Repository: KavrakiLab/bioMateriaLs

File: Factorial_study_data.csv (part 2 of 21)
Label,Layer #,Scaffold #,wt% PPF,Spacing (mm),Speed (mm/s),Pressure (bar),Mean fiber,Mean pore,Mean spacing,Fiber Size (x1),x2,x3,x4,x5,Pore Size (x1),x2 2,x3 2,x4 2,x5 2,Fiber spacing (x1),Spacing x2,Spacing x3,Spacing x4,Spacing x5,Std wt% PPF,Std Spacing (mm),Std Speed (mm/s),Std Pressure (bar),Std Mean fiber,Std Mean pore,Std Mean spacing,Linear pore size,Quadratic pore size,Linear fiber diameter,Quadratic fiber diameter,4th order pore,4th order fiber,"Pore (lin, step)","Fiber (lin, step)","Pore (quad, step)","Fiber (quad, step)","Sum (lin, step)","Sum (quad, step)"
"85:15 PPF:DEF, 2bar, 5mm/s, 0.8mm",5,3,85,0.8,5,2,0.6534,0.0936,0.747,0.639,0.648,0.684,0.648,0.648,0.126,0.144,0.045,0.063,0.09,0.765,0.792,0.729,0.711,0.738,-0.7253025041,-0.7047655786,-0.8062444689,-1.295163493,1.2949377408,-1.6434393584,-0.8964590511,0.2356700207,0.223659665,0.6692991056,0.494049446,0.1857222452,0.5703085966,0.209146949,0.554413546,0.218194768,0.544177397,0.763560495,0.762372165
"85:15 PPF:DEF, 2bar, 5mm/s, 0.8mm",5,4,85,0.8,5,2,0.6768,0.0882,0.765,0.747,0.603,0.675,0.666,0.693,0.036,0.162,0.081,0.117,0.045,0.783,0.765,0.756,0.783,0.738,-0.7253025041,-0.7047655786,-0.8062444689,-1.295163493,1.4470915274,-1.6677527579,-0.8062380123,0.2356700207,0.223659665,0.6692991056,0.494049446,0.1857222452,0.5703085966,0.209146949,0.554413546,0.218194768,0.544177397,0.763560495,0.762372165
"85:15 PPF:DEF, 2bar, 5mm/s, 0.8mm",6,1,85,0.8,5,2,0.6606,0.1044,0.765,0.585,0.693,0.675,0.666,0.684,0.171,0.054,0.108,0.117,0.072,0.756,0.747,0.783,0.783,0.756,-0.7253025041,-0.7047655786,-0.8062444689,-1.295163493,1.3417542905,-1.5948125595,-0.8062380123,0.2356700207,0.223659665,0.6692991056,0.494049446,0.1857222452,0.5703085966,0.209146949,0.554413546,0.218194768,0.544177397,0.763560495,0.762372165
"85:15 PPF:DEF, 2bar, 5mm/s, 0.8mm",6,2,85,0.8,5,2,0.6822,0.081,0.7632,0.513,0.711,0.747,0.711,0.729,0.18,0.09,0.054,0.027,0.054,0.693,0.801,0.801,0.738,0.783,-0.7253025041,-0.7047655786,-0.8062444689,-1.295163493,1.4822039397,-1.7001706238,-0.8152601162,0.2356700207,0.223659665,0.6692991056,0.494049446,0.1857222452,0.5703085966,0.209146949,0.554413546,0.218194768,0.544177397,0.763560495,0.762372165
"85:15 PPF:DEF, 2bar, 5mm/s, 0.8mm",6,3,85,0.8,5,2,0.7146,0.1026,0.8172,0.639,0.729,0.738,0.756,0.711,0.189,0.081,0.063,0.108,0.072,0.828,0.81,0.801,0.864,0.783,-0.7253025041,-0.7047655786,-0.8062444689,-1.295163493,1.6928784135,-1.602917026,-0.5445969998,0.2356700207,0.223659665,0.6692991056,0.494049446,0.1857222452,0.5703085966,0.209146949,0.554413546,0.218194768,0.544177397,0.763560495,0.762372165
"85:15 PPF:DEF, 2bar, 5mm/s, 0.8mm",6,4,85,0.8,5,2,0.7056,0.054,0.7596,0.585,0.801,0.747,0.693,0.702,0.036,0.072,0.081,0.045,0.036,0.621,0.873,0.828,0.738,0.738,-0.7253025041,-0.7047655786,-0.8062444689,-1.295163493,1.6343577263,-1.8217376211,-0.8333043239,0.2356700207,0.223659665,0.6692991056,0.494049446,0.1857222452,0.5703085966,0.209146949,0.554413546,0.218194768,0.544177397,0.763560495,0.762372165
"85:15 PPF:DEF, 2bar, 5mm/s, 0.8mm",7,1,85,0.8,5,2,0.6552,0.0918,0.747,0.648,0.657,0.648,0.684,0.639,0.081,0.126,0.09,0.117,0.045,0.729,0.783,0.738,0.801,0.684,-0.7253025041,-0.7047655786,-0.8062444689,-1.295163493,1.3066418782,-1.6515438249,-0.8964590511,0.2356700207,0.223659665,0.6692991056,0.494049446,0.1857222452,0.5703085966,0.209146949,0.554413546,0.218194768,0.544177397,0.763560495,0.762372165
"85:15 PPF:DEF, 2bar, 5mm/s, 0.8mm",7,2,85,0.8,5,2,0.6786,0.0486,0.7272,0.675,0.666,0.675,0.693,0.684,0.036,0.063,0.045,0.063,0.036,0.711,0.729,0.72,0.756,0.72,-0.7253025041,-0.7047655786,-0.8062444689,-1.295163493,1.4587956648,-1.8460510206,-0.9957021938,0.2356700207,0.223659665,0.6692991056,0.494049446,0.1857222452,0.5703085966,0.209146949,0.554413546,0.218194768,0.544177397,0.763560495,0.762372165
"85:15 PPF:DEF, 2bar, 5mm/s, 0.8mm",7,3,85,0.8,5,2,0.6822,0.0414,0.7236,0.648,0.666,0.756,0.666,0.675,0.072,0.027,0,0.072,0.036,0.72,0.693,0.756,0.738,0.711,-0.7253025041,-0.7047655786,-0.8062444689,-1.295163493,1.4822039397,-1.8784688865,-1.0137464015,0.2356700207,0.223659665,0.6692991056,0.494049446,0.1857222452,0.5703085966,0.209146949,0.554413546,0.218194768,0.544177397,0.763560495,0.762372165
"85:15 PPF:DEF, 2bar, 5mm/s, 0.8mm",7,4,85,0.8,5,2,0.7164,0.0432,0.7596,0.639,0.711,0.729,0.738,0.765,0.063,0.036,0.036,0.045,0.036,0.702,0.747,0.765,0.783,0.801,-0.7253025041,-0.7047655786,-0.8062444689,-1.295163493,1.7045825509,-1.87036442,-0.8333043239,0.2356700207,0.223659665,0.6692991056,0.494049446,0.1857222452,0.5703085966,0.209146949,0.554413546,0.218194768,0.544177397,0.763560495,0.762372165
"85:15 PPF:DEF, 2bar, 5mm/s, 0.8mm",8,1,85,0.8,5,2,0.6354,0.081,0.7164,0.567,0.684,0.666,0.63,0.63,0.135,0.054,0.072,0.081,0.063,0.702,0.738,0.738,0.711,0.693,-0.7253025041,-0.7047655786,-0.8062444689,-1.295163493,1.1778963665,-1.7001706238,-1.0498348171,0.2356700207,0.223659665,0.6692991056,0.494049446,0.1857222452,0.5703085966,0.209146949,0.554413546,0.218194768,0.544177397,0.763560495,0.762372165
"85:15 PPF:DEF, 2bar, 5mm/s, 0.8mm",8,2,85,0.8,5,2,0.6462,0.0954,0.7416,0.666,0.693,0.666,0.666,0.54,0.189,0.09,0.045,0.099,0.054,0.855,0.783,0.711,0.765,0.594,-0.7253025041,-0.7047655786,-0.8062444689,-1.295163493,1.248121191,-1.6353348919,-0.9235253627,0.2356700207,0.223659665,0.6692991056,0.494049446,0.1857222452,0.5703085966,0.209146949,0.554413546,0.218194768,0.544177397,0.763560495,0.762372165
"85:15 PPF:DEF, 2bar, 5mm/s, 0.8mm",8,3,85,0.8,5,2,0.7074,0.0846,0.792,0.612,0.81,0.666,0.747,0.702,0.108,0.072,0.045,0.072,0.126,0.72,0.882,0.711,0.819,0.828,-0.7253025041,-0.7047655786,-0.8062444689,-1.295163493,1.6460618637,-1.6839616908,-0.6709064541,0.2356700207,0.223659665,0.6692991056,0.494049446,0.1857222452,0.5703085966,0.209146949,0.554413546,0.218194768,0.544177397,0.763560495,0.762372165
"85:15 PPF:DEF, 2bar, 5mm/s, 0.8mm",8,4,85,0.8,5,2,0.7146,0.0504,0.765,0.828,0.648,0.711,0.711,0.675,0.045,0.036,0.036,0.081,0.054,0.873,0.684,0.747,0.792,0.729,-0.7253025041,-0.7047655786,-0.8062444689,-1.295163493,1.6928784135,-1.8379465541,-0.8062380123,0.2356700207,0.223659665,0.6692991056,0.494049446,0.1857222452,0.5703085966,0.209146949,0.554413546,0.218194768,0.544177397,0.763560495,0.762372165
"85:15 PPF:DEF, 2bar, 5mm/s, 0.8mm",9,1,85,0.8,5,2,0.7002,0.0594,0.7596,0.72,0.702,0.702,0.693,0.684,0.09,0.027,0.063,0.054,0.063,0.81,0.729,0.765,0.747,0.747,-0.7253025041,-0.7047655786,-0.8062444689,-1.295163493,1.599245314,-1.7974242216,-0.8333043239,0.2356700207,0.223659665,0.6692991056,0.494049446,0.1857222452,0.5703085966,0.209146949,0.554413546,0.218194768,0.544177397,0.763560495,0.762372165
"85:15 PPF:DEF, 2bar, 5mm/s, 0.8mm",9,2,85,0.8,5,2,0.711,0.0324,0.7434,0.693,0.648,0.765,0.684,0.765,0.036,0.018,0.027,0.027,0.054,0.729,0.666,0.792,0.711,0.819,-0.7253025041,-0.7047655786,-0.8062444689,-1.295163493,1.6694701386,-1.9189912189,-0.9145032589,0.2356700207,0.223659665,0.6692991056,0.494049446,0.1857222452,0.5703085966,0.209146949,0.554413546,0.218194768,0.544177397,0.763560495,0.762372165
"85:15 PPF:DEF, 2bar, 5mm/s, 0.8mm",9,3,85,0.8,5,2,0.7164,0.0954,0.8118,0.765,0.675,0.711,0.711,0.72,0.099,0.036,0.108,0.063,0.171,0.864,0.711,0.819,0.774,0.891,-0.7253025041,-0.7047655786,-0.8062444689,-1.295163493,1.7045825509,-1.6353348919,-0.5716633114,0.2356700207,0.223659665,0.6692991056,0.494049446,0.1857222452,0.5703085966,0.209146949,0.554413546,0.218194768,0.544177397,0.763560495,0.762372165
"85:15 PPF:DEF, 2bar, 5mm/s, 0.8mm",9,4,85,0.8,5,2,0.7128,0.0492,0.762,0.702,0.762,0.696,0.762,0.642,0.024,0.036,0.048,0.072,0.066,0.726,0.798,0.744,0.834,0.708,-0.7253025041,-0.7047655786,-0.8062444689,-1.295163493,1.681174276,-1.8433495317,-0.8212748521,0.2356700207,0.223659665,0.6692991056,0.494049446,0.1857222452,0.5703085966,0.209146949,0.554413546,0.218194768,0.544177397,0.763560495,0.762372165
"85:15 PPF:DEF, 2bar, 5mm/s, 0.8mm",10,1,85,0.8,5,2,0.702,0.0702,0.7722,0.702,0.702,0.711,0.63,0.765,0.054,0.072,0.072,0.09,0.063,0.756,0.774,0.783,0.72,0.828,-0.7253025041,-0.7047655786,-0.8062444689,-1.295163493,1.6109494514,-1.7487974227,-0.7701495968,0.2356700207,0.223659665,0.6692991056,0.494049446,0.1857222452,0.5703085966,0.209146949,0.554413546,0.218194768,0.544177397,0.763560495,0.762372165
"85:15 PPF:DEF, 2bar, 5mm/s, 0.8mm",10,2,85,0.8,5,2,0.6822,0.072,0.7542,0.684,0.675,0.684,0.693,0.675,0.063,0.081,0.045,0.081,0.09,0.747,0.756,0.729,0.774,0.765,-0.7253025041,-0.7047655786,-0.8062444689,-1.295163493,1.4822039397,-1.7406929562,-0.8603706356,0.2356700207,0.223659665,0.6692991056,0.494049446,0.1857222452,0.5703085966,0.209146949,0.554413546,0.218194768,0.544177397,0.763560495,0.762372165
"85:15 PPF:DEF, 2bar, 5mm/s, 0.8mm",10,3,85,0.8,5,2,0.6966,0.0868,0.7834,0.72,0.774,0.657,0.621,0.711,0.117,0.038,0.099,0.117,0.063,0.837,0.812,0.756,0.738,0.774,-0.7253025041,-0.7047655786,-0.8062444689,-1.295163493,1.5758370391,-1.6740562318,-0.7140120615,0.2356700207,0.223659665,0.6692991056,0.494049446,0.1857222452,0.5703085966,0.209146949,0.554413546,0.218194768,0.544177397,0.763560495,0.762372165
"85:15 PPF:DEF, 2bar, 5mm/s, 0.8mm",10,4,85,0.8,5,2,0.684,0.1008,0.7848,0.693,0.72,0.666,0.612,0.729,0.144,0.081,0.09,0.09,0.099,0.837,0.801,0.756,0.702,0.828,-0.7253025041,-0.7047655786,-0.8062444689,-1.295163493,1.4939080771,-1.6110214925,-0.7069948696,0.2356700207,0.223659665,0.6692991056,0.494049446,0.1857222452,0.5703085966,0.209146949,0.554413546,0.218194768,0.544177397,0.763560495,0.762372165
"85:15 PPF:DEF, 2bar, 5mm/s, 0.8mm",,,,,,,,,,,,,,,,,,,,,,,,,,,,,,,,,,,,,,,,,,,
"85:15 PPF:DEF, 2bar, 7.5mm/s, 1.2mm",1,1,85,1.2,7.5,2,0.5274,0.639,1.1664,0.477,0.558,0.504,0.558,0.54,0.666,0.657,0.63,0.63,0.612,1.143,1.215,1.134,1.188,1.152,-0.7253025041,1.1746092977,-0.2147341207,-1.295163493,0.4756481205,0.8122139867,1.2056911529,0.6252787207,0.607142165,0.5905595306,0.490104446,0.6881620522,0.4487657486,0.622190551,0.511613888,0.659028405,0.480297629,1.133804439,1.139326034
"85:15 PPF:DEF, 2bar, 7.5mm/s, 1.2mm",1,2,85,1.2,7.5,2,0.4518,0.7074,1.1592,0.459,0.45,0.432,0.459,0.459,0.711,0.72,0.702,0.702,0.702,1.17,1.17,1.134,1.161,1.161,-0.7253025041,1.1746092977,-0.2147341207,-1.295163493,-0.0159256516,1.1201837131,1.1696027374,0.6252787207,0.607142165,0.5905595306,0.490104446,0.6881620522,0.4487657486,0.622190551,0.511613888,0.659028405,0.480297629,1.133804439,1.139326034
"85:15 PPF:DEF, 2bar, 7.5mm/s, 1.2mm",1,3,85,1.2,7.5,2,0.45,0.7128,1.1628,0.441,0.432,0.45,0.459,0.468,0.711,0.729,0.711,0.72,0.693,1.152,1.161,1.161,1.179,1.161,-0.7253025041,1.1746092977,-0.2147341207,-1.295163493,-0.0276297891,1.1444971126,1.1876469452,0.6252787207,0.607142165,0.5905595306,0.490104446,0.6881620522,0.4487657486,0.622190551,0.511613888,0.659028405,0.480297629,1.133804439,1.139326034
"85:15 PPF:DEF, 2bar, 7.5mm/s, 1.2mm",1,4,85,1.2,7.5,2,0.4608,0.6876,1.1484,0.495,0.45,0.459,0.441,0.459,0.675,0.702,0.702,0.702,0.657,1.17,1.152,1.161,1.143,1.116,-0.7253025041,1.1746092977,-0.2147341207,-1.295163493,0.0425950355,1.0310345818,1.1154701141,0.6252787207,0.607142165,0.5905595306,0.490104446,0.6881620522,0.4487657486,0.622190551,0.511613888,0.659028405,0.480297629,1.133804439,1.139326034
"85:15 PPF:DEF, 2bar, 7.5mm/s, 1.2mm",2,1,85,1.2,7.5,2,0.4374,0.7344,1.1718,0.369,0.459,0.423,0.468,0.468,0.783,0.747,0.738,0.72,0.684,1.152,1.206,1.161,1.188,1.152,-0.7253025041,1.1746092977,-0.2147341207,-1.295163493,-0.1095587511,1.2417507104,1.2327574646,0.6252787207,0.607142165,0.5905595306,0.490104446,0.6881620522,0.4487657486,0.622190551,0.511613888,0.659028405,0.480297629,1.133804439,1.139326034
"85:15 PPF:DEF, 2bar, 7.5mm/s, 1.2mm",2,2,85,1.2,7.5,2,0.414,0.7506,1.1646,0.369,0.432,0.405,0.414,0.45,0.747,0.756,0.738,0.729,0.783,1.116,1.188,1.143,1.143,1.233,-0.7253025041,1.1746092977,-0.2147341207,-1.295163493,-0.2617125377,1.3146909088,1.1966690491,0.6252787207,0.607142165,0.5905595306,0.490104446,0.6881620522,0.4487657486,0.622190551,0.511613888,0.659028405,0.480297629,1.133804439,1.139326034
"85:15 PPF:DEF, 2bar, 7.5mm/s, 1.2mm",2,3,85,1.2,7.5,2,0.4158,0.7398,1.1556,0.396,0.369,0.423,0.441,0.45,0.756,0.765,0.729,0.72,0.729,1.152,1.134,1.152,1.161,1.179,-0.7253025041,1.1746092977,-0.2147341207,-1.295163493,-0.2500084003,1.2660641099,1.1515585297,0.6252787207,0.607142165,0.5905595306,0.490104446,0.6881620522,0.4487657486,0.622190551,0.511613888,0.659028405,0.480297629,1.133804439,1.139326034
"85:15 PPF:DEF, 2bar, 7.5mm/s, 1.2mm",2,4,85,1.2,7.5,2,0.4086,0.7326,1.1412,0.36,0.378,0.441,0.423,0.441,0.828,0.72,0.72,0.702,0.693,1.188,1.098,1.161,1.125,1.134,-0.7253025041,1.1746092977,-0.2147341207,-1.295163493,-0.29682495,1.2336462439,1.0793816986,0.6252787207,0.607142165,0.5905595306,0.490104446,0.6881620522,0.4487657486,0.622190551,0.511613888,0.659028405,0.480297629,1.133804439,1.139326034
"85:15 PPF:DEF, 2bar, 7.5mm/s, 1.2mm",3,1,85,1.2,7.5,2,0.4194,0.7236,1.143,0.432,0.396,0.414,0.414,0.441,0.729,0.711,0.72,0.729,0.729,1.161,1.107,1.134,1.143,1.17,-0.7253025041,1.1746092977,-0.2147341207,-1.295163493,-0.2266001254,1.1931239115,1.0884038025,0.6252787207,0.607142165,0.5905595306,0.490104446,0.6881620522,0.4487657486,0.622190551,0.511613888,0.659028405,0.480297629,1.133804439,1.139326034
"85:15 PPF:DEF, 2bar, 7.5mm/s, 1.2mm",3,2,85,1.2,7.5,2,0.405,0.7326,1.1376,0.396,0.396,0.423,0.396,0.414,0.738,0.747,0.738,0.729,0.711,1.134,1.143,1.161,1.125,1.125,-0.7253025041,1.1746092977,-0.2147341207,-1.295163493,-0.3202332249,1.2336462439,1.0613374909,0.6252787207,0.607142165,0.5905595306,0.490104446,0.6881620522,0.4487657486,0.622190551,0.511613888,0.659028405,0.480297629,1.133804439,1.139326034
"85:15 PPF:DEF, 2bar, 7.5mm/s, 1.2mm",3,3,85,1.2,7.5,2,0.4176,0.7236,1.1412,0.423,0.414,0.423,0.423,0.405,0.72,0.729,0.747,0.702,0.72,1.143,1.143,1.17,1.125,1.125,-0.7253025041,1.1746092977,-0.2147341207,-1.295163493,-0.2383042628,1.1931239115,1.0793816986,0.6252787207,0.607142165,0.5905595306,0.490104446,0.6881620522,0.4487657486,0.622190551,0.511613888,0.659028405,0.480297629,1.133804439,1.139326034
"85:15 PPF:DEF, 2bar, 7.5mm/s, 1.2mm",3,4,85,1.2,7.5,2,0.4554,0.7236,1.179,0.504,0.423,0.414,0.432,0.504,0.774,0.747,0.702,0.693,0.702,1.278,1.17,1.116,1.125,1.206,-0.7253025041,1.1746092977,-0.2147341207,-1.295163493,0.0074826232,1.1931239115,1.2688458801,0.6252787207,0.607142165,0.5905595306,0.490104446,0.6881620522,0.4487657486,0.622190551,0.511613888,0.659028405,0.480297629,1.133804439,1.139326034
"85:15 PPF:DEF, 2bar, 7.5mm/s, 1.2mm",4,1,85,1.2,7.5,2,0.4158,0.7488,1.1646,0.351,0.423,0.396,0.45,0.459,0.765,0.747,0.738,0.747,0.747,1.116,1.17,1.134,1.197,1.206,-0.7253025041,1.1746092977,-0.2147341207,-1.295163493,-0.2500084003,1.3065864423,1.1966690491,0.6252787207,0.607142165,0.5905595306,0.490104446,0.6881620522,0.4487657486,0.622190551,0.511613888,0.659028405,0.480297629,1.133804439,1.139326034
"85:15 PPF:DEF, 2bar, 7.5mm/s, 1.2mm",4,2,85,1.2,7.5,2,0.4266,0.72,1.1466,0.396,0.432,0.423,0.423,0.459,0.729,0.729,0.738,0.711,0.693,1.125,1.161,1.161,1.134,1.152,-0.7253025041,1.1746092977,-0.2147341207,-1.295163493,-0.1797835757,1.1769149785,1.1064480103,0.6252787207,0.607142165,0.5905595306,0.490104446,0.6881620522,0.4487657486,0.622190551,0.511613888,0.659028405,0.480297629,1.133804439,1.139326034
"85:15 PPF:DEF, 2bar, 7.5mm/s, 1.2mm",4,3,85,1.2,7.5,2,0.4086,0.7434,1.152,0.342,0.441,0.396,0.432,0.432,0.81,0.738,0.72,0.72,0.729,1.152,1.179,1.116,1.152,1.161,-0.7253025041,1.1746092977,-0.2147341207,-1.295163493,-0.29682495,1.2822730428,1.1335143219,0.6252787207,0.607142165,0.5905595306,0.490104446,0.6881620522,0.4487657486,0.622190551,0.511613888,0.659028405,0.480297629,1.133804439,1.139326034
"85:15 PPF:DEF, 2bar, 7.5mm/s, 1.2mm",4,4,85,1.2,7.5,2,0.423,0.7254,1.1484,0.405,0.45,0.423,0.414,0.423,0.855,0.567,0.738,0.729,0.738,1.26,1.017,1.161,1.143,1.161,-0.7253025041,1.1746092977,-0.2147341207,-1.295163493,-0.2031918505,1.201228378,1.1154701141,0.6252787207,0.607142165,0.5905595306,0.490104446,0.6881620522,0.4487657486,0.622190551,0.511613888,0.659028405,0.480297629,1.133804439,1.139326034
"85:15 PPF:DEF, 2bar, 7.5mm/s, 1.2mm",5,1,85,1.2,7.5,2,0.4302,0.729,1.1592,0.405,0.441,0.414,0.432,0.459,0.711,0.711,0.711,0.711,0.801,1.116,1.152,1.125,1.143,1.26,-0.7253025041,1.1746092977,-0.2147341207,-1.295163493,-0.1563753008,1.2174373109,1.1696027374,0.6252787207,0.607142165,0.5905595306,0.490104446,0.6881620522,0.4487657486,0.622190551,0.511613888,0.659028405,0.480297629,1.133804439,1.139326034
"85:15 PPF:DEF, 2bar, 7.5mm/s, 1.2mm",5,2,85,1.2,7.5,2,0.4158,0.7362,1.152,0.396,0.414,0.414,0.423,0.432,0.747,0.756,0.729,0.729,0.72,1.143,1.17,1.143,1.152,1.152,-0.7253025041,1.1746092977,-0.2147341207,-1.295163493,-0.2500084003,1.2498551769,1.1335143219,0.6252787207,0.607142165,0.5905595306,0.490104446,0.6881620522,0.4487657486,0.622190551,0.511613888,0.659028405,0.480297629,1.133804439,1.139326034
"85:15 PPF:DEF, 2bar, 7.5mm/s, 1.2mm",5,3,85,1.2,7.5,2,0.4176,0.747,1.1646,0.387,0.405,0.414,0.423,0.459,0.729,0.756,0.756,0.756,0.738,1.116,1.161,1.17,1.179,1.197,-0.7253025041,1.1746092977,-0.2147341207,-1.295163493,-0.2383042628,1.2984819758,1.1966690491,0.6252787207,0.607142165,0.5905595306,0.490104446,0.6881620522,0.4487657486,0.622190551,0.511613888,0.659028405,0.480297629,1.133804439,1.139326034
"85:15 PPF:DEF, 2bar, 7.5mm/s, 1.2mm",5,4,85,1.2,7.5,2,0.387,0.7326,1.1196,0.369,0.378,0.405,0.396,0.387,0.747,0.738,0.729,0.738,0.711,1.116,1.116,1.134,1.134,1.098,-0.7253025041,1.1746092977,-0.2147341207,-1.295163493,-0.4372745992,1.2336462439,0.9711164521,0.6252787207,0.607142165,0.5905595306,0.490104446,0.6881620522,0.4487657486,0.622190551,0.511613888,0.659028405,0.480297629,1.133804439,1.139326034
"85:15 PPF:DEF, 2bar, 7.5mm/s, 1.2mm",6,1,85,1.2,7.5,2,0.4176,0.774,1.1916,0.369,0.387,0.369,0.414,0.549,0.819,0.819,0.783,0.765,0.684,1.188,1.206,1.152,1.179,1.233,-0.7253025041,1.1746092977,-0.2147341207,-1.295163493,-0.2383042628,1.4200489731,1.3320006073,0.6252787207,0.607142165,0.5905595306,0.490104446,0.6881620522,0.4487657486,0.622190551,0.511613888,0.659028405,0.480297629,1.133804439,1.139326034
"85:15 PPF:DEF, 2bar, 7.5mm/s, 1.2mm",6,2,85,1.2,7.5,2,0.3924,0.7506,1.143,0.36,0.396,0.414,0.414,0.378,0.819,0.72,0.747,0.738,0.729,1.179,1.116,1.161,1.152,1.107,-0.7253025041,1.1746092977,-0.2147341207,-1.295163493,-0.4021621869,1.3146909088,1.0884038025,0.6252787207,0.607142165,0.5905595306,0.490104446,0.6881620522,0.4487657486,0.622190551,0.511613888,0.659028405,0.480297629,1.133804439,1.139326034
"85:15 PPF:DEF, 2bar, 7.5mm/s, 1.2mm",6,3,85,1.2,7.5,2,0.3834,0.7668,1.1502,0.315,0.36,0.432,0.387,0.423,0.792,0.765,0.783,0.765,0.729,1.107,1.125,1.215,1.152,1.152,-0.7253025041,1.1746092977,-0.2147341207,-1.295163493,-0.460682874,1.3876311071,1.124492218,0.6252787207,0.607142165,0.5905595306,0.490104446,0.6881620522,0.4487657486,0.622190551,0.511613888,0.659028405,0.480297629,1.133804439,1.139326034
"85:15 PPF:DEF, 2bar, 7.5mm/s, 1.2mm",6,4,85,1.2,7.5,2,0.4086,0.7578,1.1664,0.342,0.459,0.369,0.45,0.423,0.909,0.621,0.729,0.774,0.756,1.251,1.08,1.098,1.224,1.179,-0.7253025041,1.1746092977,-0.2147341207,-1.295163493,-0.29682495,1.3471087747,1.2056911529,0.6252787207,0.607142165,0.5905595306,0.490104446,0.6881620522,0.4487657486,0.622190551,0.511613888,0.659028405,0.480297629,1.133804439,1.139326034
"85:15 PPF:DEF, 2bar, 7.5mm/s, 1.2mm",7,1,85,1.2,7.5,2,0.3438,0.8046,1.1484,0.351,0.324,0.342,0.351,0.351,0.783,0.819,0.801,0.81,0.81,1.134,1.143,1.143,1.161,1.161,-0.7253025041,1.1746092977,-0.2147341207,-1.295163493,-0.7181738976,1.5578249033,1.1154701141,0.6252787207,0.607142165,0.5905595306,0.490104446,0.6881620522,0.4487657486,0.622190551,0.511613888,0.659028405,0.480297629,1.133804439,1.139326034
"85:15 PPF:DEF, 2bar, 7.5mm/s, 1.2mm",7,2,85,1.2,7.5,2,0.306,0.8262,1.1322,0.306,0.306,0.315,0.288,0.315,0.837,0.819,0.855,0.837,0.783,1.143,1.125,1.17,1.125,1.098,-0.7253025041,1.1746092977,-0.2147341207,-1.295163493,-0.9639607836,1.6550785012,1.0342711792,0.6252787207,0.607142165,0.5905595306,0.490104446,0.6881620522,0.4487657486,0.622190551,0.511613888,0.659028405,0.480297629,1.133804439,1.139326034
"85:15 PPF:DEF, 2bar, 7.5mm/s, 1.2mm",7,3,85,1.2,7.5,2,0.3456,0.783,1.1286,0.414,0.36,0.324,0.324,0.306,0.747,0.783,0.765,0.828,0.792,1.161,1.143,1.089,1.152,1.098,-0.7253025041,1.1746092977,-0.2147341207,-1.295163493,-0.7064697601,1.4605713055,1.0162269715,0.6252787207,0.607142165,0.5905595306,0.490104446,0.6881620522,0.4487657486,0.622190551,0.511613888,0.659028405,0.480297629,1.133804439,1.139326034
"85:15 PPF:DEF, 2bar, 7.5mm/s, 1.2mm",7,4,85,1.2,7.5,2,0.315,0.819,1.134,0.315,0.324,0.297,0.315,0.324,0.801,0.837,0.855,0.819,0.783,1.116,1.161,1.152,1.134,1.107,-0.7253025041,1.1746092977,-0.2147341207,-1.295163493,-0.9054400965,1.6226606352,1.0432932831,0.6252787207,0.607142165,0.5905595306,0.490104446,0.6881620522,0.4487657486,0.622190551,0.511613888,0.659028405,0.480297629,1.133804439,1.139326034
"85:15 PPF:DEF, 2bar, 7.5mm/s, 1.2mm",8,1,85,1.2,7.5,2,0.3726,0.7434,1.116,0.36,0.387,0.324,0.405,0.387,0.801,0.828,0.765,0.738,0.585,1.161,1.215,1.089,1.143,0.972,-0.7253025041,1.1746092977,-0.2147341207,-1.295163493,-0.5309076986,1.2822730428,0.9530722443,0.6252787207,0.607142165,0.5905595306,0.490104446,0.6881620522,0.4487657486,0.622190551,0.511613888,0.659028405,0.480297629,1.133804439,1.139326034
"85:15 PPF:DEF, 2bar, 7.5mm/s, 1.2mm",8,2,85,1.2,7.5,2,0.3906,0.7632,1.1538,0.369,0.378,0.36,0.432,0.414,0.828,0.747,0.702,0.756,0.783,1.197,1.125,1.062,1.188,1.197,-0.7253025041,1.1746092977,-0.2147341207,-1.295163493,-0.4138663243,1.3714221742,1.1425364258,0.6252787207,0.607142165,0.5905595306,0.490104446,0.6881620522,0.4487657486,0.622190551,0.511613888,0.659028405,0.480297629,1.133804439,1.139326034
"85:15 PPF:DEF, 2bar, 7.5mm/s, 1.2mm",8,3,85,1.2,7.5,2,0.3834,0.7686,1.152,0.369,0.297,0.423,0.387,0.441,0.837,0.774,0.747,0.756,0.729,1.206,1.071,1.17,1.143,1.17,-0.7253025041,1.1746092977,-0.2147341207,-1.295163493,-0.460682874,1.3957355736,1.1335143219,0.6252787207,0.607142165,0.5905595306,0.490104446,0.6881620522,0.4487657486,0.622190551,0.511613888,0.659028405,0.480297629,1.133804439,1.139326034
"85:15 PPF:DEF, 2bar, 7.5mm/s, 1.2mm",8,4,85,1.2,7.5,2,0.378,0.7542,1.1322,0.306,0.423,0.378,0.387,0.396,0.918,0.603,0.738,0.747,0.765,1.224,1.026,1.116,1.134,1.161,-0.7253025041,1.1746092977,-0.2147341207,-1.295163493,-0.4957952863,1.3308998417,1.0342711792,0.6252787207,0.607142165,0.5905595306,0.490104446,0.6881620522,0.4487657486,0.622190551,0.511613888,0.659028405,0.480297629,1.133804439,1.139326034
"85:15 PPF:DEF, 2bar, 7.5mm/s, 1.2mm",9,1,85,1.2,7.5,2,0.3276,0.792,1.1196,0.342,0.351,0.324,0.306,0.315,0.783,0.729,0.828,0.81,0.81,1.125,1.08,1.152,1.116,1.125,-0.7253025041,1.1746092977,-0.2147341207,-1.295163493,-0.8235111344,1.5010936379,0.9711164521,0.6252787207,0.607142165,0.5905595306,0.490104446,0.6881620522,0.4487657486,0.622190551,0.511613888,0.659028405,0.480297629,1.133804439,1.139326034
"85:15 PPF:DEF, 2bar, 7.5mm/s, 1.2mm",9,2,85,1.2,7.5,2,0.3348,0.819,1.1538,0.468,0.261,0.324,0.288,0.333,0.81,0.828,0.855,0.81,0.792,1.278,1.089,1.179,1.098,1.125,-0.7253025041,1.1746092977,-0.2147341207,-1.295163493,-0.7766945847,1.6226606352,1.1425364258,0.6252787207,0.607142165,0.5905595306,0.490104446,0.6881620522,0.4487657486,0.622190551,0.511613888,0.659028405,0.480297629,1.133804439,1.139326034
"85:15 PPF:DEF, 2bar, 7.5mm/s, 1.2mm",9,3,85,1.2,7.5,2,0.3186,0.7956,1.1142,0.378,0.297,0.288,0.333,0.297,0.738,0.819,0.828,0.81,0.783,1.116,1.116,1.116,1.143,1.08,-0.7253025041,1.1746092977,-0.2147341207,-1.295163493,-0.8820318216,1.5173025709,0.9440501404,0.6252787207,0.607142165,0.5905595306,0.490104446,0.6881620522,0.4487657486,0.622190551,0.511613888,0.659028405,0.480297629,1.133804439,1.139326034
"85:15 PPF:DEF, 2bar, 7.5mm/s, 1.2mm",9,4,85,1.2,7.5,2,0.2736,0.8154,1.089,0.261,0.297,0.297,0.261,0.252,0.783,0.819,0.855,0.819,0.801,1.044,1.116,1.152,1.08,1.053,-0.7253025041,1.1746092977,-0.2147341207,-1.295163493,-1.1746352574,1.6064517022,0.8177406861,0.6252787207,0.607142165,0.5905595306,0.490104446,0.6881620522,0.4487657486,0.622190551,0.511613888,0.659028405,0.480297629,1.133804439,1.139326034
"85:15 PPF:DEF, 2bar, 7.5mm/s, 1.2mm",10,1,85,1.2,7.5,2,0.3834,0.72,1.1034,0.315,0.387,0.423,0.387,0.405,0.756,0.792,0.711,0.747,0.594,1.071,1.179,1.134,1.134,0.999,-0.7253025041,1.1746092977,-0.2147341207,-1.295163493,-0.460682874,1.1769149785,0.8899175171,0.6252787207,0.607142165,0.5905595306,0.490104446,0.6881620522,0.4487657486,0.622190551,0.511613888,0.659028405,0.480297629,1.133804439,1.139326034
"85:15 PPF:DEF, 2bar, 7.5mm/s, 1.2mm",10,2,85,1.2,7.5,2,0.3744,0.7866,1.161,0.36,0.387,0.396,0.333,0.396,0.873,0.729,0.747,0.783,0.801,1.233,1.116,1.143,1.116,1.197,-0.7253025041,1.1746092977,-0.2147341207,-1.295163493,-0.5192035612,1.4767802385,1.1786248413,0.6252787207,0.607142165,0.5905595306,0.490104446,0.6881620522,0.4487657486,0.622190551,0.511613888,0.659028405,0.480297629,1.133804439,1.139326034
"85:15 PPF:DEF, 2bar, 7.5mm/s, 1.2mm",10,3,85,1.2,7.5,2,0.3906,0.7614,1.152,0.36,0.324,0.396,0.405,0.468,0.909,0.747,0.711,0.711,0.729,1.269,1.071,1.107,1.116,1.197,-0.7253025041,1.1746092977,-0.2147341207,-1.295163493,-0.4138663243,1.3633177077,1.1335143219,0.6252787207,0.607142165,0.5905595306,0.490104446,0.6881620522,0.4487657486,0.622190551,0.511613888,0.659028405,0.480297629,1.133804439,1.139326034
"85:15 PPF:DEF, 2bar, 7.5mm/s, 1.2mm",10,4,85,1.2,7.5,2,0.3762,0.8028,1.179,0.351,0.378,0.351,0.387,0.414,0.963,0.639,0.819,0.801,0.792,1.314,1.017,1.17,1.188,1.206,-0.7253025041,1.1746092977,-0.2147341207,-1.295163493,-0.5074994238,1.5497204368,1.2688458801,0.6252787207,0.607142165,0.5905595306,0.490104446,0.6881620522,0.4487657486,0.622190551,0.511613888,0.659028405,0.480297629,1.133804439,1.139326034
"85:15 PPF:DEF, 2bar, 7.5mm/s, 1.2mm",,,,,,,,,,,,,,,,,,,,,,,,,,,,,,,,,,,,,,,,,,,
"85:15 PPF:DEF, 2bar, 7.5mm/s, 1mm",1,1,85,1,7.5,2,0.5598,0.4392,0.999,0.639,0.513,0.594,0.522,0.531,0.477,0.441,0.423,0.405,0.45,1.116,0.954,1.017,0.927,0.981,-0.7253025041,0.2349218595,-0.2147341207,-1.295163493,0.6863225943,-0.0873817932,0.3666354921,0.4326787207,0.410342165,0.5905595306,0.490104446,0.4874791722,0.4487657486,0.411681247,0.537706127,0.443762408,0.506230773,0.949387374,0.949993181
"85:15 PPF:DEF, 2bar, 7.5mm/s, 1mm",1,2,85,1,7.5,2,0.585,0.3672,0.9522,0.675,0.585,0.603,0.522,0.54,0.306,0.315,0.396,0.387,0.432,0.981,0.9,0.999,0.909,0.972,-0.7253025041,0.2349218595,-0.2147341207,-1.295163493,0.8501805184,-0.4115604526,0.1320607912,0.4326787207,0.410342165,0.5905595306,0.490104446,0.4874791722,0.4487657486,0.411681247,0.537706127,0.443762408,0.506230773,0.949387374,0.949993181
"85:15 PPF:DEF, 2bar, 7.5mm/s, 1mm",1,3,85,1,7.5,2,0.6444,0.3042,0.9486,0.657,0.621,0.675,0.621,0.648,0.342,0.288,0.27,0.288,0.333,0.999,0.909,0.945,0.909,0.981,-0.7253025041,0.2349218595,-0.2147341207,-1.295163493,1.2364170536,-0.6952167796,0.1140165835,0.4326787207,0.410342165,0.5905595306,0.490104446,0.4874791722,0.4487657486,0.411681247,0.537706127,0.443762408,0.506230773,0.949387374,0.949993181
"85:15 PPF:DEF, 2bar, 7.5mm/s, 1mm",1,4,85,1,7.5,2,0.6228,0.3402,0.963,0.576,0.657,0.675,0.621,0.585,0.351,0.261,0.333,0.369,0.387,0.927,0.918,1.008,0.99,0.972,-0.7253025041,0.2349218595,-0.2147341207,-1.295163493,1.0959674044,-0.5331274499,0.1861934145,0.4326787207,0.410342165,0.5905595306,0.490104446,0.4874791722,0.4487657486,0.411681247,0.537706127,0.443762408,0.506230773,0.949387374,0.949993181
"85:15 PPF:DEF, 2bar, 7.5mm/s, 1mm",2,1,85,1,7.5,2,0.4014,0.5418,0.9432,0.36,0.387,0.378,0.405,0.477,0.603,0.477,0.567,0.477,0.585,0.963,0.864,0.945,0.882,1.062,-0.7253025041,0.2349218595,-0.2147341207,-1.295163493,-0.3436414997,0.3745727965,0.0869502718,0.4326787207,0.410342165,0.5905595306,0.490104446,0.4874791722,0.4487657486,0.411681247,0.537706127,0.443762408,0.506230773,0.949387374,0.949993181
"85:15 PPF:DEF, 2bar, 7.5mm/s, 1mm",2,2,85,1,7.5,2,0.414,0.5256,0.9396,0.369,0.378,0.423,0.45,0.45,0.558,0.522,0.531,0.513,0.504,0.927,0.9,0.954,0.963,0.954,-0.7253025041,0.2349218595,-0.2147341207,-1.295163493,-0.2617125377,0.3016325981,0.0689060641,0.4326787207,0.410342165,0.5905595306,0.490104446,0.4874791722,0.4487657486,0.411681247,0.537706127,0.443762408,0.506230773,0.949387374,0.949993181
"85:15 PPF:DEF, 2bar, 7.5mm/s, 1mm",2,3,85,1,7.5,2,0.4662,0.477,0.9432,0.414,0.486,0.45,0.495,0.486,0.504,0.45,0.486,0.45,0.495,0.918,0.936,0.936,0.945,0.981,-0.7253025041,0.2349218595,-0.2147341207,-1.295163493,0.0777074478,0.082812003,0.0869502718,0.4326787207,0.410342165,0.5905595306,0.490104446,0.4874791722,0.4487657486,0.411681247,0.537706127,0.443762408,0.506230773,0.949387374,0.949993181
"85:15 PPF:DEF, 2bar, 7.5mm/s, 1mm",2,4,85,1,7.5,2,0.4536,0.4878,0.9414,0.441,0.423,0.486,0.441,0.477,0.549,0.459,0.495,0.477,0.459,0.99,0.882,0.981,0.918,0.936,-0.7253025041,0.2349218595,-0.2147341207,-1.295163493,-0.0042215142,0.1314388019,0.0779281679,0.4326787207,0.410342165,0.5905595306,0.490104446,0.4874791722,0.4487657486,0.411681247,0.537706127,0.443762408,0.506230773,0.949387374,0.949993181
"85:15 PPF:DEF, 2bar, 7.5mm/s, 1mm",3,1,85,1,7.5,2,0.4284,0.513,0.9414,0.432,0.432,0.45,0.423,0.405,0.504,0.513,0.495,0.531,0.522,0.936,0.945,0.945,0.954,0.927,-0.7253025041,0.2349218595,-0.2147341207,-1.295163493,-0.1680794382,0.2449013327,0.0779281679,0.4326787207,0.410342165,0.5905595306,0.490104446,0.4874791722,0.4487657486,0.411681247,0.537706127,0.443762408,0.506230773,0.949387374,0.949993181
"85:15 PPF:DEF, 2bar, 7.5mm/s, 1mm",3,2,85,1,7.5,2,0.4392,0.5094,0.9486,0.45,0.459,0.423,0.441,0.423,0.486,0.513,0.495,0.522,0.531,0.936,0.972,0.918,0.963,0.954,-0.7253025041,0.2349218595,-0.2147341207,-1.295163493,-0.0978546137,0.2286923997,0.1140165835,0.4326787207,0.410342165,0.5905595306,0.490104446,0.4874791722,0.4487657486,0.411681247,0.537706127,0.443762408,0.506230773,0.949387374,0.949993181
"85:15 PPF:DEF, 2bar, 7.5mm/s, 1mm",3,3,85,1,7.5,2,0.4734,0.477,0.9504,0.468,0.477,0.468,0.486,0.468,0.468,0.504,0.468,0.486,0.459,0.936,0.981,0.936,0.972,0.927,-0.7253025041,0.2349218595,-0.2147341207,-1.295163493,0.1245239976,0.082812003,0.1230386873,0.4326787207,0.410342165,0.5905595306,0.490104446,0.4874791722,0.4487657486,0.411681247,0.537706127,0.443762408,0.506230773,0.949387374,0.949993181
"85:15 PPF:DEF, 2bar, 7.5mm/s, 1mm",3,4,85,1,7.5,2,0.459,0.4824,0.9414,0.468,0.468,0.459,0.459,0.441,0.468,0.486,0.486,0.486,0.486,0.936,0.954,0.945,0.945,0.927,-0.7253025041,0.2349218595,-0.2147341207,-1.295163493,0.0308908981,0.1071254024,0.0779281679,0.4326787207,0.410342165,0.5905595306,0.490104446,0.4874791722,0.4487657486,0.411681247,0.537706127,0.443762408,0.506230773,0.949387374,0.949993181
"85:15 PPF:DEF, 2bar, 7.5mm/s, 1mm",4,1,85,1,7.5,2,0.4104,0.5274,0.9378,0.378,0.441,0.423,0.414,0.396,0.558,0.477,0.531,0.513,0.558,0.936,0.918,0.954,0.927,0.954,-0.7253025041,0.2349218595,-0.2147341207,-1.295163493,-0.2851208126,0.3097370646,0.0598839602,0.4326787207,0.410342165,0.5905595306,0.490104446,0.4874791722,0.4487657486,0.411681247,0.537706127,0.443762408,0.506230773,0.949387374,0.949993181
"85:15 PPF:DEF, 2bar, 7.5mm/s, 1mm",4,2,85,1,7.5,2,0.4212,0.531,0.9522,0.351,0.396,0.45,0.477,0.432,0.594,0.522,0.522,0.495,0.522,0.945,0.918,0.972,0.972,0.954,-0.7253025041,0.2349218595,-0.2147341207,-1.295163493,-0.214895988,0.3259459975,0.1320607912,0.4326787207,0.410342165,0.5905595306,0.490104446,0.4874791722,0.4487657486,0.411681247,0.537706127,0.443762408,0.506230773,0.949387374,0.949993181
"85:15 PPF:DEF, 2bar, 7.5mm/s, 1mm",4,3,85,1,7.5,2,0.4338,0.513,0.9468,0.378,0.423,0.441,0.459,0.468,0.549,0.504,0.513,0.486,0.513,0.927,0.927,0.954,0.945,0.981,-0.7253025041,0.2349218595,-0.2147341207,-1.295163493,-0.1329670259,0.2449013327,0.1049944796,0.4326787207,0.410342165,0.5905595306,0.490104446,0.4874791722,0.4487657486,0.411681247,0.537706127,0.443762408,0.506230773,0.949387374,0.949993181
"85:15 PPF:DEF, 2bar, 7.5mm/s, 1mm",4,4,85,1,7.5,2,0.4536,0.4842,0.9378,0.369,0.522,0.468,0.459,0.45,0.603,0.333,0.504,0.486,0.495,0.972,0.855,0.972,0.945,0.945,-0.7253025041,0.2349218595,-0.2147341207,-1.295163493,-0.0042215142,0.1152298689,0.0598839602,0.4326787207,0.410342165,0.5905595306,0.490104446,0.4874791722,0.4487657486,0.411681247,0.537706127,0.443762408,0.506230773,0.949387374,0.949993181
"85:15 PPF:DEF, 2bar, 7.5mm/s, 1mm",5,1,85,1,7.5,2,0.4374,0.513,0.9504,0.441,0.45,0.423,0.441,0.432,0.504,0.522,0.531,0.495,0.513,0.945,0.972,0.954,0.936,0.945,-0.7253025041,0.2349218595,-0.2147341207,-1.295163493,-0.1095587511,0.2449013327,0.1230386873,0.4326787207,0.410342165,0.5905595306,0.490104446,0.4874791722,0.4487657486,0.411681247,0.537706127,0.443762408,0.506230773,0.949387374,0.949993181
"85:15 PPF:DEF, 2bar, 7.5mm/s, 1mm",5,2,85,1,7.5,2,0.4356,0.4896,0.9252,0.423,0.45,0.459,0.414,0.432,0.468,0.486,0.486,0.504,0.504,0.891,0.936,0.945,0.918,0.936,-0.7253025041,0.2349218595,-0.2147341207,-1.295163493,-0.1212628885,0.1395432684,-0.003270767,0.4326787207,0.410342165,0.5905595306,0.490104446,0.4874791722,0.4487657486,0.411681247,0.537706127,0.443762408,0.506230773,0.949387374,0.949993181
"85:15 PPF:DEF, 2bar, 7.5mm/s, 1mm",5,3,85,1,7.5,2,0.4536,0.4878,0.9414,0.414,0.468,0.459,0.459,0.468,0.486,0.495,0.477,0.486,0.495,0.9,0.963,0.936,0.945,0.963,-0.7253025041,0.2349218595,-0.2147341207,-1.295163493,-0.0042215142,0.1314388019,0.0779281679,0.4326787207,0.410342165,0.5905595306,0.490104446,0.4874791722,0.4487657486,0.411681247,0.537706127,0.443762408,0.506230773,0.949387374,0.949993181
"85:15 PPF:DEF, 2bar, 7.5mm/s, 1mm",5,4,85,1,7.5,2,0.4446,0.486,0.9306,0.423,0.414,0.477,0.468,0.441,0.477,0.486,0.477,0.468,0.522,0.9,0.9,0.954,0.936,0.963,-0.7253025041,0.2349218595,-0.2147341207,-1.295163493,-0.0627422014,0.1233343354,0.0237955447,0.4326787207,0.410342165,0.5905595306,0.490104446,0.4874791722,0.4487657486,0.411681247,0.537706127,0.443762408,0.506230773,0.949387374,0.949993181
"85:15 PPF:DEF, 2bar, 7.5mm/s, 1mm",6,1,85,1,7.5,2,0.405,0.549,0.954,0.342,0.414,0.423,0.432,0.414,0.576,0.513,0.567,0.54,0.549,0.918,0.927,0.99,0.972,0.963,-0.7253025041,0.2349218595,-0.2147341207,-1.295163493,-0.3202332249,0.4069906624,0.1410828951,0.4326787207,0.410342165,0.5905595306,0.490104446,0.4874791722,0.4487657486,0.411681247,0.537706127,0.443762408,0.506230773,0.949387374,0.949993181
"85:15 PPF:DEF, 2bar, 7.5mm/s, 1mm",6,2,85,1,7.5,2,0.3996,0.5454,0.945,0.333,0.351,0.432,0.441,0.441,0.594,0.522,0.531,0.531,0.549,0.927,0.873,0.963,0.972,0.99,-0.7253025041,0.2349218595,-0.2147341207,-1.295163493,-0.3553456372,0.3907817294,0.0959723757,0.4326787207,0.410342165,0.5905595306,0.490104446,0.4874791722,0.4487657486,0.411681247,0.537706127,0.443762408,0.506230773,0.949387374,0.949993181
"85:15 PPF:DEF, 2bar, 7.5mm/s, 1mm",6,3,85,1,7.5,2,0.4176,0.5184,0.936,0.333,0.432,0.432,0.459,0.432,0.612,0.495,0.504,0.486,0.495,0.945,0.927,0.936,0.945,0.927,-0.7253025041,0.2349218595,-0.2147341207,-1.295163493,-0.2383042628,0.2692147321,0.0508618563,0.4326787207,0.410342165,0.5905595306,0.490104446,0.4874791722,0.4487657486,0.411681247,0.537706127,0.443762408,0.506230773,0.949387374,0.949993181
"85:15 PPF:DEF, 2bar, 7.5mm/s, 1mm",6,4,85,1,7.5,2,0.423,0.5058,0.9288,0.333,0.495,0.405,0.423,0.459,0.594,0.405,0.513,0.513,0.504,0.927,0.9,0.918,0.936,0.963,-0.7253025041,0.2349218595,-0.2147341207,-1.295163493,-0.2031918505,0.2124834667,0.0147734408,0.4326787207,0.410342165,0.5905595306,0.490104446,0.4874791722,0.4487657486,0.411681247,0.537706127,0.443762408,0.506230773,0.949387374,0.949993181
"85:15 PPF:DEF, 2bar, 7.5mm/s, 1mm",7,1,85,1,7.5,2,0.3906,0.5472,0.9378,0.369,0.423,0.405,0.405,0.351,0.558,0.513,0.522,0.558,0.585,0.927,0.936,0.927,0.963,0.936,-0.7253025041,0.2349218595,-0.2147341207,-1.295163493,-0.4138663243,0.3988861959,0.0598839602,0.4326787207,0.410342165,0.5905595306,0.490104446,0.4874791722,0.4487657486,0.411681247,0.537706127,0.443762408,0.506230773,0.949387374,0.949993181
"85:15 PPF:DEF, 2bar, 7.5mm/s, 1mm",7,2,85,1,7.5,2,0.4176,0.531,0.9486,0.405,0.432,0.432,0.414,0.405,0.531,0.531,0.513,0.531,0.549,0.936,0.963,0.945,0.945,0.954,-0.7253025041,0.2349218595,-0.2147341207,-1.295163493,-0.2383042628,0.3259459975,0.1140165835,0.4326787207,0.410342165,0.5905595306,0.490104446,0.4874791722,0.4487657486,0.411681247,0.537706127,0.443762408,0.506230773,0.949387374,0.949993181
"85:15 PPF:DEF, 2bar, 7.5mm/s, 1mm",7,3,85,1,7.5,2,0.4122,0.5346,0.9468,0.396,0.387,0.396,0.432,0.45,0.549,0.531,0.585,0.513,0.495,0.945,0.918,0.981,0.945,0.945,-0.7253025041,0.2349218595,-0.2147341207,-1.295163493,-0.2734166751,0.3421549305,0.1049944796,0.4326787207,0.410342165,0.5905595306,0.490104446,0.4874791722,0.4487657486,0.411681247,0.537706127,0.443762408,0.506230773,0.949387374,0.949993181
"85:15 PPF:DEF, 2bar, 7.5mm/s, 1mm",7,4,85,1,7.5,2,0.4284,0.4878,0.9162,0.396,0.414,0.423,0.459,0.45,0.486,0.486,0.513,0.504,0.45,0.882,0.9,0.936,0.963,0.9,-0.7253025041,0.2349218595,-0.2147341207,-1.295163493,-0.1680794382,0.1314388019,-0.0483812864,0.4326787207,0.410342165,0.5905595306,0.490104446,0.4874791722,0.4487657486,0.411681247,0.537706127,0.443762408,0.506230773,0.949387374,0.949993181
"85:15 PPF:DEF, 2bar, 7.5mm/s, 1mm",8,1,85,1,7.5,2,0.4104,0.5364,0.9468,0.378,0.441,0.414,0.432,0.387,0.576,0.513,0.531,0.495,0.567,0.954,0.954,0.945,0.927,0.954,-0.7253025041,0.2349218595,-0.2147341207,-1.295163493,-0.2851208126,0.350259397,0.1049944796,0.4326787207,0.410342165,0.5905595306,0.490104446,0.4874791722,0.4487657486,0.411681247,0.537706127,0.443762408,0.506230773,0.949387374,0.949993181
"85:15 PPF:DEF, 2bar, 7.5mm/s, 1mm",8,2,85,1,7.5,2,0.3708,0.5688,0.9396,0.36,0.369,0.333,0.423,0.369,0.585,0.594,0.54,0.549,0.576,0.945,0.963,0.873,0.972,0.945,-0.7253025041,0.2349218595,-0.2147341207,-1.295163493,-0.5426118361,0.4961397937,0.0689060641,0.4326787207,0.410342165,0.5905595306,0.490104446,0.4874791722,0.4487657486,0.411681247,0.537706127,0.443762408,0.506230773,0.949387374,0.949993181
"85:15 PPF:DEF, 2bar, 7.5mm/s, 1mm",8,3,85,1,7.5,2,0.4104,0.5436,0.954,0.342,0.432,0.459,0.414,0.405,0.603,0.504,0.531,0.54,0.54,0.945,0.936,0.99,0.954,0.945,-0.7253025041,0.2349218595,-0.2147341207,-1.295163493,-0.2851208126,0.3826772629,0.1410828951,0.4326787207,0.410342165,0.5905595306,0.490104446,0.4874791722,0.4487657486,0.411681247,0.537706127,0.443762408,0.506230773,0.949387374,0.949993181
"85:15 PPF:DEF, 2bar, 7.5mm/s, 1mm",8,4,85,1,7.5,2,0.432,0.4896,0.9216,0.342,0.495,0.486,0.45,0.387,0.585,0.378,0.468,0.522,0.495,0.927,0.873,0.954,0.972,0.882,-0.7253025041,0.2349218595,-0.2147341207,-1.295163493,-0.1446711634,0.1395432684,-0.0213149747,0.4326787207,0.410342165,0.5905595306,0.490104446,0.4874791722,0.4487657486,0.411681247,0.537706127,0.443762408,0.506230773,0.949387374,0.949993181
"85:15 PPF:DEF, 2bar, 7.5mm/s, 1mm",9,1,85,1,7.5,2,0.36,0.5688,0.9288,0.387,0.432,0.324,0.342,0.315,0.486,0.531,0.594,0.63,0.603,0.873,0.963,0.918,0.972,0.918,-0.7253025041,0.2349218595,-0.2147341207,-1.295163493,-0.6128366607,0.4961397937,0.0147734408,0.4326787207,0.410342165,0.5905595306,0.490104446,0.4874791722,0.4487657486,0.411681247,0.537706127,0.443762408,0.506230773,0.949387374,0.949993181
"85:15 PPF:DEF, 2bar, 7.5mm/s, 1mm",9,2,85,1,7.5,2,0.3564,0.5526,0.909,0.423,0.36,0.324,0.324,0.351,0.513,0.513,0.567,0.567,0.603,0.936,0.873,0.891,0.891,0.954,-0.7253025041,0.2349218595,-0.2147341207,-1.295163493,-0.6362449355,0.4231995954,-0.0844697019,0.4326787207,0.410342165,0.5905595306,0.490104446,0.4874791722,0.4487657486,0.411681247,0.537706127,0.443762408,0.506230773,0.949387374,0.949993181
"85:15 PPF:DEF, 2bar, 7.5mm/s, 1mm",9,3,85,1,7.5,2,0.4212,0.4986,0.9198,0.405,0.423,0.432,0.423,0.423,0.513,0.495,0.486,0.486,0.513,0.918,0.918,0.918,0.909,0.936,-0.7253025041,0.2349218595,-0.2147341207,-1.295163493,-0.214895988,0.1800656008,-0.0303370786,0.4326787207,0.410342165,0.5905595306,0.490104446,0.4874791722,0.4487657486,0.411681247,0.537706127,0.443762408,0.506230773,0.949387374,0.949993181
"85:15 PPF:DEF, 2bar, 7.5mm/s, 1mm",9,4,85,1,7.5,2,0.4068,0.4986,0.9054,0.378,0.405,0.405,0.423,0.423,0.495,0.495,0.495,0.477,0.531,0.873,0.9,0.9,0.9,0.954,-0.7253025041,0.2349218595,-0.2147341207,-1.295163493,-0.3085290874,0.1800656008,-0.1025139097,0.4326787207,0.410342165,0.5905595306,0.490104446,0.4874791722,0.4487657486,0.411681247,0.537706127,0.443762408,0.506230773,0.949387374,0.949993181
