Repository: KavrakiLab/bioMateriaLs

File: Factorial_study_data.csv (part 3 of 21)
Label,Layer #,Scaffold #,wt% PPF,Spacing (mm),Speed (mm/s),Pressure (bar),Mean fiber,Mean pore,Mean spacing,Fiber Size (x1),x2,x3,x4,x5,Pore Size (x1),x2 2,x3 2,x4 2,x5 2,Fiber spacing (x1),Spacing x2,Spacing x3,Spacing x4,Spacing x5,Std wt% PPF,Std Spacing (mm),Std Speed (mm/s),Std Pressure (bar),Std Mean fiber,Std Mean pore,Std Mean spacing,Linear pore size,Quadratic pore size,Linear fiber diameter,Quadratic fiber diameter,4th order pore,4th order fiber,"Pore (lin, step)","Fiber (lin, step)","Pore (quad, step)","Fiber (quad, step)","Sum (lin, step)","Sum (quad, step)"
"85:15 PPF:DEF, 2bar, 7.5mm/s, 1mm",10,1,85,1,7.5,2,0.3744,0.5832,0.9576,0.306,0.405,0.396,0.405,0.36,0.648,0.549,0.576,0.567,0.576,0.954,0.954,0.972,0.972,0.936,-0.7253025041,0.2349218595,-0.2147341207,-1.295163493,-0.5192035612,0.5609755256,0.1591271029,0.4326787207,0.410342165,0.5905595306,0.490104446,0.4874791722,0.4487657486,0.411681247,0.537706127,0.443762408,0.506230773,0.949387374,0.949993181
"85:15 PPF:DEF, 2bar, 7.5mm/s, 1mm",10,2,85,1,7.5,2,0.36,0.5634,0.9234,0.324,0.369,0.36,0.36,0.387,0.63,0.531,0.558,0.54,0.558,0.954,0.9,0.918,0.9,0.945,-0.7253025041,0.2349218595,-0.2147341207,-1.295163493,-0.6128366607,0.4718263943,-0.0122928709,0.4326787207,0.410342165,0.5905595306,0.490104446,0.4874791722,0.4487657486,0.411681247,0.537706127,0.443762408,0.506230773,0.949387374,0.949993181
"85:15 PPF:DEF, 2bar, 7.5mm/s, 1mm",10,3,85,1,7.5,2,0.3312,0.5706,0.9018,0.297,0.378,0.378,0.288,0.315,0.603,0.495,0.585,0.585,0.585,0.9,0.873,0.963,0.873,0.9,-0.7253025041,0.2349218595,-0.2147341207,-1.295163493,-0.8001028596,0.5042442602,-0.1205581174,0.4326787207,0.410342165,0.5905595306,0.490104446,0.4874791722,0.4487657486,0.411681247,0.537706127,0.443762408,0.506230773,0.949387374,0.949993181
"85:15 PPF:DEF, 2bar, 7.5mm/s, 1mm",10,4,85,1,7.5,2,0.45,0.5814,1.0314,0.315,0.738,0.513,0.333,0.351,0.522,0.594,0.567,0.612,0.612,0.837,1.332,1.08,0.945,0.963,-0.7253025041,0.2349218595,-0.2147341207,-1.295163493,-0.0276297891,0.5528710591,0.5290333619,0.4326787207,0.410342165,0.5905595306,0.490104446,0.4874791722,0.4487657486,0.411681247,0.537706127,0.443762408,0.506230773,0.949387374,0.949993181
"85:15 PPF:DEF, 2bar, 7.5mm/s, 1mm",,,,,,,,,,,,,,,,,,,,,,,,,,,,,,,,,,,,,,,,,,,
"85:15 PPF:DEF, 2bar, 7.5mm/s, 0.8mm",1,1,85,0.8,7.5,2,0.4644,0.294,0.7584,0.462,0.468,0.456,0.48,0.456,0.3,0.288,0.288,0.294,0.3,0.762,0.756,0.744,0.774,0.756,-0.7253025041,-0.7047655786,-0.2147341207,-1.295163493,0.0660033104,-0.7411420897,-0.8393190599,0.2400787207,0.213542165,0.5905595306,0.490104446,0.2867962922,0.4487657486,0.201171944,0.563798367,0.228496411,0.532163917,0.764970311,0.760660328
"85:15 PPF:DEF, 2bar, 7.5mm/s, 0.8mm",1,2,85,0.8,7.5,2,0.4452,0.3144,0.7596,0.468,0.456,0.426,0.432,0.444,0.3,0.312,0.318,0.324,0.318,0.768,0.768,0.744,0.756,0.762,-0.7253025041,-0.7047655786,-0.2147341207,-1.295163493,-0.0588408222,-0.6492914695,-0.8333043239,0.2400787207,0.213542165,0.5905595306,0.490104446,0.2867962922,0.4487657486,0.201171944,0.563798367,0.228496411,0.532163917,0.764970311,0.760660328
"85:15 PPF:DEF, 2bar, 7.5mm/s, 0.8mm",1,3,85,0.8,7.5,2,0.4536,0.3132,0.7668,0.45,0.462,0.45,0.45,0.456,0.312,0.288,0.324,0.324,0.318,0.762,0.75,0.774,0.774,0.774,-0.7253025041,-0.7047655786,-0.2147341207,-1.295163493,-0.0042215142,-0.6546944472,-0.7972159084,0.2400787207,0.213542165,0.5905595306,0.490104446,0.2867962922,0.4487657486,0.201171944,0.563798367,0.228496411,0.532163917,0.764970311,0.760660328
"85:15 PPF:DEF, 2bar, 7.5mm/s, 0.8mm",1,4,85,0.8,7.5,2,0.5256,0.2364,0.762,0.522,0.552,0.51,0.522,0.522,0.234,0.228,0.252,0.216,0.252,0.756,0.78,0.762,0.738,0.774,-0.7253025041,-0.7047655786,-0.2147341207,-1.295163493,0.4639439831,-1.0004850172,-0.8212748521,0.2400787207,0.213542165,0.5905595306,0.490104446,0.2867962922,0.4487657486,0.201171944,0.563798367,0.228496411,0.532163917,0.764970311,0.760660328
"85:15 PPF:DEF, 2bar, 7.5mm/s, 0.8mm",2,1,85,0.8,7.5,2,0.4266,0.3222,0.7488,0.369,0.378,0.441,0.477,0.468,0.387,0.351,0.315,0.288,0.27,0.756,0.729,0.756,0.765,0.738,-0.7253025041,-0.7047655786,-0.2147341207,-1.295163493,-0.1797835757,-0.6141721148,-0.8874369472,0.2400787207,0.213542165,0.5905595306,0.490104446,0.2867962922,0.4487657486,0.201171944,0.563798367,0.228496411,0.532163917,0.764970311,0.760660328
"85:15 PPF:DEF, 2bar, 7.5mm/s, 0.8mm",2,2,85,0.8,7.5,2,0.4194,0.3366,0.756,0.351,0.351,0.558,0.423,0.414,0.414,0.315,0.297,0.324,0.333,0.765,0.666,0.855,0.747,0.747,-0.7253025041,-0.7047655786,-0.2147341207,-1.295163493,-0.2266001254,-0.5493363829,-0.8513485317,0.2400787207,0.213542165,0.5905595306,0.490104446,0.2867962922,0.4487657486,0.201171944,0.563798367,0.228496411,0.532163917,0.764970311,0.760660328
"85:15 PPF:DEF, 2bar, 7.5mm/s, 0.8mm",2,3,85,0.8,7.5,2,0.4176,0.333,0.7506,0.378,0.342,0.468,0.414,0.486,0.387,0.351,0.315,0.324,0.288,0.765,0.693,0.783,0.738,0.774,-0.7253025041,-0.7047655786,-0.2147341207,-1.295163493,-0.2383042628,-0.5655453159,-0.8784148433,0.2400787207,0.213542165,0.5905595306,0.490104446,0.2867962922,0.4487657486,0.201171944,0.563798367,0.228496411,0.532163917,0.764970311,0.760660328
"85:15 PPF:DEF, 2bar, 7.5mm/s, 0.8mm",2,4,85,0.8,7.5,2,0.504,0.2322,0.7362,0.405,0.576,0.513,0.504,0.522,0.333,0.144,0.261,0.225,0.198,0.738,0.72,0.774,0.729,0.72,-0.7253025041,-0.7047655786,-0.2147341207,-1.295163493,0.3234943339,-1.019395439,-0.9505916744,0.2400787207,0.213542165,0.5905595306,0.490104446,0.2867962922,0.4487657486,0.201171944,0.563798367,0.228496411,0.532163917,0.764970311,0.760660328
"85:15 PPF:DEF, 2bar, 7.5mm/s, 0.8mm",3,1,85,0.8,7.5,2,0.4548,0.306,0.7608,0.468,0.444,0.462,0.462,0.438,0.324,0.3,0.312,0.306,0.288,0.792,0.744,0.774,0.768,0.726,-0.7253025041,-0.7047655786,-0.2147341207,-1.295163493,0.0035812441,-0.6871123131,-0.827289588,0.2400787207,0.213542165,0.5905595306,0.490104446,0.2867962922,0.4487657486,0.201171944,0.563798367,0.228496411,0.532163917,0.764970311,0.760660328
"85:15 PPF:DEF, 2bar, 7.5mm/s, 0.8mm",3,2,85,0.8,7.5,2,0.4716,0.3024,0.774,0.474,0.474,0.474,0.468,0.468,0.294,0.324,0.294,0.294,0.306,0.768,0.798,0.768,0.762,0.774,-0.7253025041,-0.7047655786,-0.2147341207,-1.295163493,0.1128198601,-0.7033212461,-0.7611274929,0.2400787207,0.213542165,0.5905595306,0.490104446,0.2867962922,0.4487657486,0.201171944,0.563798367,0.228496411,0.532163917,0.764970311,0.760660328
"85:15 PPF:DEF, 2bar, 7.5mm/s, 0.8mm",3,3,85,0.8,7.5,2,0.4752,0.3012,0.7764,0.474,0.468,0.468,0.486,0.48,0.312,0.288,0.3,0.306,0.3,0.786,0.756,0.768,0.792,0.78,-0.7253025041,-0.7047655786,-0.2147341207,-1.295163493,0.136228135,-0.7087242238,-0.7490980211,0.2400787207,0.213542165,0.5905595306,0.490104446,0.2867962922,0.4487657486,0.201171944,0.563798367,0.228496411,0.532163917,0.764970311,0.760660328
"85:15 PPF:DEF, 2bar, 7.5mm/s, 0.8mm",3,4,85,0.8,7.5,2,0.4848,0.2712,0.756,0.486,0.474,0.498,0.486,0.48,0.276,0.258,0.282,0.264,0.276,0.762,0.732,0.78,0.75,0.756,-0.7253025041,-0.7047655786,-0.2147341207,-1.295163493,0.1986502013,-0.8437986652,-0.8513485317,0.2400787207,0.213542165,0.5905595306,0.490104446,0.2867962922,0.4487657486,0.201171944,0.563798367,0.228496411,0.532163917,0.764970311,0.760660328
"85:15 PPF:DEF, 2bar, 7.5mm/s, 0.8mm",4,1,85,0.8,7.5,2,0.4428,0.3096,0.7524,0.366,0.45,0.462,0.456,0.48,0.366,0.306,0.3,0.288,0.288,0.732,0.756,0.762,0.744,0.768,-0.7253025041,-0.7047655786,-0.2147341207,-1.295163493,-0.0744463388,-0.6709033802,-0.8693927395,0.2400787207,0.213542165,0.5905595306,0.490104446,0.2867962922,0.4487657486,0.201171944,0.563798367,0.228496411,0.532163917,0.764970311,0.760660328
"85:15 PPF:DEF, 2bar, 7.5mm/s, 0.8mm",4,2,85,0.8,7.5,2,0.4884,0.264,0.7524,0.378,0.594,0.486,0.486,0.498,0.216,0.276,0.282,0.27,0.276,0.594,0.87,0.768,0.756,0.774,-0.7253025041,-0.7047655786,-0.2147341207,-1.295163493,0.2220584762,-0.8762165311,-0.8693927395,0.2400787207,0.213542165,0.5905595306,0.490104446,0.2867962922,0.4487657486,0.201171944,0.563798367,0.228496411,0.532163917,0.764970311,0.760660328
"85:15 PPF:DEF, 2bar, 7.5mm/s, 0.8mm",4,3,85,0.8,7.5,2,0.4764,0.27,0.7464,0.384,0.534,0.48,0.498,0.486,0.324,0.234,0.27,0.24,0.282,0.708,0.768,0.75,0.738,0.768,-0.7253025041,-0.7047655786,-0.2147341207,-1.295163493,0.1440308933,-0.8492016428,-0.8994664191,0.2400787207,0.213542165,0.5905595306,0.490104446,0.2867962922,0.4487657486,0.201171944,0.563798367,0.228496411,0.532163917,0.764970311,0.760660328
"85:15 PPF:DEF, 2bar, 7.5mm/s, 0.8mm",4,4,85,0.8,7.5,2,0.5484,0.2616,0.81,0.624,0.582,0.498,0.522,0.516,0.312,0.264,0.234,0.252,0.246,0.936,0.846,0.732,0.774,0.762,-0.7253025041,-0.7047655786,-0.2147341207,-1.295163493,0.6121963906,-0.8870224864,-0.5806854153,0.2400787207,0.213542165,0.5905595306,0.490104446,0.2867962922,0.4487657486,0.201171944,0.563798367,0.228496411,0.532163917,0.764970311,0.760660328
"85:15 PPF:DEF, 2bar, 7.5mm/s, 0.8mm",5,1,85,0.8,7.5,2,0.48,0.2676,0.7476,0.486,0.516,0.474,0.462,0.462,0.264,0.264,0.276,0.252,0.282,0.75,0.78,0.75,0.714,0.744,-0.7253025041,-0.7047655786,-0.2147341207,-1.295163493,0.1674391681,-0.8600075982,-0.8934516831,0.2400787207,0.213542165,0.5905595306,0.490104446,0.2867962922,0.4487657486,0.201171944,0.563798367,0.228496411,0.532163917,0.764970311,0.760660328
"85:15 PPF:DEF, 2bar, 7.5mm/s, 0.8mm",5,2,85,0.8,7.5,2,0.4848,0.2568,0.7416,0.504,0.474,0.486,0.474,0.486,0.252,0.276,0.264,0.258,0.234,0.756,0.75,0.75,0.732,0.72,-0.7253025041,-0.7047655786,-0.2147341207,-1.295163493,0.1986502013,-0.9086343971,-0.9235253627,0.2400787207,0.213542165,0.5905595306,0.490104446,0.2867962922,0.4487657486,0.201171944,0.563798367,0.228496411,0.532163917,0.764970311,0.760660328
"85:15 PPF:DEF, 2bar, 7.5mm/s, 0.8mm",5,3,85,0.8,7.5,2,0.5136,0.2484,0.762,0.516,0.546,0.51,0.492,0.504,0.24,0.24,0.252,0.246,0.264,0.756,0.786,0.762,0.738,0.768,-0.7253025041,-0.7047655786,-0.2147341207,-1.295163493,0.3859164002,-0.9464552407,-0.8212748521,0.2400787207,0.213542165,0.5905595306,0.490104446,0.2867962922,0.4487657486,0.201171944,0.563798367,0.228496411,0.532163917,0.764970311,0.760660328
"85:15 PPF:DEF, 2bar, 7.5mm/s, 0.8mm",5,4,85,0.8,7.5,2,0.4944,0.246,0.7404,0.51,0.522,0.474,0.48,0.486,0.258,0.24,0.252,0.252,0.228,0.768,0.762,0.726,0.732,0.714,-0.7253025041,-0.7047655786,-0.2147341207,-1.295163493,0.2610722676,-0.957261196,-0.9295400987,0.2400787207,0.213542165,0.5905595306,0.490104446,0.2867962922,0.4487657486,0.201171944,0.563798367,0.228496411,0.532163917,0.764970311,0.760660328
"85:15 PPF:DEF, 2bar, 7.5mm/s, 0.8mm",6,1,85,0.8,7.5,2,0.4944,0.27,0.7644,0.516,0.486,0.474,0.498,0.498,0.24,0.276,0.294,0.264,0.276,0.756,0.762,0.768,0.762,0.774,-0.7253025041,-0.7047655786,-0.2147341207,-1.295163493,0.2610722676,-0.8492016428,-0.8092453803,0.2400787207,0.213542165,0.5905595306,0.490104446,0.2867962922,0.4487657486,0.201171944,0.563798367,0.228496411,0.532163917,0.764970311,0.760660328
"85:15 PPF:DEF, 2bar, 7.5mm/s, 0.8mm",6,2,85,0.8,7.5,2,0.4704,0.2664,0.7368,0.384,0.498,0.474,0.486,0.51,0.186,0.3,0.264,0.306,0.276,0.57,0.798,0.738,0.792,0.786,-0.7253025041,-0.7047655786,-0.2147341207,-1.295163493,0.1050171018,-0.8654105758,-0.9475843064,0.2400787207,0.213542165,0.5905595306,0.490104446,0.2867962922,0.4487657486,0.201171944,0.563798367,0.228496411,0.532163917,0.764970311,0.760660328
"85:15 PPF:DEF, 2bar, 7.5mm/s, 0.8mm",6,3,85,0.8,7.5,2,0.504,0.2568,0.7608,0.372,0.552,0.516,0.534,0.546,0.312,0.252,0.228,0.282,0.21,0.684,0.804,0.744,0.816,0.756,-0.7253025041,-0.7047655786,-0.2147341207,-1.295163493,0.3234943339,-0.9086343971,-0.827289588,0.2400787207,0.213542165,0.5905595306,0.490104446,0.2867962922,0.4487657486,0.201171944,0.563798367,0.228496411,0.532163917,0.764970311,0.760660328
"85:15 PPF:DEF, 2bar, 7.5mm/s, 0.8mm",6,4,85,0.8,7.5,2,0.5568,0.2628,0.8196,0.654,0.6,0.528,0.504,0.498,0.264,0.234,0.27,0.264,0.282,0.918,0.834,0.798,0.768,0.78,-0.7253025041,-0.7047655786,-0.2147341207,-1.295163493,0.6668156986,-0.8816195088,-0.5325675279,0.2400787207,0.213542165,0.5905595306,0.490104446,0.2867962922,0.4487657486,0.201171944,0.563798367,0.228496411,0.532163917,0.764970311,0.760660328
"85:15 PPF:DEF, 2bar, 7.5mm/s, 0.8mm",7,1,85,0.8,7.5,2,0.474,0.2772,0.7512,0.48,0.456,0.504,0.462,0.468,0.3,0.264,0.276,0.288,0.258,0.78,0.72,0.78,0.75,0.726,-0.7253025041,-0.7047655786,-0.2147341207,-1.295163493,0.1284253767,-0.8167837769,-0.8754074754,0.2400787207,0.213542165,0.5905595306,0.490104446,0.2867962922,0.4487657486,0.201171944,0.563798367,0.228496411,0.532163917,0.764970311,0.760660328
"85:15 PPF:DEF, 2bar, 7.5mm/s, 0.8mm",7,2,85,0.8,7.5,2,0.492,0.2712,0.7632,0.474,0.486,0.462,0.51,0.528,0.264,0.27,0.276,0.252,0.294,0.738,0.756,0.738,0.762,0.822,-0.7253025041,-0.7047655786,-0.2147341207,-1.295163493,0.245466751,-0.8437986652,-0.8152601162,0.2400787207,0.213542165,0.5905595306,0.490104446,0.2867962922,0.4487657486,0.201171944,0.563798367,0.228496411,0.532163917,0.764970311,0.760660328
"85:15 PPF:DEF, 2bar, 7.5mm/s, 0.8mm",7,3,85,0.8,7.5,2,0.4944,0.2652,0.7596,0.492,0.48,0.498,0.48,0.522,0.252,0.264,0.258,0.294,0.258,0.744,0.744,0.756,0.774,0.78,-0.7253025041,-0.7047655786,-0.2147341207,-1.295163493,0.2610722676,-0.8708135535,-0.8333043239,0.2400787207,0.213542165,0.5905595306,0.490104446,0.2867962922,0.4487657486,0.201171944,0.563798367,0.228496411,0.532163917,0.764970311,0.760660328
"85:15 PPF:DEF, 2bar, 7.5mm/s, 0.8mm",7,4,85,0.8,7.5,2,0.5196,0.2328,0.7524,0.516,0.504,0.54,0.492,0.546,0.228,0.258,0.222,0.258,0.198,0.744,0.762,0.762,0.75,0.744,-0.7253025041,-0.7047655786,-0.2147341207,-1.295163493,0.4249301917,-1.0166939502,-0.8693927395,0.2400787207,0.213542165,0.5905595306,0.490104446,0.2867962922,0.4487657486,0.201171944,0.563798367,0.228496411,0.532163917,0.764970311,0.760660328
"85:15 PPF:DEF, 2bar, 7.5mm/s, 0.8mm",8,1,85,0.8,7.5,2,0.4428,0.306,0.7488,0.39,0.456,0.444,0.462,0.462,0.366,0.324,0.294,0.264,0.282,0.756,0.78,0.738,0.726,0.744,-0.7253025041,-0.7047655786,-0.2147341207,-1.295163493,-0.0744463388,-0.6871123131,-0.8874369472,0.2400787207,0.213542165,0.5905595306,0.490104446,0.2867962922,0.4487657486,0.201171944,0.563798367,0.228496411,0.532163917,0.764970311,0.760660328
"85:15 PPF:DEF, 2bar, 7.5mm/s, 0.8mm",8,2,85,0.8,7.5,2,0.4908,0.2784,0.7692,0.378,0.606,0.468,0.492,0.51,0.234,0.3,0.27,0.288,0.3,0.612,0.906,0.738,0.78,0.81,-0.7253025041,-0.7047655786,-0.2147341207,-1.295163493,0.2376639927,-0.8113807992,-0.7851864366,0.2400787207,0.213542165,0.5905595306,0.490104446,0.2867962922,0.4487657486,0.201171944,0.563798367,0.228496411,0.532163917,0.764970311,0.760660328
"85:15 PPF:DEF, 2bar, 7.5mm/s, 0.8mm",8,3,85,0.8,7.5,2,0.4848,0.282,0.7668,0.402,0.534,0.474,0.516,0.498,0.342,0.318,0.228,0.258,0.264,0.744,0.852,0.702,0.774,0.762,-0.7253025041,-0.7047655786,-0.2147341207,-1.295163493,0.1986502013,-0.7951718663,-0.7972159084,0.2400787207,0.213542165,0.5905595306,0.490104446,0.2867962922,0.4487657486,0.201171944,0.563798367,0.228496411,0.532163917,0.764970311,0.760660328
"85:15 PPF:DEF, 2bar, 7.5mm/s, 0.8mm",8,4,85,0.8,7.5,2,0.5364,0.2652,0.8016,0.612,0.558,0.498,0.498,0.516,0.216,0.252,0.264,0.24,0.354,0.828,0.81,0.762,0.738,0.87,-0.7253025041,-0.7047655786,-0.2147341207,-1.295163493,0.5341688077,-0.8708135535,-0.6227885667,0.2400787207,0.213542165,0.5905595306,0.490104446,0.2867962922,0.4487657486,0.201171944,0.563798367,0.228496411,0.532163917,0.764970311,0.760660328
"85:15 PPF:DEF, 2bar, 7.5mm/s, 0.8mm",9,1,85,0.8,7.5,2,0.45,0.3072,0.7572,0.504,0.468,0.468,0.318,0.492,0.264,0.282,0.348,0.366,0.276,0.768,0.75,0.816,0.684,0.768,-0.7253025041,-0.7047655786,-0.2147341207,-1.295163493,-0.0276297891,-0.6817093355,-0.8453337958,0.2400787207,0.213542165,0.5905595306,0.490104446,0.2867962922,0.4487657486,0.201171944,0.563798367,0.228496411,0.532163917,0.764970311,0.760660328
"85:15 PPF:DEF, 2bar, 7.5mm/s, 0.8mm",9,2,85,0.8,7.5,2,0.468,0.3096,0.7776,0.456,0.528,0.492,0.39,0.474,0.276,0.288,0.426,0.33,0.228,0.732,0.816,0.918,0.72,0.702,-0.7253025041,-0.7047655786,-0.2147341207,-1.295163493,0.0894115853,-0.6709033802,-0.7430832851,0.2400787207,0.213542165,0.5905595306,0.490104446,0.2867962922,0.4487657486,0.201171944,0.563798367,0.228496411,0.532163917,0.764970311,0.760660328
"85:15 PPF:DEF, 2bar, 7.5mm/s, 0.8mm",9,3,85,0.8,7.5,2,0.4956,0.2568,0.7524,0.474,0.48,0.504,0.522,0.498,0.252,0.264,0.234,0.24,0.294,0.726,0.744,0.738,0.762,0.792,-0.7253025041,-0.7047655786,-0.2147341207,-1.295163493,0.2688750259,-0.9086343971,-0.8693927395,0.2400787207,0.213542165,0.5905595306,0.490104446,0.2867962922,0.4487657486,0.201171944,0.563798367,0.228496411,0.532163917,0.764970311,0.760660328
"85:15 PPF:DEF, 2bar, 7.5mm/s, 0.8mm",9,4,85,0.8,7.5,2,0.4644,0.2796,0.744,0.474,0.45,0.456,0.462,0.48,0.318,0.234,0.324,0.27,0.252,0.792,0.684,0.78,0.732,0.732,-0.7253025041,-0.7047655786,-0.2147341207,-1.295163493,0.0660033104,-0.8059778216,-0.9114958909,0.2400787207,0.213542165,0.5905595306,0.490104446,0.2867962922,0.4487657486,0.201171944,0.563798367,0.228496411,0.532163917,0.764970311,0.760660328
"85:15 PPF:DEF, 2bar, 7.5mm/s, 0.8mm",10,1,85,0.8,7.5,2,0.387,0.3384,0.7254,0.324,0.333,0.477,0.396,0.405,0.414,0.351,0.261,0.261,0.405,0.738,0.684,0.738,0.657,0.81,-0.7253025041,-0.7047655786,-0.2147341207,-1.295163493,-0.4372745992,-0.5412319164,-1.0047242977,0.2400787207,0.213542165,0.5905595306,0.490104446,0.2867962922,0.4487657486,0.201171944,0.563798367,0.228496411,0.532163917,0.764970311,0.760660328
"85:15 PPF:DEF, 2bar, 7.5mm/s, 0.8mm",10,2,85,0.8,7.5,2,0.36,0.36,0.72,0.279,0.459,0.351,0.351,0.36,0.405,0.396,0.288,0.369,0.342,0.684,0.855,0.639,0.72,0.702,-0.7253025041,-0.7047655786,-0.2147341207,-1.295163493,-0.6128366607,-0.4439783186,-1.0317906093,0.2400787207,0.213542165,0.5905595306,0.490104446,0.2867962922,0.4487657486,0.201171944,0.563798367,0.228496411,0.532163917,0.764970311,0.760660328
"85:15 PPF:DEF, 2bar, 7.5mm/s, 0.8mm",10,3,85,0.8,7.5,2,0.4158,0.3312,0.747,0.306,0.351,0.495,0.423,0.504,0.261,0.342,0.369,0.315,0.369,0.567,0.693,0.864,0.738,0.873,-0.7253025041,-0.7047655786,-0.2147341207,-1.295163493,-0.2500084003,-0.5736497823,-0.8964590511,0.2400787207,0.213542165,0.5905595306,0.490104446,0.2867962922,0.4487657486,0.201171944,0.563798367,0.228496411,0.532163917,0.764970311,0.760660328
"85:15 PPF:DEF, 2bar, 7.5mm/s, 0.8mm",10,4,85,0.8,7.5,2,0.4608,0.3456,0.8064,0.342,0.531,0.468,0.459,0.504,0.252,0.405,0.297,0.378,0.396,0.594,0.936,0.765,0.837,0.9,-0.7253025041,-0.7047655786,-0.2147341207,-1.295163493,0.0425950355,-0.5088140505,-0.5987296231,0.2400787207,0.213542165,0.5905595306,0.490104446,0.2867962922,0.4487657486,0.201171944,0.563798367,0.228496411,0.532163917,0.764970311,0.760660328
"85:15 PPF:DEF, 2bar, 7.5mm/s, 0.8mm",,,,,,,,,,,,,,,,,,,,,,,,,,,,,,,,,,,,,,,,,,,
"85:15 PPF:DEF, 2bar, 10mm/s, 1.2mm",1,1,85,1.2,10,2,0.4518,0.6876,1.1394,0.477,0.387,0.513,0.387,0.495,0.747,0.648,0.711,0.648,0.684,1.224,1.035,1.224,1.035,1.179,-0.7253025041,1.1746092977,0.3767762276,-1.295163493,-0.0159256516,1.0310345818,1.0703595947,0.6296874207,0.597024665,0.5118199556,0.498659446,0.5544608999,0.600025391,0.614215545,0.533814808,0.648755548,0.496811149,1.148030353,1.145566697
"85:15 PPF:DEF, 2bar, 10mm/s, 1.2mm",1,2,85,1.2,10,2,0.6768,0.486,1.1628,0.729,0.693,0.666,0.63,0.666,0.432,0.468,0.504,0.504,0.522,1.161,1.161,1.17,1.134,1.188,-0.7253025041,1.1746092977,0.3767762276,-1.295163493,1.4470915274,0.1233343354,1.1876469452,0.6296874207,0.597024665,0.5118199556,0.498659446,0.5544608999,0.600025391,0.614215545,0.533814808,0.648755548,0.496811149,1.148030353,1.145566697
"85:15 PPF:DEF, 2bar, 10mm/s, 1.2mm",1,3,85,1.2,10,2,0.7506,0.3924,1.143,0.801,0.756,0.747,0.747,0.702,0.351,0.351,0.396,0.405,0.459,1.152,1.107,1.143,1.152,1.161,-0.7253025041,1.1746092977,0.3767762276,-1.295163493,1.9269611621,-0.2980979218,1.0884038025,0.6296874207,0.597024665,0.5118199556,0.498659446,0.5544608999,0.600025391,0.614215545,0.533814808,0.648755548,0.496811149,1.148030353,1.145566697
"85:15 PPF:DEF, 2bar, 10mm/s, 1.2mm",1,4,85,1.2,10,2,0.8154,0.3636,1.179,0.855,0.837,0.864,0.801,0.72,0.351,0.306,0.324,0.36,0.477,1.206,1.143,1.188,1.161,1.197,-0.7253025041,1.1746092977,0.3767762276,-1.295163493,2.3483101097,-0.4277693856,1.2688458801,0.6296874207,0.597024665,0.5118199556,0.498659446,0.5544608999,0.600025391,0.614215545,0.533814808,0.648755548,0.496811149,1.148030353,1.145566697
"85:15 PPF:DEF, 2bar, 10mm/s, 1.2mm",2,1,85,1.2,10,2,0.8154,0.351,1.1664,0.81,0.792,0.891,0.801,0.783,0.342,0.405,0.315,0.342,0.351,1.152,1.197,1.206,1.143,1.134,-0.7253025041,1.1746092977,0.3767762276,-1.295163493,2.3483101097,-0.484500651,1.2056911529,0.6296874207,0.597024665,0.5118199556,0.498659446,0.5544608999,0.600025391,0.614215545,0.533814808,0.648755548,0.496811149,1.148030353,1.145566697
"85:15 PPF:DEF, 2bar, 10mm/s, 1.2mm",2,2,85,1.2,10,2,0.6084,0.5526,1.161,0.585,0.702,0.603,0.576,0.576,0.468,0.54,0.567,0.567,0.621,1.053,1.242,1.17,1.143,1.197,-0.7253025041,1.1746092977,0.3767762276,-1.295163493,1.002334305,0.4231995954,1.1786248413,0.6296874207,0.597024665,0.5118199556,0.498659446,0.5544608999,0.600025391,0.614215545,0.533814808,0.648755548,0.496811149,1.148030353,1.145566697
"85:15 PPF:DEF, 2bar, 10mm/s, 1.2mm",2,3,85,1.2,10,2,0.6894,0.4788,1.1682,0.756,0.801,0.666,0.657,0.567,0.369,0.396,0.486,0.54,0.603,1.125,1.197,1.152,1.197,1.17,-0.7253025041,1.1746092977,0.3767762276,-1.295163493,1.5290204894,0.0909164695,1.2147132568,0.6296874207,0.597024665,0.5118199556,0.498659446,0.5544608999,0.600025391,0.614215545,0.533814808,0.648755548,0.496811149,1.148030353,1.145566697
"85:15 PPF:DEF, 2bar, 10mm/s, 1.2mm",2,4,85,1.2,10,2,0.6516,0.504,1.1556,0.675,0.747,0.639,0.639,0.558,0.405,0.441,0.504,0.531,0.639,1.08,1.188,1.143,1.17,1.197,-0.7253025041,1.1746092977,0.3767762276,-1.295163493,1.2832336033,0.2043790003,1.1515585297,0.6296874207,0.597024665,0.5118199556,0.498659446,0.5544608999,0.600025391,0.614215545,0.533814808,0.648755548,0.496811149,1.148030353,1.145566697
"85:15 PPF:DEF, 2bar, 10mm/s, 1.2mm",3,1,85,1.2,10,2,0.8334,0.297,1.1304,0.927,0.909,0.81,0.81,0.711,0.162,0.261,0.27,0.351,0.441,1.089,1.17,1.08,1.161,1.152,-0.7253025041,1.1746092977,0.3767762276,-1.295163493,2.465351484,-0.7276346456,1.0252490753,0.6296874207,0.597024665,0.5118199556,0.498659446,0.5544608999,0.600025391,0.614215545,0.533814808,0.648755548,0.496811149,1.148030353,1.145566697
"85:15 PPF:DEF, 2bar, 10mm/s, 1.2mm",3,2,85,1.2,10,2,0.6102,0.531,1.1412,0.612,0.675,0.621,0.603,0.54,0.468,0.486,0.54,0.567,0.594,1.08,1.161,1.161,1.17,1.134,-0.7253025041,1.1746092977,0.3767762276,-1.295163493,1.0140384424,0.3259459975,1.0793816986,0.6296874207,0.597024665,0.5118199556,0.498659446,0.5544608999,0.600025391,0.614215545,0.533814808,0.648755548,0.496811149,1.148030353,1.145566697
"85:15 PPF:DEF, 2bar, 10mm/s, 1.2mm",3,3,85,1.2,10,2,0.6408,0.5274,1.1682,0.72,0.666,0.657,0.585,0.576,0.45,0.477,0.54,0.567,0.603,1.17,1.143,1.197,1.152,1.179,-0.7253025041,1.1746092977,0.3767762276,-1.295163493,1.2130087787,0.3097370646,1.2147132568,0.6296874207,0.597024665,0.5118199556,0.498659446,0.5544608999,0.600025391,0.614215545,0.533814808,0.648755548,0.496811149,1.148030353,1.145566697
"85:15 PPF:DEF, 2bar, 10mm/s, 1.2mm",3,4,85,1.2,10,2,0.6534,0.4968,1.1502,0.585,0.675,0.756,0.648,0.603,0.513,0.441,0.486,0.522,0.522,1.098,1.116,1.242,1.17,1.125,-0.7253025041,1.1746092977,0.3767762276,-1.295163493,1.2949377408,0.1719611343,1.124492218,0.6296874207,0.597024665,0.5118199556,0.498659446,0.5544608999,0.600025391,0.614215545,0.533814808,0.648755548,0.496811149,1.148030353,1.145566697
"85:15 PPF:DEF, 2bar, 10mm/s, 1.2mm",4,1,85,1.2,10,2,0.684,0.4626,1.1466,0.792,0.729,0.729,0.621,0.549,0.414,0.378,0.441,0.486,0.594,1.206,1.107,1.17,1.107,1.143,-0.7253025041,1.1746092977,0.3767762276,-1.295163493,1.4939080771,0.0179762711,1.1064480103,0.6296874207,0.597024665,0.5118199556,0.498659446,0.5544608999,0.600025391,0.614215545,0.533814808,0.648755548,0.496811149,1.148030353,1.145566697
"85:15 PPF:DEF, 2bar, 10mm/s, 1.2mm",4,2,85,1.2,10,2,0.6138,0.5562,1.17,0.594,0.747,0.612,0.558,0.558,0.477,0.495,0.549,0.603,0.657,1.071,1.242,1.161,1.161,1.215,-0.7253025041,1.1746092977,0.3767762276,-1.295163493,1.0374467173,0.4394085283,1.2237353607,0.6296874207,0.597024665,0.5118199556,0.498659446,0.5544608999,0.600025391,0.614215545,0.533814808,0.648755548,0.496811149,1.148030353,1.145566697
"85:15 PPF:DEF, 2bar, 10mm/s, 1.2mm",4,3,85,1.2,10,2,0.6426,0.5076,1.1502,0.819,0.639,0.648,0.558,0.549,0.486,0.342,0.513,0.594,0.603,1.305,0.981,1.161,1.152,1.152,-0.7253025041,1.1746092977,0.3767762276,-1.295163493,1.2247129162,0.2205879332,1.124492218,0.6296874207,0.597024665,0.5118199556,0.498659446,0.5544608999,0.600025391,0.614215545,0.533814808,0.648755548,0.496811149,1.148030353,1.145566697
"85:15 PPF:DEF, 2bar, 10mm/s, 1.2mm",4,4,85,1.2,10,2,0.6606,0.522,1.1826,0.63,0.819,0.648,0.63,0.576,0.567,0.504,0.387,0.558,0.594,1.197,1.323,1.035,1.188,1.17,-0.7253025041,1.1746092977,0.3767762276,-1.295163493,1.3417542905,0.2854236651,1.2868900879,0.6296874207,0.597024665,0.5118199556,0.498659446,0.5544608999,0.600025391,0.614215545,0.533814808,0.648755548,0.496811149,1.148030353,1.145566697
"85:15 PPF:DEF, 2bar, 10mm/s, 1.2mm",5,1,85,1.2,10,2,0.7074,0.4662,1.1736,0.801,0.765,0.684,0.693,0.594,0.36,0.432,0.45,0.522,0.567,1.161,1.197,1.134,1.215,1.161,-0.7253025041,1.1746092977,0.3767762276,-1.295163493,1.6460618637,0.0341852041,1.2417795685,0.6296874207,0.597024665,0.5118199556,0.498659446,0.5544608999,0.600025391,0.614215545,0.533814808,0.648755548,0.496811149,1.148030353,1.145566697
"85:15 PPF:DEF, 2bar, 10mm/s, 1.2mm",5,2,85,1.2,10,2,0.6138,0.5562,1.17,0.702,0.648,0.603,0.585,0.531,0.468,0.495,0.585,0.594,0.639,1.17,1.143,1.188,1.179,1.17,-0.7253025041,1.1746092977,0.3767762276,-1.295163493,1.0374467173,0.4394085283,1.2237353607,0.6296874207,0.597024665,0.5118199556,0.498659446,0.5544608999,0.600025391,0.614215545,0.533814808,0.648755548,0.496811149,1.148030353,1.145566697
"85:15 PPF:DEF, 2bar, 10mm/s, 1.2mm",5,3,85,1.2,10,2,0.6408,0.5382,1.179,0.729,0.657,0.666,0.585,0.567,0.45,0.477,0.54,0.576,0.648,1.179,1.134,1.206,1.161,1.215,-0.7253025041,1.1746092977,0.3767762276,-1.295163493,1.2130087787,0.3583638635,1.2688458801,0.6296874207,0.597024665,0.5118199556,0.498659446,0.5544608999,0.600025391,0.614215545,0.533814808,0.648755548,0.496811149,1.148030353,1.145566697
"85:15 PPF:DEF, 2bar, 10mm/s, 1.2mm",5,4,85,1.2,10,2,0.6624,0.4824,1.1448,0.648,0.711,0.711,0.63,0.612,0.513,0.414,0.423,0.513,0.549,1.161,1.125,1.134,1.143,1.161,-0.7253025041,1.1746092977,0.3767762276,-1.295163493,1.3534584279,0.1071254024,1.0974259064,0.6296874207,0.597024665,0.5118199556,0.498659446,0.5544608999,0.600025391,0.614215545,0.533814808,0.648755548,0.496811149,1.148030353,1.145566697
"85:15 PPF:DEF, 2bar, 10mm/s, 1.2mm",6,1,85,1.2,10,2,0.6084,0.5202,1.1286,0.729,0.63,0.648,0.495,0.54,0.45,0.486,0.495,0.558,0.612,1.179,1.116,1.143,1.053,1.152,-0.7253025041,1.1746092977,0.3767762276,-1.295163493,1.002334305,0.2773191986,1.0162269715,0.6296874207,0.597024665,0.5118199556,0.498659446,0.5544608999,0.600025391,0.614215545,0.533814808,0.648755548,0.496811149,1.148030353,1.145566697
"85:15 PPF:DEF, 2bar, 10mm/s, 1.2mm",6,2,85,1.2,10,2,0.5994,0.5256,1.125,0.558,0.801,0.576,0.54,0.522,0.477,0.423,0.576,0.603,0.549,1.035,1.224,1.152,1.143,1.071,-0.7253025041,1.1746092977,0.3767762276,-1.295163493,0.9438136178,0.3016325981,0.9981827637,0.6296874207,0.597024665,0.5118199556,0.498659446,0.5544608999,0.600025391,0.614215545,0.533814808,0.648755548,0.496811149,1.148030353,1.145566697
"85:15 PPF:DEF, 2bar, 10mm/s, 1.2mm",6,3,85,1.2,10,2,0.612,0.504,1.116,0.819,0.648,0.639,0.459,0.495,0.504,0.315,0.468,0.603,0.63,1.323,0.963,1.107,1.062,1.125,-0.7253025041,1.1746092977,0.3767762276,-1.295163493,1.0257425798,0.2043790003,0.9530722443,0.6296874207,0.597024665,0.5118199556,0.498659446,0.5544608999,0.600025391,0.614215545,0.533814808,0.648755548,0.496811149,1.148030353,1.145566697
"85:15 PPF:DEF, 2bar, 10mm/s, 1.2mm",6,4,85,1.2,10,2,0.6138,0.5094,1.1232,0.855,0.612,0.603,0.504,0.495,0.54,0.252,0.549,0.585,0.621,1.395,0.864,1.152,1.089,1.116,-0.7253025041,1.1746092977,0.3767762276,-1.295163493,1.0374467173,0.2286923997,0.9891606598,0.6296874207,0.597024665,0.5118199556,0.498659446,0.5544608999,0.600025391,0.614215545,0.533814808,0.648755548,0.496811149,1.148030353,1.145566697
"85:15 PPF:DEF, 2bar, 10mm/s, 1.2mm",7,1,85,1.2,10,2,0.6732,0.4932,1.1664,0.765,0.729,0.657,0.657,0.558,0.378,0.45,0.495,0.495,0.648,1.143,1.179,1.152,1.152,1.206,-0.7253025041,1.1746092977,0.3767762276,-1.295163493,1.4236832525,0.1557522014,1.2056911529,0.6296874207,0.597024665,0.5118199556,0.498659446,0.5544608999,0.600025391,0.614215545,0.533814808,0.648755548,0.496811149,1.148030353,1.145566697
"85:15 PPF:DEF, 2bar, 10mm/s, 1.2mm",7,2,85,1.2,10,2,0.5886,0.5688,1.1574,0.567,0.666,0.576,0.603,0.531,0.504,0.54,0.576,0.594,0.63,1.071,1.206,1.152,1.197,1.161,-0.7253025041,1.1746092977,0.3767762276,-1.295163493,0.8735887932,0.4961397937,1.1605806335,0.6296874207,0.597024665,0.5118199556,0.498659446,0.5544608999,0.600025391,0.614215545,0.533814808,0.648755548,0.496811149,1.148030353,1.145566697
"85:15 PPF:DEF, 2bar, 10mm/s, 1.2mm",7,3,85,1.2,10,2,0.5562,0.558,1.1142,0.567,0.468,0.36,0.666,0.72,0.63,0.612,0.648,0.477,0.423,1.197,1.08,1.008,1.143,1.143,-0.7253025041,1.1746092977,0.3767762276,-1.295163493,0.6629143194,0.4475129948,0.9440501404,0.6296874207,0.597024665,0.5118199556,0.498659446,0.5544608999,0.600025391,0.614215545,0.533814808,0.648755548,0.496811149,1.148030353,1.145566697
"85:15 PPF:DEF, 2bar, 10mm/s, 1.2mm",7,4,85,1.2,10,2,,,,,,,,,,,,,,,,,,,-0.7253025041,1.1746092977,0.3767762276,-1.295163493,,,,0.6296874207,0.597024665,0.5118199556,0.498659446,0.5544608999,0.600025391,0.614215545,0.533814808,0.648755548,0.496811149,1.148030353,1.145566697
"85:15 PPF:DEF, 2bar, 10mm/s, 1.2mm",8,1,85,1.2,10,2,,,,,,,,,,,,,,,,,,,-0.7253025041,1.1746092977,0.3767762276,-1.295163493,,,,0.6296874207,0.597024665,0.5118199556,0.498659446,0.5544608999,0.600025391,0.614215545,0.533814808,0.648755548,0.496811149,1.148030353,1.145566697
"85:15 PPF:DEF, 2bar, 10mm/s, 1.2mm",8,2,85,1.2,10,2,,,,,,,,,,,,,,,,,,,-0.7253025041,1.1746092977,0.3767762276,-1.295163493,,,,0.6296874207,0.597024665,0.5118199556,0.498659446,0.5544608999,0.600025391,0.614215545,0.533814808,0.648755548,0.496811149,1.148030353,1.145566697
"85:15 PPF:DEF, 2bar, 10mm/s, 1.2mm",8,3,85,1.2,10,2,,,,,,,,,,,,,,,,,,,-0.7253025041,1.1746092977,0.3767762276,-1.295163493,,,,0.6296874207,0.597024665,0.5118199556,0.498659446,0.5544608999,0.600025391,0.614215545,0.533814808,0.648755548,0.496811149,1.148030353,1.145566697
"85:15 PPF:DEF, 2bar, 10mm/s, 1.2mm",8,4,85,1.2,10,2,,,,,,,,,,,,,,,,,,,-0.7253025041,1.1746092977,0.3767762276,-1.295163493,,,,0.6296874207,0.597024665,0.5118199556,0.498659446,0.5544608999,0.600025391,0.614215545,0.533814808,0.648755548,0.496811149,1.148030353,1.145566697
"85:15 PPF:DEF, 2bar, 10mm/s, 1.2mm",9,1,85,1.2,10,2,,,,,,,,,,,,,,,,,,,-0.7253025041,1.1746092977,0.3767762276,-1.295163493,,,,0.6296874207,0.597024665,0.5118199556,0.498659446,0.5544608999,0.600025391,0.614215545,0.533814808,0.648755548,0.496811149,1.148030353,1.145566697
"85:15 PPF:DEF, 2bar, 10mm/s, 1.2mm",9,2,85,1.2,10,2,,,,,,,,,,,,,,,,,,,-0.7253025041,1.1746092977,0.3767762276,-1.295163493,,,,0.6296874207,0.597024665,0.5118199556,0.498659446,0.5544608999,0.600025391,0.614215545,0.533814808,0.648755548,0.496811149,1.148030353,1.145566697
"85:15 PPF:DEF, 2bar, 10mm/s, 1.2mm",9,3,85,1.2,10,2,,,,,,,,,,,,,,,,,,,-0.7253025041,1.1746092977,0.3767762276,-1.295163493,,,,0.6296874207,0.597024665,0.5118199556,0.498659446,0.5544608999,0.600025391,0.614215545,0.533814808,0.648755548,0.496811149,1.148030353,1.145566697
"85:15 PPF:DEF, 2bar, 10mm/s, 1.2mm",9,4,85,1.2,10,2,,,,,,,,,,,,,,,,,,,-0.7253025041,1.1746092977,0.3767762276,-1.295163493,,,,0.6296874207,0.597024665,0.5118199556,0.498659446,0.5544608999,0.600025391,0.614215545,0.533814808,0.648755548,0.496811149,1.148030353,1.145566697
"85:15 PPF:DEF, 2bar, 10mm/s, 1.2mm",10,1,85,1.2,10,2,,,,,,,,,,,,,,,,,,,-0.7253025041,1.1746092977,0.3767762276,-1.295163493,,,,0.6296874207,0.597024665,0.5118199556,0.498659446,0.5544608999,0.600025391,0.614215545,0.533814808,0.648755548,0.496811149,1.148030353,1.145566697
"85:15 PPF:DEF, 2bar, 10mm/s, 1.2mm",10,2,85,1.2,10,2,,,,,,,,,,,,,,,,,,,-0.7253025041,1.1746092977,0.3767762276,-1.295163493,,,,0.6296874207,0.597024665,0.5118199556,0.498659446,0.5544608999,0.600025391,0.614215545,0.533814808,0.648755548,0.496811149,1.148030353,1.145566697
"85:15 PPF:DEF, 2bar, 10mm/s, 1.2mm",10,3,85,1.2,10,2,,,,,,,,,,,,,,,,,,,-0.7253025041,1.1746092977,0.3767762276,-1.295163493,,,,0.6296874207,0.597024665,0.5118199556,0.498659446,0.5544608999,0.600025391,0.614215545,0.533814808,0.648755548,0.496811149,1.148030353,1.145566697
"85:15 PPF:DEF, 2bar, 10mm/s, 1.2mm",10,4,85,1.2,10,2,,,,,,,,,,,,,,,,,,,-0.7253025041,1.1746092977,0.3767762276,-1.295163493,,,,0.6296874207,0.597024665,0.5118199556,0.498659446,0.5544608999,0.600025391,0.614215545,0.533814808,0.648755548,0.496811149,1.148030353,1.145566697
"85:15 PPF:DEF, 2bar, 10mm/s, 1.2mm",,,,,,,,,,,,,,,,,,,,,,,,,,,,,,,,,,,,,,,,,,,
"85:15 PPF:DEF, 2bar, 10mm/s, 1mm",1,1,85,1,10,2,0.4986,0.405,0.9036,0.369,0.459,0.342,0.594,0.729,0.423,0.639,0.342,0.459,0.162,0.792,1.098,0.684,1.053,0.891,-0.7253025041,0.2349218595,0.3767762276,-1.295163493,0.2883819216,-0.2413666564,-0.1115360135,0.4370874207,0.400224665,0.5118199556,0.498659446,0.3537780199,0.600025391,0.403706242,0.553498997,0.440208051,0.513875793,0.957205239,0.954083844
"85:15 PPF:DEF, 2bar, 10mm/s, 1mm",1,2,85,1,10,2,0.7362,0.2034,0.9396,0.603,0.792,0.666,0.846,0.774,0.315,0.207,0.207,0.108,0.18,0.918,0.999,0.873,0.954,0.954,-0.7253025041,0.2349218595,0.3767762276,-1.295163493,1.8333280626,-1.1490669028,0.0689060641,0.4370874207,0.400224665,0.5118199556,0.498659446,0.3537780199,0.600025391,0.403706242,0.553498997,0.440208051,0.513875793,0.957205239,0.954083844
"85:15 PPF:DEF, 2bar, 10mm/s, 1mm",1,3,85,1,10,2,0.801,0.1728,0.9738,0.855,0.846,0.792,0.801,0.711,0.108,0.117,0.18,0.198,0.261,0.963,0.963,0.972,0.999,0.972,-0.7253025041,0.2349218595,0.3767762276,-1.295163493,2.2546770102,-1.2868428331,0.2403260378,0.4370874207,0.400224665,0.5118199556,0.498659446,0.3537780199,0.600025391,0.403706242,0.553498997,0.440208051,0.513875793,0.957205239,0.954083844
"85:15 PPF:DEF, 2bar, 10mm/s, 1mm",1,4,85,1,10,2,0.6948,0.2718,0.9666,0.711,0.747,0.747,0.666,0.603,0.216,0.234,0.207,0.342,0.36,0.927,0.981,0.954,1.008,0.963,-0.7253025041,0.2349218595,0.3767762276,-1.295163493,1.5641329017,-0.8410971764,0.2042376223,0.4370874207,0.400224665,0.5118199556,0.498659446,0.3537780199,0.600025391,0.403706242,0.553498997,0.440208051,0.513875793,0.957205239,0.954083844
"85:15 PPF:DEF, 2bar, 10mm/s, 1mm",2,1,85,1,10,2,0.7254,0.2664,0.9918,0.81,0.792,0.729,0.684,0.612,0.189,0.198,0.261,0.306,0.378,0.999,0.99,0.99,0.99,0.99,-0.7253025041,0.2349218595,0.3767762276,-1.295163493,1.7631032381,-0.8654105758,0.3305470766,0.4370874207,0.400224665,0.5118199556,0.498659446,0.3537780199,0.600025391,0.403706242,0.553498997,0.440208051,0.513875793,0.957205239,0.954083844
"85:15 PPF:DEF, 2bar, 10mm/s, 1mm",2,2,85,1,10,2,0.7758,0.198,0.9738,0.846,0.828,0.801,0.747,0.657,0.18,0.162,0.18,0.243,0.225,1.026,0.99,0.981,0.99,0.882,-0.7253025041,0.2349218595,0.3767762276,-1.295163493,2.0908190862,-1.1733803023,0.2403260378,0.4370874207,0.400224665,0.5118199556,0.498659446,0.3537780199,0.600025391,0.403706242,0.553498997,0.440208051,0.513875793,0.957205239,0.954083844
"85:15 PPF:DEF, 2bar, 10mm/s, 1mm",2,3,85,1,10,2,0.7668,0.2376,1.0044,0.918,0.801,0.738,0.729,0.648,0.135,0.198,0.225,0.279,0.351,1.053,0.999,0.963,1.008,0.999,-0.7253025041,0.2349218595,0.3767762276,-1.295163493,2.032298399,-0.9950820396,0.3937018037,0.4370874207,0.400224665,0.5118199556,0.498659446,0.3537780199,0.600025391,0.403706242,0.553498997,0.440208051,0.513875793,0.957205239,0.954083844
"85:15 PPF:DEF, 2bar, 10mm/s, 1mm",2,4,85,1,10,2,0.6498,0.2952,0.945,0.81,0.666,0.63,0.594,0.549,0.216,0.216,0.315,0.351,0.378,1.026,0.882,0.945,0.945,0.927,-0.7253025041,0.2349218595,0.3767762276,-1.295163493,1.2715294659,-0.7357391121,0.0959723757,0.4370874207,0.400224665,0.5118199556,0.498659446,0.3537780199,0.600025391,0.403706242,0.553498997,0.440208051,0.513875793,0.957205239,0.954083844
"85:15 PPF:DEF, 2bar, 10mm/s, 1mm",3,1,85,1,10,2,0.6696,0.3096,0.9792,0.792,0.693,0.702,0.549,0.612,0.234,0.225,0.342,0.369,0.378,1.026,0.918,1.044,0.918,0.99,-0.7253025041,0.2349218595,0.3767762276,-1.295163493,1.4002749777,-0.6709033802,0.2673923494,0.4370874207,0.400224665,0.5118199556,0.498659446,0.3537780199,0.600025391,0.403706242,0.553498997,0.440208051,0.513875793,0.957205239,0.954083844
"85:15 PPF:DEF, 2bar, 10mm/s, 1mm",3,2,85,1,10,2,0.7326,0.243,0.9756,0.873,0.774,0.756,0.684,0.576,0.09,0.18,0.216,0.306,0.423,0.963,0.954,0.972,0.99,0.999,-0.7253025041,0.2349218595,0.3767762276,-1.295163493,1.8099197878,-0.9707686401,0.2493481417,0.4370874207,0.400224665,0.5118199556,0.498659446,0.3537780199,0.600025391,0.403706242,0.553498997,0.440208051,0.513875793,0.957205239,0.954083844
"85:15 PPF:DEF, 2bar, 10mm/s, 1mm",3,3,85,1,10,2,0.6714,0.252,0.9234,0.828,0.711,0.666,0.576,0.576,0.171,0.171,0.243,0.324,0.351,0.999,0.882,0.909,0.9,0.927,-0.7253025041,0.2349218595,0.3767762276,-1.295163493,1.4119791151,-0.9302463077,-0.0122928709,0.4370874207,0.400224665,0.5118199556,0.498659446,0.3537780199,0.600025391,0.403706242,0.553498997,0.440208051,0.513875793,0.957205239,0.954083844
"85:15 PPF:DEF, 2bar, 10mm/s, 1mm",3,4,85,1,10,2,0.6048,0.351,0.9558,0.702,0.621,0.585,0.495,0.621,0.216,0.351,0.414,0.351,0.423,0.918,0.972,0.999,0.846,1.044,-0.7253025041,0.2349218595,0.3767762276,-1.295163493,0.9789260301,-0.484500651,0.150104999,0.4370874207,0.400224665,0.5118199556,0.498659446,0.3537780199,0.600025391,0.403706242,0.553498997,0.440208051,0.513875793,0.957205239,0.954083844
"85:15 PPF:DEF, 2bar, 10mm/s, 1mm",4,1,85,1,10,2,0.6264,0.369,0.9954,0.693,0.684,0.639,0.549,0.567,0.306,0.288,0.396,0.369,0.486,0.999,0.972,1.035,0.918,1.053,-0.7253025041,0.2349218595,0.3767762276,-1.295163493,1.1193756793,-0.4034559861,0.3485912843,0.4370874207,0.400224665,0.5118199556,0.498659446,0.3537780199,0.600025391,0.403706242,0.553498997,0.440208051,0.513875793,0.957205239,0.954083844
"85:15 PPF:DEF, 2bar, 10mm/s, 1mm",4,2,85,1,10,2,0.7056,0.3042,1.0098,0.837,0.729,0.702,0.63,0.63,0.252,0.234,0.333,0.306,0.396,1.089,0.963,1.035,0.936,1.026,-0.7253025041,0.2349218595,0.3767762276,-1.295163493,1.6343577263,-0.6952167796,0.4207681154,0.4370874207,0.400224665,0.5118199556,0.498659446,0.3537780199,0.600025391,0.403706242,0.553498997,0.440208051,0.513875793,0.957205239,0.954083844
"85:15 PPF:DEF, 2bar, 10mm/s, 1mm",4,3,85,1,10,2,0.6714,0.3114,0.9828,0.738,0.693,0.693,0.603,0.63,0.27,0.279,0.351,0.396,0.261,1.008,0.972,1.044,0.999,0.891,-0.7253025041,0.2349218595,0.3767762276,-1.295163493,1.4119791151,-0.6627989137,0.2854365572,0.4370874207,0.400224665,0.5118199556,0.498659446,0.3537780199,0.600025391,0.403706242,0.553498997,0.440208051,0.513875793,0.957205239,0.954083844
"85:15 PPF:DEF, 2bar, 10mm/s, 1mm",4,4,85,1,10,2,0.666,0.3456,1.0116,0.747,0.648,0.648,0.576,0.711,0.279,0.315,0.351,0.369,0.414,1.026,0.963,0.999,0.945,1.125,-0.7253025041,0.2349218595,0.3767762276,-1.295163493,1.3768667028,-0.5088140505,0.4297902193,0.4370874207,0.400224665,0.5118199556,0.498659446,0.3537780199,0.600025391,0.403706242,0.553498997,0.440208051,0.513875793,0.957205239,0.954083844
"85:15 PPF:DEF, 2bar, 10mm/s, 1mm",5,1,85,1,10,2,0.711,0.2664,0.9774,0.927,0.765,0.657,0.666,0.54,0.144,0.207,0.297,0.315,0.369,1.071,0.972,0.954,0.981,0.909,-0.7253025041,0.2349218595,0.3767762276,-1.295163493,1.6694701386,-0.8654105758,0.2583702455,0.4370874207,0.400224665,0.5118199556,0.498659446,0.3537780199,0.600025391,0.403706242,0.553498997,0.440208051,0.513875793,0.957205239,0.954083844
"85:15 PPF:DEF, 2bar, 10mm/s, 1mm",5,2,85,1,10,2,0.6552,0.2646,0.9198,0.702,0.711,0.657,0.648,0.558,0.189,0.243,0.243,0.315,0.333,0.891,0.954,0.9,0.963,0.891,-0.7253025041,0.2349218595,0.3767762276,-1.295163493,1.3066418782,-0.8735150423,-0.0303370786,0.4370874207,0.400224665,0.5118199556,0.498659446,0.3537780199,0.600025391,0.403706242,0.553498997,0.440208051,0.513875793,0.957205239,0.954083844
