Repository: KavrakiLab/bioMateriaLs

File: Factorial_study_data.csv (part 4 of 21)
Label,Layer #,Scaffold #,wt% PPF,Spacing (mm),Speed (mm/s),Pressure (bar),Mean fiber,Mean pore,Mean spacing,Fiber Size (x1),x2,x3,x4,x5,Pore Size (x1),x2 2,x3 2,x4 2,x5 2,Fiber spacing (x1),Spacing x2,Spacing x3,Spacing x4,Spacing x5,Std wt% PPF,Std Spacing (mm),Std Speed (mm/s),Std Pressure (bar),Std Mean fiber,Std Mean pore,Std Mean spacing,Linear pore size,Quadratic pore size,Linear fiber diameter,Quadratic fiber diameter,4th order pore,4th order fiber,"Pore (lin, step)","Fiber (lin, step)","Pore (quad, step)","Fiber (quad, step)","Sum (lin, step)","Sum (quad, step)"
"85:15 PPF:DEF, 2bar, 10mm/s, 1mm",5,3,85,1,10,2,0.6606,0.261,0.9216,0.801,0.684,0.693,0.54,0.585,0.153,0.171,0.288,0.306,0.387,0.954,0.855,0.981,0.846,0.972,-0.7253025041,0.2349218595,0.3767762276,-1.295163493,1.3417542905,-0.8897239753,-0.0213149747,0.4370874207,0.400224665,0.5118199556,0.498659446,0.3537780199,0.600025391,0.403706242,0.553498997,0.440208051,0.513875793,0.957205239,0.954083844
"85:15 PPF:DEF, 2bar, 10mm/s, 1mm",5,4,85,1,10,2,0.6642,0.3204,0.9846,0.819,0.738,0.639,0.594,0.531,0.207,0.324,0.351,0.342,0.378,1.026,1.062,0.99,0.936,0.909,-0.7253025041,0.2349218595,0.3767762276,-1.295163493,1.3651625654,-0.6222765813,0.2944586611,0.4370874207,0.400224665,0.5118199556,0.498659446,0.3537780199,0.600025391,0.403706242,0.553498997,0.440208051,0.513875793,0.957205239,0.954083844
"85:15 PPF:DEF, 2bar, 10mm/s, 1mm",6,1,85,1,10,2,0.7164,0.2628,0.9792,0.855,0.819,0.702,0.621,0.585,0.081,0.216,0.297,0.36,0.36,0.936,1.035,0.999,0.981,0.945,-0.7253025041,0.2349218595,0.3767762276,-1.295163493,1.7045825509,-0.8816195088,0.2673923494,0.4370874207,0.400224665,0.5118199556,0.498659446,0.3537780199,0.600025391,0.403706242,0.553498997,0.440208051,0.513875793,0.957205239,0.954083844
"85:15 PPF:DEF, 2bar, 10mm/s, 1mm",6,2,85,1,10,2,0.675,0.3024,0.9774,0.63,0.765,0.72,0.657,0.603,0.27,0.27,0.288,0.342,0.342,0.9,1.035,1.008,0.999,0.945,-0.7253025041,0.2349218595,0.3767762276,-1.295163493,1.43538739,-0.7033212461,0.2583702455,0.4370874207,0.400224665,0.5118199556,0.498659446,0.3537780199,0.600025391,0.403706242,0.553498997,0.440208051,0.513875793,0.957205239,0.954083844
"85:15 PPF:DEF, 2bar, 10mm/s, 1mm",6,3,85,1,10,2,0.6534,0.333,0.9864,0.72,0.738,0.648,0.621,0.54,0.243,0.306,0.315,0.387,0.414,0.963,1.044,0.963,1.008,0.954,-0.7253025041,0.2349218595,0.3767762276,-1.295163493,1.2949377408,-0.5655453159,0.3034807649,0.4370874207,0.400224665,0.5118199556,0.498659446,0.3537780199,0.600025391,0.403706242,0.553498997,0.440208051,0.513875793,0.957205239,0.954083844
"85:15 PPF:DEF, 2bar, 10mm/s, 1mm",6,4,85,1,10,2,0.666,0.3564,1.0224,0.765,0.828,0.612,0.603,0.522,0.297,0.333,0.369,0.522,0.261,1.062,1.161,0.981,1.125,0.783,-0.7253025041,0.2349218595,0.3767762276,-1.295163493,1.3768667028,-0.4601872515,0.4839228425,0.4370874207,0.400224665,0.5118199556,0.498659446,0.3537780199,0.600025391,0.403706242,0.553498997,0.440208051,0.513875793,0.957205239,0.954083844
"85:15 PPF:DEF, 2bar, 10mm/s, 1mm",7,1,85,1,10,2,,,,,,,,,,,,,,,,,,,-0.7253025041,0.2349218595,0.3767762276,-1.295163493,,,,0.4370874207,0.400224665,0.5118199556,0.498659446,0.3537780199,0.600025391,0.403706242,0.553498997,0.440208051,0.513875793,0.957205239,0.954083844
"85:15 PPF:DEF, 2bar, 10mm/s, 1mm",7,2,85,1,10,2,,,,,,,,,,,,,,,,,,,-0.7253025041,0.2349218595,0.3767762276,-1.295163493,,,,0.4370874207,0.400224665,0.5118199556,0.498659446,0.3537780199,0.600025391,0.403706242,0.553498997,0.440208051,0.513875793,0.957205239,0.954083844
"85:15 PPF:DEF, 2bar, 10mm/s, 1mm",7,3,85,1,10,2,,,,,,,,,,,,,,,,,,,-0.7253025041,0.2349218595,0.3767762276,-1.295163493,,,,0.4370874207,0.400224665,0.5118199556,0.498659446,0.3537780199,0.600025391,0.403706242,0.553498997,0.440208051,0.513875793,0.957205239,0.954083844
"85:15 PPF:DEF, 2bar, 10mm/s, 1mm",7,4,85,1,10,2,,,,,,,,,,,,,,,,,,,-0.7253025041,0.2349218595,0.3767762276,-1.295163493,,,,0.4370874207,0.400224665,0.5118199556,0.498659446,0.3537780199,0.600025391,0.403706242,0.553498997,0.440208051,0.513875793,0.957205239,0.954083844
"85:15 PPF:DEF, 2bar, 10mm/s, 1mm",8,1,85,1,10,2,,,,,,,,,,,,,,,,,,,-0.7253025041,0.2349218595,0.3767762276,-1.295163493,,,,0.4370874207,0.400224665,0.5118199556,0.498659446,0.3537780199,0.600025391,0.403706242,0.553498997,0.440208051,0.513875793,0.957205239,0.954083844
"85:15 PPF:DEF, 2bar, 10mm/s, 1mm",8,2,85,1,10,2,,,,,,,,,,,,,,,,,,,-0.7253025041,0.2349218595,0.3767762276,-1.295163493,,,,0.4370874207,0.400224665,0.5118199556,0.498659446,0.3537780199,0.600025391,0.403706242,0.553498997,0.440208051,0.513875793,0.957205239,0.954083844
"85:15 PPF:DEF, 2bar, 10mm/s, 1mm",8,3,85,1,10,2,,,,,,,,,,,,,,,,,,,-0.7253025041,0.2349218595,0.3767762276,-1.295163493,,,,0.4370874207,0.400224665,0.5118199556,0.498659446,0.3537780199,0.600025391,0.403706242,0.553498997,0.440208051,0.513875793,0.957205239,0.954083844
"85:15 PPF:DEF, 2bar, 10mm/s, 1mm",8,4,85,1,10,2,,,,,,,,,,,,,,,,,,,-0.7253025041,0.2349218595,0.3767762276,-1.295163493,,,,0.4370874207,0.400224665,0.5118199556,0.498659446,0.3537780199,0.600025391,0.403706242,0.553498997,0.440208051,0.513875793,0.957205239,0.954083844
"85:15 PPF:DEF, 2bar, 10mm/s, 1mm",9,1,85,1,10,2,,,,,,,,,,,,,,,,,,,-0.7253025041,0.2349218595,0.3767762276,-1.295163493,,,,0.4370874207,0.400224665,0.5118199556,0.498659446,0.3537780199,0.600025391,0.403706242,0.553498997,0.440208051,0.513875793,0.957205239,0.954083844
"85:15 PPF:DEF, 2bar, 10mm/s, 1mm",9,2,85,1,10,2,,,,,,,,,,,,,,,,,,,-0.7253025041,0.2349218595,0.3767762276,-1.295163493,,,,0.4370874207,0.400224665,0.5118199556,0.498659446,0.3537780199,0.600025391,0.403706242,0.553498997,0.440208051,0.513875793,0.957205239,0.954083844
"85:15 PPF:DEF, 2bar, 10mm/s, 1mm",9,3,85,1,10,2,,,,,,,,,,,,,,,,,,,-0.7253025041,0.2349218595,0.3767762276,-1.295163493,,,,0.4370874207,0.400224665,0.5118199556,0.498659446,0.3537780199,0.600025391,0.403706242,0.553498997,0.440208051,0.513875793,0.957205239,0.954083844
"85:15 PPF:DEF, 2bar, 10mm/s, 1mm",9,4,85,1,10,2,,,,,,,,,,,,,,,,,,,-0.7253025041,0.2349218595,0.3767762276,-1.295163493,,,,0.4370874207,0.400224665,0.5118199556,0.498659446,0.3537780199,0.600025391,0.403706242,0.553498997,0.440208051,0.513875793,0.957205239,0.954083844
"85:15 PPF:DEF, 2bar, 10mm/s, 1mm",10,1,85,1,10,2,,,,,,,,,,,,,,,,,,,-0.7253025041,0.2349218595,0.3767762276,-1.295163493,,,,0.4370874207,0.400224665,0.5118199556,0.498659446,0.3537780199,0.600025391,0.403706242,0.553498997,0.440208051,0.513875793,0.957205239,0.954083844
"85:15 PPF:DEF, 2bar, 10mm/s, 1mm",10,2,85,1,10,2,,,,,,,,,,,,,,,,,,,-0.7253025041,0.2349218595,0.3767762276,-1.295163493,,,,0.4370874207,0.400224665,0.5118199556,0.498659446,0.3537780199,0.600025391,0.403706242,0.553498997,0.440208051,0.513875793,0.957205239,0.954083844
"85:15 PPF:DEF, 2bar, 10mm/s, 1mm",10,3,85,1,10,2,,,,,,,,,,,,,,,,,,,-0.7253025041,0.2349218595,0.3767762276,-1.295163493,,,,0.4370874207,0.400224665,0.5118199556,0.498659446,0.3537780199,0.600025391,0.403706242,0.553498997,0.440208051,0.513875793,0.957205239,0.954083844
"85:15 PPF:DEF, 2bar, 10mm/s, 1mm",10,4,85,1,10,2,,,,,,,,,,,,,,,,,,,-0.7253025041,0.2349218595,0.3767762276,-1.295163493,,,,0.4370874207,0.400224665,0.5118199556,0.498659446,0.3537780199,0.600025391,0.403706242,0.553498997,0.440208051,0.513875793,0.957205239,0.954083844
"85:15 PPF:DEF, 2bar, 10mm/s, 1mm",,,,,,,,,,,,,,,,,,,,,,,,,,,,,,,,,,,,,,,,,,,
"85:15 PPF:DEF, 2bar, 10mm/s, 0.8mm",1,1,85,0.8,10,2,0.6318,0.1476,0.7794,0.648,0.63,0.621,0.648,0.612,0.126,0.126,0.162,0.189,0.135,0.774,0.756,0.783,0.837,0.747,-0.7253025041,-0.7047655786,0.3767762276,-1.295163493,1.1544880916,-1.4003053639,-0.7340611813,0.2444874207,0.203424665,0.5118199556,0.498659446,0.1530951399,0.600025391,0.193196939,0.573183187,0.231660555,0.530940438,0.766380126,0.762600993
"85:15 PPF:DEF, 2bar, 10mm/s, 0.8mm",1,2,85,0.8,10,2,0.6264,0.1386,0.765,0.657,0.621,0.603,0.639,0.612,0.108,0.108,0.18,0.18,0.117,0.765,0.729,0.783,0.819,0.729,-0.7253025041,-0.7047655786,0.3767762276,-1.295163493,1.1193756793,-1.4408276963,-0.8062380123,0.2444874207,0.203424665,0.5118199556,0.498659446,0.1530951399,0.600025391,0.193196939,0.573183187,0.231660555,0.530940438,0.766380126,0.762600993
"85:15 PPF:DEF, 2bar, 10mm/s, 0.8mm",1,3,85,0.8,10,2,0.6354,0.1458,0.7812,0.675,0.621,0.567,0.693,0.621,0.108,0.144,0.144,0.198,0.135,0.783,0.765,0.711,0.891,0.756,-0.7253025041,-0.7047655786,0.3767762276,-1.295163493,1.1778963665,-1.4084098303,-0.7250390774,0.2444874207,0.203424665,0.5118199556,0.498659446,0.1530951399,0.600025391,0.193196939,0.573183187,0.231660555,0.530940438,0.766380126,0.762600993
"85:15 PPF:DEF, 2bar, 10mm/s, 0.8mm",1,4,85,0.8,10,2,0.6012,0.1404,0.7416,0.585,0.567,0.648,0.567,0.639,0.099,0.135,0.207,0.099,0.162,0.684,0.702,0.855,0.666,0.801,-0.7253025041,-0.7047655786,0.3767762276,-1.295163493,0.9555177552,-1.4327232298,-0.9235253627,0.2444874207,0.203424665,0.5118199556,0.498659446,0.1530951399,0.600025391,0.193196939,0.573183187,0.231660555,0.530940438,0.766380126,0.762600993
"85:15 PPF:DEF, 2bar, 10mm/s, 0.8mm",2,1,85,0.8,10,2,,0,,,,,,,0,0,0,0,0,,,,,,-0.7253025041,-0.7047655786,0.3767762276,-1.295163493,,-2.0648716157,,0.2444874207,0.203424665,0.5118199556,0.498659446,0.1530951399,0.600025391,0.193196939,0.573183187,0.231660555,0.530940438,0.766380126,0.762600993
"85:15 PPF:DEF, 2bar, 10mm/s, 0.8mm",2,2,85,0.8,10,2,,0,,,,,,,0,0,0,0,0,,,,,,-0.7253025041,-0.7047655786,0.3767762276,-1.295163493,,-2.0648716157,,0.2444874207,0.203424665,0.5118199556,0.498659446,0.1530951399,0.600025391,0.193196939,0.573183187,0.231660555,0.530940438,0.766380126,0.762600993
"85:15 PPF:DEF, 2bar, 10mm/s, 0.8mm",2,3,85,0.8,10,2,,0,,,,,,,0,0,0,0,0,,,,,,-0.7253025041,-0.7047655786,0.3767762276,-1.295163493,,-2.0648716157,,0.2444874207,0.203424665,0.5118199556,0.498659446,0.1530951399,0.600025391,0.193196939,0.573183187,0.231660555,0.530940438,0.766380126,0.762600993
"85:15 PPF:DEF, 2bar, 10mm/s, 0.8mm",2,4,85,0.8,10,2,,0,,,,,,,0,0,0,0,0,,,,,,-0.7253025041,-0.7047655786,0.3767762276,-1.295163493,,-2.0648716157,,0.2444874207,0.203424665,0.5118199556,0.498659446,0.1530951399,0.600025391,0.193196939,0.573183187,0.231660555,0.530940438,0.766380126,0.762600993
"85:15 PPF:DEF, 2bar, 10mm/s, 0.8mm",3,1,85,0.8,10,2,,0,,,,,,,0,0,0,0,0,,,,,,-0.7253025041,-0.7047655786,0.3767762276,-1.295163493,,-2.0648716157,,0.2444874207,0.203424665,0.5118199556,0.498659446,0.1530951399,0.600025391,0.193196939,0.573183187,0.231660555,0.530940438,0.766380126,0.762600993
"85:15 PPF:DEF, 2bar, 10mm/s, 0.8mm",3,2,85,0.8,10,2,,0,,,,,,,0,0,0,0,0,,,,,,-0.7253025041,-0.7047655786,0.3767762276,-1.295163493,,-2.0648716157,,0.2444874207,0.203424665,0.5118199556,0.498659446,0.1530951399,0.600025391,0.193196939,0.573183187,0.231660555,0.530940438,0.766380126,0.762600993
"85:15 PPF:DEF, 2bar, 10mm/s, 0.8mm",3,3,85,0.8,10,2,,0,,,,,,,0,0,0,0,0,,,,,,-0.7253025041,-0.7047655786,0.3767762276,-1.295163493,,-2.0648716157,,0.2444874207,0.203424665,0.5118199556,0.498659446,0.1530951399,0.600025391,0.193196939,0.573183187,0.231660555,0.530940438,0.766380126,0.762600993
"85:15 PPF:DEF, 2bar, 10mm/s, 0.8mm",3,4,85,0.8,10,2,,0,,,,,,,0,0,0,0,0,,,,,,-0.7253025041,-0.7047655786,0.3767762276,-1.295163493,,-2.0648716157,,0.2444874207,0.203424665,0.5118199556,0.498659446,0.1530951399,0.600025391,0.193196939,0.573183187,0.231660555,0.530940438,0.766380126,0.762600993
"85:15 PPF:DEF, 2bar, 10mm/s, 0.8mm",4,1,85,0.8,10,2,,0,,,,,,,0,0,0,0,0,,,,,,-0.7253025041,-0.7047655786,0.3767762276,-1.295163493,,-2.0648716157,,0.2444874207,0.203424665,0.5118199556,0.498659446,0.1530951399,0.600025391,0.193196939,0.573183187,0.231660555,0.530940438,0.766380126,0.762600993
"85:15 PPF:DEF, 2bar, 10mm/s, 0.8mm",4,2,85,0.8,10,2,,0,,,,,,,0,0,0,0,0,,,,,,-0.7253025041,-0.7047655786,0.3767762276,-1.295163493,,-2.0648716157,,0.2444874207,0.203424665,0.5118199556,0.498659446,0.1530951399,0.600025391,0.193196939,0.573183187,0.231660555,0.530940438,0.766380126,0.762600993
"85:15 PPF:DEF, 2bar, 10mm/s, 0.8mm",4,3,85,0.8,10,2,,0,,,,,,,0,0,0,0,0,,,,,,-0.7253025041,-0.7047655786,0.3767762276,-1.295163493,,-2.0648716157,,0.2444874207,0.203424665,0.5118199556,0.498659446,0.1530951399,0.600025391,0.193196939,0.573183187,0.231660555,0.530940438,0.766380126,0.762600993
"85:15 PPF:DEF, 2bar, 10mm/s, 0.8mm",4,4,85,0.8,10,2,,0,,,,,,,0,0,0,0,0,,,,,,-0.7253025041,-0.7047655786,0.3767762276,-1.295163493,,-2.0648716157,,0.2444874207,0.203424665,0.5118199556,0.498659446,0.1530951399,0.600025391,0.193196939,0.573183187,0.231660555,0.530940438,0.766380126,0.762600993
"85:15 PPF:DEF, 2bar, 10mm/s, 0.8mm",5,1,85,0.8,10,2,,0,,,,,,,0,0,0,0,0,,,,,,-0.7253025041,-0.7047655786,0.3767762276,-1.295163493,,-2.0648716157,,0.2444874207,0.203424665,0.5118199556,0.498659446,0.1530951399,0.600025391,0.193196939,0.573183187,0.231660555,0.530940438,0.766380126,0.762600993
"85:15 PPF:DEF, 2bar, 10mm/s, 0.8mm",5,2,85,0.8,10,2,,0,,,,,,,0,0,0,0,0,,,,,,-0.7253025041,-0.7047655786,0.3767762276,-1.295163493,,-2.0648716157,,0.2444874207,0.203424665,0.5118199556,0.498659446,0.1530951399,0.600025391,0.193196939,0.573183187,0.231660555,0.530940438,0.766380126,0.762600993
"85:15 PPF:DEF, 2bar, 10mm/s, 0.8mm",5,3,85,0.8,10,2,,0,,,,,,,0,0,0,0,0,,,,,,-0.7253025041,-0.7047655786,0.3767762276,-1.295163493,,-2.0648716157,,0.2444874207,0.203424665,0.5118199556,0.498659446,0.1530951399,0.600025391,0.193196939,0.573183187,0.231660555,0.530940438,0.766380126,0.762600993
"85:15 PPF:DEF, 2bar, 10mm/s, 0.8mm",5,4,85,0.8,10,2,,0,,,,,,,0,0,0,0,0,,,,,,-0.7253025041,-0.7047655786,0.3767762276,-1.295163493,,-2.0648716157,,0.2444874207,0.203424665,0.5118199556,0.498659446,0.1530951399,0.600025391,0.193196939,0.573183187,0.231660555,0.530940438,0.766380126,0.762600993
"85:15 PPF:DEF, 2bar, 10mm/s, 0.8mm",6,1,85,0.8,10,2,,0,,,,,,,0,0,0,0,0,,,,,,-0.7253025041,-0.7047655786,0.3767762276,-1.295163493,,-2.0648716157,,0.2444874207,0.203424665,0.5118199556,0.498659446,0.1530951399,0.600025391,0.193196939,0.573183187,0.231660555,0.530940438,0.766380126,0.762600993
"85:15 PPF:DEF, 2bar, 10mm/s, 0.8mm",6,2,85,0.8,10,2,,0,,,,,,,0,0,0,0,0,,,,,,-0.7253025041,-0.7047655786,0.3767762276,-1.295163493,,-2.0648716157,,0.2444874207,0.203424665,0.5118199556,0.498659446,0.1530951399,0.600025391,0.193196939,0.573183187,0.231660555,0.530940438,0.766380126,0.762600993
"85:15 PPF:DEF, 2bar, 10mm/s, 0.8mm",6,3,85,0.8,10,2,,0,,,,,,,0,0,0,0,0,,,,,,-0.7253025041,-0.7047655786,0.3767762276,-1.295163493,,-2.0648716157,,0.2444874207,0.203424665,0.5118199556,0.498659446,0.1530951399,0.600025391,0.193196939,0.573183187,0.231660555,0.530940438,0.766380126,0.762600993
"85:15 PPF:DEF, 2bar, 10mm/s, 0.8mm",6,4,85,0.8,10,2,,0,,,,,,,0,0,0,0,0,,,,,,-0.7253025041,-0.7047655786,0.3767762276,-1.295163493,,-2.0648716157,,0.2444874207,0.203424665,0.5118199556,0.498659446,0.1530951399,0.600025391,0.193196939,0.573183187,0.231660555,0.530940438,0.766380126,0.762600993
"85:15 PPF:DEF, 2bar, 10mm/s, 0.8mm",7,1,85,0.8,10,2,,,,,,,,,,,,,,,,,,,-0.7253025041,-0.7047655786,0.3767762276,-1.295163493,,,,0.2444874207,0.203424665,0.5118199556,0.498659446,0.1530951399,0.600025391,0.193196939,0.573183187,0.231660555,0.530940438,0.766380126,0.762600993
"85:15 PPF:DEF, 2bar, 10mm/s, 0.8mm",7,2,85,0.8,10,2,,,,,,,,,,,,,,,,,,,-0.7253025041,-0.7047655786,0.3767762276,-1.295163493,,,,0.2444874207,0.203424665,0.5118199556,0.498659446,0.1530951399,0.600025391,0.193196939,0.573183187,0.231660555,0.530940438,0.766380126,0.762600993
"85:15 PPF:DEF, 2bar, 10mm/s, 0.8mm",7,3,85,0.8,10,2,,,,,,,,,,,,,,,,,,,-0.7253025041,-0.7047655786,0.3767762276,-1.295163493,,,,0.2444874207,0.203424665,0.5118199556,0.498659446,0.1530951399,0.600025391,0.193196939,0.573183187,0.231660555,0.530940438,0.766380126,0.762600993
"85:15 PPF:DEF, 2bar, 10mm/s, 0.8mm",7,4,85,0.8,10,2,,,,,,,,,,,,,,,,,,,-0.7253025041,-0.7047655786,0.3767762276,-1.295163493,,,,0.2444874207,0.203424665,0.5118199556,0.498659446,0.1530951399,0.600025391,0.193196939,0.573183187,0.231660555,0.530940438,0.766380126,0.762600993
"85:15 PPF:DEF, 2bar, 10mm/s, 0.8mm",8,1,85,0.8,10,2,,,,,,,,,,,,,,,,,,,-0.7253025041,-0.7047655786,0.3767762276,-1.295163493,,,,0.2444874207,0.203424665,0.5118199556,0.498659446,0.1530951399,0.600025391,0.193196939,0.573183187,0.231660555,0.530940438,0.766380126,0.762600993
"85:15 PPF:DEF, 2bar, 10mm/s, 0.8mm",8,2,85,0.8,10,2,,,,,,,,,,,,,,,,,,,-0.7253025041,-0.7047655786,0.3767762276,-1.295163493,,,,0.2444874207,0.203424665,0.5118199556,0.498659446,0.1530951399,0.600025391,0.193196939,0.573183187,0.231660555,0.530940438,0.766380126,0.762600993
"85:15 PPF:DEF, 2bar, 10mm/s, 0.8mm",8,3,85,0.8,10,2,,,,,,,,,,,,,,,,,,,-0.7253025041,-0.7047655786,0.3767762276,-1.295163493,,,,0.2444874207,0.203424665,0.5118199556,0.498659446,0.1530951399,0.600025391,0.193196939,0.573183187,0.231660555,0.530940438,0.766380126,0.762600993
"85:15 PPF:DEF, 2bar, 10mm/s, 0.8mm",8,4,85,0.8,10,2,,,,,,,,,,,,,,,,,,,-0.7253025041,-0.7047655786,0.3767762276,-1.295163493,,,,0.2444874207,0.203424665,0.5118199556,0.498659446,0.1530951399,0.600025391,0.193196939,0.573183187,0.231660555,0.530940438,0.766380126,0.762600993
"85:15 PPF:DEF, 2bar, 10mm/s, 0.8mm",9,1,85,0.8,10,2,,,,,,,,,,,,,,,,,,,-0.7253025041,-0.7047655786,0.3767762276,-1.295163493,,,,0.2444874207,0.203424665,0.5118199556,0.498659446,0.1530951399,0.600025391,0.193196939,0.573183187,0.231660555,0.530940438,0.766380126,0.762600993
"85:15 PPF:DEF, 2bar, 10mm/s, 0.8mm",9,2,85,0.8,10,2,,,,,,,,,,,,,,,,,,,-0.7253025041,-0.7047655786,0.3767762276,-1.295163493,,,,0.2444874207,0.203424665,0.5118199556,0.498659446,0.1530951399,0.600025391,0.193196939,0.573183187,0.231660555,0.530940438,0.766380126,0.762600993
"85:15 PPF:DEF, 2bar, 10mm/s, 0.8mm",9,3,85,0.8,10,2,,,,,,,,,,,,,,,,,,,-0.7253025041,-0.7047655786,0.3767762276,-1.295163493,,,,0.2444874207,0.203424665,0.5118199556,0.498659446,0.1530951399,0.600025391,0.193196939,0.573183187,0.231660555,0.530940438,0.766380126,0.762600993
"85:15 PPF:DEF, 2bar, 10mm/s, 0.8mm",9,4,85,0.8,10,2,,,,,,,,,,,,,,,,,,,-0.7253025041,-0.7047655786,0.3767762276,-1.295163493,,,,0.2444874207,0.203424665,0.5118199556,0.498659446,0.1530951399,0.600025391,0.193196939,0.573183187,0.231660555,0.530940438,0.766380126,0.762600993
"85:15 PPF:DEF, 2bar, 10mm/s, 0.8mm",10,1,85,0.8,10,2,,,,,,,,,,,,,,,,,,,-0.7253025041,-0.7047655786,0.3767762276,-1.295163493,,,,0.2444874207,0.203424665,0.5118199556,0.498659446,0.1530951399,0.600025391,0.193196939,0.573183187,0.231660555,0.530940438,0.766380126,0.762600993
"85:15 PPF:DEF, 2bar, 10mm/s, 0.8mm",10,2,85,0.8,10,2,,,,,,,,,,,,,,,,,,,-0.7253025041,-0.7047655786,0.3767762276,-1.295163493,,,,0.2444874207,0.203424665,0.5118199556,0.498659446,0.1530951399,0.600025391,0.193196939,0.573183187,0.231660555,0.530940438,0.766380126,0.762600993
"85:15 PPF:DEF, 2bar, 10mm/s, 0.8mm",10,3,85,0.8,10,2,,,,,,,,,,,,,,,,,,,-0.7253025041,-0.7047655786,0.3767762276,-1.295163493,,,,0.2444874207,0.203424665,0.5118199556,0.498659446,0.1530951399,0.600025391,0.193196939,0.573183187,0.231660555,0.530940438,0.766380126,0.762600993
"85:15 PPF:DEF, 2bar, 10mm/s, 0.8mm",10,4,85,0.8,10,2,,,,,,,,,,,,,,,,,,,-0.7253025041,-0.7047655786,0.3767762276,-1.295163493,,,,0.2444874207,0.203424665,0.5118199556,0.498659446,0.1530951399,0.600025391,0.193196939,0.573183187,0.231660555,0.530940438,0.766380126,0.762600993
"85:15 PPF:DEF, 2bar, 10mm/s, 0.8mm",,,,,,,,,,,,,,,,,,,,,,,,,,,,,,,,,,,,,,,,,,,
"85:15 PPF:DEF, 2bar, 15mm/s, 1.2mm",1,1,85,1.2,15,2,0.7434,0.423,1.1664,0.81,0.693,0.81,0.657,0.747,0.36,0.378,0.414,0.432,0.531,1.17,1.071,1.224,1.089,1.278,-0.7253025041,1.1746092977,1.559796924,-1.295163493,1.8801446124,-0.1603219916,1.2056911529,0.6385048207,0.576789665,0.3543408056,0.553269446,0.5929915172,0.5861081135,0.598265535,0.578216649,0.606797334,0.562208189,1.176482184,1.169005523
"85:15 PPF:DEF, 2bar, 15mm/s, 1.2mm",1,2,85,1.2,15,2,0.702,0.459,1.161,0.738,0.711,0.738,0.657,0.666,0.432,0.468,0.441,0.468,0.486,1.17,1.179,1.179,1.125,1.152,-0.7253025041,1.1746092977,1.559796924,-1.295163493,1.6109494514,0.0017673381,1.1786248413,0.6385048207,0.576789665,0.3543408056,0.553269446,0.5929915172,0.5861081135,0.598265535,0.578216649,0.606797334,0.562208189,1.176482184,1.169005523
"85:15 PPF:DEF, 2bar, 15mm/s, 1.2mm",1,3,85,1.2,15,2,0.6822,0.4896,1.1718,0.765,0.684,0.711,0.648,0.603,0.432,0.486,0.468,0.522,0.54,1.197,1.17,1.179,1.17,1.143,-0.7253025041,1.1746092977,1.559796924,-1.295163493,1.4822039397,0.1395432684,1.2327574646,0.6385048207,0.576789665,0.3543408056,0.553269446,0.5929915172,0.5861081135,0.598265535,0.578216649,0.606797334,0.562208189,1.176482184,1.169005523
"85:15 PPF:DEF, 2bar, 15mm/s, 1.2mm",1,4,85,1.2,15,2,0.5796,0.5796,1.1592,0.603,0.621,0.531,0.54,0.603,0.612,0.522,0.531,0.558,0.675,1.215,1.143,1.062,1.098,1.278,-0.7253025041,1.1746092977,1.559796924,-1.295163493,0.8150681061,0.5447665927,1.1696027374,0.6385048207,0.576789665,0.3543408056,0.553269446,0.5929915172,0.5861081135,0.598265535,0.578216649,0.606797334,0.562208189,1.176482184,1.169005523
"85:15 PPF:DEF, 2bar, 15mm/s, 1.2mm",2,1,85,1.2,15,2,0.495,0.6408,1.1358,0.513,0.531,0.522,0.459,0.45,0.63,0.594,0.603,0.684,0.693,1.143,1.125,1.125,1.143,1.143,-0.7253025041,1.1746092977,1.559796924,-1.295163493,0.2649736467,0.8203184532,1.052315387,0.6385048207,0.576789665,0.3543408056,0.553269446,0.5929915172,0.5861081135,0.598265535,0.578216649,0.606797334,0.562208189,1.176482184,1.169005523
"85:15 PPF:DEF, 2bar, 15mm/s, 1.2mm",2,2,85,1.2,15,2,0.5076,0.6318,1.1394,0.477,0.648,0.477,0.549,0.387,0.54,0.576,0.63,0.702,0.711,1.017,1.224,1.107,1.251,1.098,-0.7253025041,1.1746092977,1.559796924,-1.295163493,0.3469026088,0.7797961207,1.0703595947,0.6385048207,0.576789665,0.3543408056,0.553269446,0.5929915172,0.5861081135,0.598265535,0.578216649,0.606797334,0.562208189,1.176482184,1.169005523
"85:15 PPF:DEF, 2bar, 15mm/s, 1.2mm",2,3,85,1.2,15,2,0.513,0.6102,1.1232,0.657,0.504,0.54,0.387,0.477,0.477,0.522,0.621,0.693,0.738,1.134,1.026,1.161,1.08,1.215,-0.7253025041,1.1746092977,1.559796924,-1.295163493,0.3820150211,0.6825425229,0.9891606598,0.6385048207,0.576789665,0.3543408056,0.553269446,0.5929915172,0.5861081135,0.598265535,0.578216649,0.606797334,0.562208189,1.176482184,1.169005523
"85:15 PPF:DEF, 2bar, 15mm/s, 1.2mm",2,4,85,1.2,15,2,0.5958,0.549,1.1448,0.567,0.576,0.576,0.567,0.693,0.603,0.558,0.594,0.504,0.486,1.17,1.134,1.17,1.071,1.179,-0.7253025041,1.1746092977,1.559796924,-1.295163493,0.9204053429,0.4069906624,1.0974259064,0.6385048207,0.576789665,0.3543408056,0.553269446,0.5929915172,0.5861081135,0.598265535,0.578216649,0.606797334,0.562208189,1.176482184,1.169005523
"85:15 PPF:DEF, 2bar, 15mm/s, 1.2mm",3,1,85,1.2,15,2,0.5202,0.6408,1.161,0.567,0.522,0.54,0.468,0.504,0.567,0.63,0.63,0.693,0.684,1.134,1.152,1.17,1.161,1.188,-0.7253025041,1.1746092977,1.559796924,-1.295163493,0.4288315708,0.8203184532,1.1786248413,0.6385048207,0.576789665,0.3543408056,0.553269446,0.5929915172,0.5861081135,0.598265535,0.578216649,0.606797334,0.562208189,1.176482184,1.169005523
"85:15 PPF:DEF, 2bar, 15mm/s, 1.2mm",3,2,85,1.2,15,2,0.5184,0.6444,1.1628,0.594,0.522,0.513,0.468,0.495,0.585,0.612,0.648,0.675,0.702,1.179,1.134,1.161,1.143,1.197,-0.7253025041,1.1746092977,1.559796924,-1.295163493,0.4171274334,0.8365273861,1.1876469452,0.6385048207,0.576789665,0.3543408056,0.553269446,0.5929915172,0.5861081135,0.598265535,0.578216649,0.606797334,0.562208189,1.176482184,1.169005523
"85:15 PPF:DEF, 2bar, 15mm/s, 1.2mm",3,3,85,1.2,15,2,0.4806,0.6894,1.17,0.54,0.45,0.504,0.441,0.468,0.648,0.675,0.675,0.72,0.729,1.188,1.125,1.179,1.161,1.197,-0.7253025041,1.1746092977,1.559796924,-1.295163493,0.1713405473,1.0391390483,1.2237353607,0.6385048207,0.576789665,0.3543408056,0.553269446,0.5929915172,0.5861081135,0.598265535,0.578216649,0.606797334,0.562208189,1.176482184,1.169005523
"85:15 PPF:DEF, 2bar, 15mm/s, 1.2mm",3,4,85,1.2,15,2,0.4356,0.6264,1.062,0.333,0.441,0.414,0.468,0.522,0.603,0.621,0.576,0.585,0.747,0.936,1.062,0.99,1.053,1.269,-0.7253025041,1.1746092977,1.559796924,-1.295163493,-0.1212628885,0.7554827213,0.6824091279,0.6385048207,0.576789665,0.3543408056,0.553269446,0.5929915172,0.5861081135,0.598265535,0.578216649,0.606797334,0.562208189,1.176482184,1.169005523
"85:15 PPF:DEF, 2bar, 15mm/s, 1.2mm",4,1,85,1.2,15,2,0.4518,0.6984,1.1502,0.45,0.486,0.486,0.468,0.369,0.684,0.702,0.684,0.72,0.702,1.134,1.188,1.17,1.188,1.071,-0.7253025041,1.1746092977,1.559796924,-1.295163493,-0.0159256516,1.0796613807,1.124492218,0.6385048207,0.576789665,0.3543408056,0.553269446,0.5929915172,0.5861081135,0.598265535,0.578216649,0.606797334,0.562208189,1.176482184,1.169005523
"85:15 PPF:DEF, 2bar, 15mm/s, 1.2mm",4,2,85,1.2,15,2,0.4932,0.648,1.1412,0.432,0.585,0.504,0.441,0.504,0.639,0.594,0.657,0.666,0.684,1.071,1.179,1.161,1.107,1.188,-0.7253025041,1.1746092977,1.559796924,-1.295163493,0.2532695093,0.8527363191,1.0793816986,0.6385048207,0.576789665,0.3543408056,0.553269446,0.5929915172,0.5861081135,0.598265535,0.578216649,0.606797334,0.562208189,1.176482184,1.169005523
"85:15 PPF:DEF, 2bar, 15mm/s, 1.2mm",4,3,85,1.2,15,2,0.4608,0.6804,1.1412,0.531,0.468,0.486,0.387,0.432,0.666,0.639,0.675,0.702,0.72,1.197,1.107,1.161,1.089,1.152,-0.7253025041,1.1746092977,1.559796924,-1.295163493,0.0425950355,0.9986167158,1.0793816986,0.6385048207,0.576789665,0.3543408056,0.553269446,0.5929915172,0.5861081135,0.598265535,0.578216649,0.606797334,0.562208189,1.176482184,1.169005523
"85:15 PPF:DEF, 2bar, 15mm/s, 1.2mm",4,4,85,1.2,15,2,0.5508,0.6138,1.1646,0.567,0.576,0.603,0.522,0.486,0.594,0.567,0.612,0.621,0.675,1.161,1.143,1.215,1.143,1.161,-0.7253025041,1.1746092977,1.559796924,-1.295163493,0.6278019071,0.6987514559,1.1966690491,0.6385048207,0.576789665,0.3543408056,0.553269446,0.5929915172,0.5861081135,0.598265535,0.578216649,0.606797334,0.562208189,1.176482184,1.169005523
"85:15 PPF:DEF, 2bar, 15mm/s, 1.2mm",5,1,85,1.2,15,2,0.5184,0.6516,1.17,0.594,0.531,0.522,0.432,0.513,0.558,0.639,0.63,0.711,0.72,1.152,1.17,1.152,1.143,1.233,-0.7253025041,1.1746092977,1.559796924,-1.295163493,0.4171274334,0.8689452521,1.2237353607,0.6385048207,0.576789665,0.3543408056,0.553269446,0.5929915172,0.5861081135,0.598265535,0.578216649,0.606797334,0.562208189,1.176482184,1.169005523
"85:15 PPF:DEF, 2bar, 15mm/s, 1.2mm",5,2,85,1.2,15,2,0.486,0.6714,1.1574,0.531,0.54,0.504,0.459,0.396,0.585,0.621,0.702,0.711,0.738,1.116,1.161,1.206,1.17,1.134,-0.7253025041,1.1746092977,1.559796924,-1.295163493,0.2064529596,0.9580943834,1.1605806335,0.6385048207,0.576789665,0.3543408056,0.553269446,0.5929915172,0.5861081135,0.598265535,0.578216649,0.606797334,0.562208189,1.176482184,1.169005523
"85:15 PPF:DEF, 2bar, 15mm/s, 1.2mm",5,3,85,1.2,15,2,0.4644,0.6912,1.1556,0.522,0.468,0.477,0.423,0.432,0.756,0.621,0.675,0.684,0.72,1.278,1.089,1.152,1.107,1.152,-0.7253025041,1.1746092977,1.559796924,-1.295163493,0.0660033104,1.0472435148,1.1515585297,0.6385048207,0.576789665,0.3543408056,0.553269446,0.5929915172,0.5861081135,0.598265535,0.578216649,0.606797334,0.562208189,1.176482184,1.169005523
"85:15 PPF:DEF, 2bar, 15mm/s, 1.2mm",5,4,85,1.2,15,2,0.4194,0.7164,1.1358,0.504,0.378,0.351,0.405,0.459,0.738,0.657,0.711,0.81,0.666,1.242,1.035,1.062,1.215,1.125,-0.7253025041,1.1746092977,1.559796924,-1.295163493,-0.2266001254,1.1607060455,1.052315387,0.6385048207,0.576789665,0.3543408056,0.553269446,0.5929915172,0.5861081135,0.598265535,0.578216649,0.606797334,0.562208189,1.176482184,1.169005523
"85:15 PPF:DEF, 2bar, 15mm/s, 1.2mm",6,1,85,1.2,15,2,0.4446,0.6876,1.1322,0.513,0.45,0.45,0.369,0.441,0.693,0.666,0.783,0.621,0.675,1.206,1.116,1.233,0.99,1.116,-0.7253025041,1.1746092977,1.559796924,-1.295163493,-0.0627422014,1.0310345818,1.0342711792,0.6385048207,0.576789665,0.3543408056,0.553269446,0.5929915172,0.5861081135,0.598265535,0.578216649,0.606797334,0.562208189,1.176482184,1.169005523
"85:15 PPF:DEF, 2bar, 15mm/s, 1.2mm",6,2,85,1.2,15,2,0.4302,,,0.414,0.423,0.414,0.432,0.468,,,,,,,,,,,-0.7253025041,1.1746092977,1.559796924,-1.295163493,-0.1563753008,,,0.6385048207,0.576789665,0.3543408056,0.553269446,0.5929915172,0.5861081135,0.598265535,0.578216649,0.606797334,0.562208189,1.176482184,1.169005523
"85:15 PPF:DEF, 2bar, 15mm/s, 1.2mm",6,3,85,1.2,15,2,0.243,0.891,1.134,0.216,0.252,0.243,0.27,0.234,0.945,0.846,0.909,0.882,0.873,1.161,1.098,1.152,1.152,1.107,-0.7253025041,1.1746092977,1.559796924,-1.295163493,-1.3736055938,1.9468392946,1.0432932831,0.6385048207,0.576789665,0.3543408056,0.553269446,0.5929915172,0.5861081135,0.598265535,0.578216649,0.606797334,0.562208189,1.176482184,1.169005523
"85:15 PPF:DEF, 2bar, 15mm/s, 1.2mm",6,4,85,1.2,15,2,,,,,,,,,,,,,,,,,,,-0.7253025041,1.1746092977,1.559796924,-1.295163493,,,,0.6385048207,0.576789665,0.3543408056,0.553269446,0.5929915172,0.5861081135,0.598265535,0.578216649,0.606797334,0.562208189,1.176482184,1.169005523
"85:15 PPF:DEF, 2bar, 15mm/s, 1.2mm",7,1,85,1.2,15,2,,,,,,,,,,,,,,,,,,,-0.7253025041,1.1746092977,1.559796924,-1.295163493,,,,0.6385048207,0.576789665,0.3543408056,0.553269446,0.5929915172,0.5861081135,0.598265535,0.578216649,0.606797334,0.562208189,1.176482184,1.169005523
"85:15 PPF:DEF, 2bar, 15mm/s, 1.2mm",7,2,85,1.2,15,2,,,,,,,,,,,,,,,,,,,-0.7253025041,1.1746092977,1.559796924,-1.295163493,,,,0.6385048207,0.576789665,0.3543408056,0.553269446,0.5929915172,0.5861081135,0.598265535,0.578216649,0.606797334,0.562208189,1.176482184,1.169005523
"85:15 PPF:DEF, 2bar, 15mm/s, 1.2mm",7,3,85,1.2,15,2,,,,,,,,,,,,,,,,,,,-0.7253025041,1.1746092977,1.559796924,-1.295163493,,,,0.6385048207,0.576789665,0.3543408056,0.553269446,0.5929915172,0.5861081135,0.598265535,0.578216649,0.606797334,0.562208189,1.176482184,1.169005523
"85:15 PPF:DEF, 2bar, 15mm/s, 1.2mm",7,4,85,1.2,15,2,,,,,,,,,,,,,,,,,,,-0.7253025041,1.1746092977,1.559796924,-1.295163493,,,,0.6385048207,0.576789665,0.3543408056,0.553269446,0.5929915172,0.5861081135,0.598265535,0.578216649,0.606797334,0.562208189,1.176482184,1.169005523
"85:15 PPF:DEF, 2bar, 15mm/s, 1.2mm",8,1,85,1.2,15,2,0.5472,0.6138,1.161,0.648,0.531,0.567,0.504,0.486,0.414,0.756,0.675,0.531,0.693,1.062,1.287,1.242,1.035,1.179,-0.7253025041,1.1746092977,1.559796924,-1.295163493,0.6043936323,0.6987514559,1.1786248413,0.6385048207,0.576789665,0.3543408056,0.553269446,0.5929915172,0.5861081135,0.598265535,0.578216649,0.606797334,0.562208189,1.176482184,1.169005523
"85:15 PPF:DEF, 2bar, 15mm/s, 1.2mm",8,2,85,1.2,15,2,0.5148,0.6894,1.2042,0.504,0.531,0.567,0.459,0.513,0.675,0.675,0.657,0.72,0.72,1.179,1.206,1.224,1.179,1.233,-0.7253025041,1.1746092977,1.559796924,-1.295163493,0.3937191585,1.0391390483,1.3951553344,0.6385048207,0.576789665,0.3543408056,0.553269446,0.5929915172,0.5861081135,0.598265535,0.578216649,0.606797334,0.562208189,1.176482184,1.169005523
"85:15 PPF:DEF, 2bar, 15mm/s, 1.2mm",8,3,85,1.2,15,2,0.5634,0.6372,1.2006,0.477,0.531,0.702,0.486,0.621,0.801,0.567,0.63,0.594,0.594,1.278,1.098,1.332,1.08,1.215,-0.7253025041,1.1746092977,1.559796924,-1.295163493,0.7097308692,0.8041095202,1.3771111267,0.6385048207,0.576789665,0.3543408056,0.553269446,0.5929915172,0.5861081135,0.598265535,0.578216649,0.606797334,0.562208189,1.176482184,1.169005523
"85:15 PPF:DEF, 2bar, 15mm/s, 1.2mm",8,4,85,1.2,15,2,0.5562,0.756,1.3122,0.603,0.576,0.639,0.522,0.441,0.783,0.72,0.846,0.711,0.72,1.386,1.296,1.485,1.233,1.161,-0.7253025041,1.1746092977,1.559796924,-1.295163493,0.6629143194,1.3390043082,1.9364815672,0.6385048207,0.576789665,0.3543408056,0.553269446,0.5929915172,0.5861081135,0.598265535,0.578216649,0.606797334,0.562208189,1.176482184,1.169005523
"85:15 PPF:DEF, 2bar, 15mm/s, 1.2mm",9,1,85,1.2,15,2,0.5778,0.558,1.1358,0.477,0.54,0.567,0.657,0.648,0.657,0.513,0.387,0.765,0.468,1.134,1.053,0.954,1.422,1.116,-0.7253025041,1.1746092977,1.559796924,-1.295163493,0.8033639686,0.4475129948,1.052315387,0.6385048207,0.576789665,0.3543408056,0.553269446,0.5929915172,0.5861081135,0.598265535,0.578216649,0.606797334,0.562208189,1.176482184,1.169005523
"85:15 PPF:DEF, 2bar, 15mm/s, 1.2mm",9,2,85,1.2,15,2,0.684,0.5454,1.2294,0.576,0.765,0.639,0.621,0.819,0.459,0.558,0.495,0.657,0.558,1.035,1.323,1.134,1.278,1.377,-0.7253025041,1.1746092977,1.559796924,-1.295163493,1.4939080771,0.3907817294,1.5214647887,0.6385048207,0.576789665,0.3543408056,0.553269446,0.5929915172,0.5861081135,0.598265535,0.578216649,0.606797334,0.562208189,1.176482184,1.169005523
"85:15 PPF:DEF, 2bar, 15mm/s, 1.2mm",9,3,85,1.2,15,2,0.5598,0.5526,1.1124,0.513,0.558,0.594,0.549,0.585,0.774,0.585,0.567,0.495,0.342,1.287,1.143,1.161,1.044,0.927,-0.7253025041,1.1746092977,1.559796924,-1.295163493,0.6863225943,0.4231995954,0.9350280365,0.6385048207,0.576789665,0.3543408056,0.553269446,0.5929915172,0.5861081135,0.598265535,0.578216649,0.606797334,0.562208189,1.176482184,1.169005523
"85:15 PPF:DEF, 2bar, 15mm/s, 1.2mm",9,4,85,1.2,15,2,0.6534,0.6822,1.3356,0.765,0.621,0.567,0.792,0.522,0.594,0.774,0.909,0.621,0.513,1.359,1.395,1.476,1.413,1.035,-0.7253025041,1.1746092977,1.559796924,-1.295163493,1.2949377408,1.0067211823,2.0537689177,0.6385048207,0.576789665,0.3543408056,0.553269446,0.5929915172,0.5861081135,0.598265535,0.578216649,0.606797334,0.562208189,1.176482184,1.169005523
"85:15 PPF:DEF, 2bar, 15mm/s, 1.2mm",10,1,85,1.2,15,2,0.5742,0.558,1.1322,0.495,0.513,0.387,0.684,0.792,0.504,0.729,0.702,0.387,0.468,0.999,1.242,1.089,1.071,1.26,-0.7253025041,1.1746092977,1.559796924,-1.295163493,0.7799556938,0.4475129948,1.0342711792,0.6385048207,0.576789665,0.3543408056,0.553269446,0.5929915172,0.5861081135,0.598265535,0.578216649,0.606797334,0.562208189,1.176482184,1.169005523
"85:15 PPF:DEF, 2bar, 15mm/s, 1.2mm",10,2,85,1.2,15,2,0.585,0.5202,1.1052,0.441,0.684,0.612,0.576,0.612,0.513,0.378,0.549,0.594,0.567,0.954,1.062,1.161,1.17,1.179,-0.7253025041,1.1746092977,1.559796924,-1.295163493,0.8501805184,0.2773191986,0.898939621,0.6385048207,0.576789665,0.3543408056,0.553269446,0.5929915172,0.5861081135,0.598265535,0.578216649,0.606797334,0.562208189,1.176482184,1.169005523
"85:15 PPF:DEF, 2bar, 15mm/s, 1.2mm",10,3,85,1.2,15,2,0.6624,0.5418,1.2042,0.45,0.729,0.711,0.729,0.693,0.441,0.486,0.585,0.522,0.675,0.891,1.215,1.296,1.251,1.368,-0.7253025041,1.1746092977,1.559796924,-1.295163493,1.3534584279,0.3745727965,1.3951553344,0.6385048207,0.576789665,0.3543408056,0.553269446,0.5929915172,0.5861081135,0.598265535,0.578216649,0.606797334,0.562208189,1.176482184,1.169005523
"85:15 PPF:DEF, 2bar, 15mm/s, 1.2mm",10,4,85,1.2,15,2,0.6822,0.5922,1.2744,0.594,0.693,0.684,0.711,0.729,0.567,0.54,0.684,0.675,0.495,1.161,1.233,1.368,1.386,1.224,-0.7253025041,1.1746092977,1.559796924,-1.295163493,1.4822039397,0.6014978581,1.7470173857,0.6385048207,0.576789665,0.3543408056,0.553269446,0.5929915172,0.5861081135,0.598265535,0.578216649,0.606797334,0.562208189,1.176482184,1.169005523
"85:15 PPF:DEF, 2bar, 15mm/s, 1.2mm",,,,,,,,,,,,,,,,,,,,,,,,,,,,,,,,,,,,,,,,,,,
"85:15 PPF:DEF, 2bar, 15mm/s, 1mm",1,1,85,1,15,2,0.54,0.4212,0.9612,0.477,0.495,0.504,0.558,0.666,0.459,0.468,0.45,0.414,0.315,0.936,0.963,0.954,0.972,0.981,-0.7253025041,0.2349218595,1.559796924,-1.295163493,0.5575770825,-0.1684264581,0.1771713106,0.4459048207,0.379989665,0.3543408056,0.553269446,0.3923086372,0.5861081135,0.387756232,0.585084738,0.411686838,0.561535833,0.97284097,0.973222671
"85:15 PPF:DEF, 2bar, 15mm/s, 1mm",1,2,85,1,15,2,0.6102,0.3456,0.9558,0.639,0.684,0.576,0.63,0.522,0.288,0.315,0.324,0.378,0.423,0.927,0.999,0.9,1.008,0.945,-0.7253025041,0.2349218595,1.559796924,-1.295163493,1.0140384424,-0.5088140505,0.150104999,0.4459048207,0.379989665,0.3543408056,0.553269446,0.3923086372,0.5861081135,0.387756232,0.585084738,0.411686838,0.561535833,0.97284097,0.973222671
"85:15 PPF:DEF, 2bar, 15mm/s, 1mm",1,3,85,1,15,2,0.6552,0.3006,0.9558,0.702,0.657,0.648,0.63,0.639,0.279,0.288,0.288,0.315,0.333,0.981,0.945,0.936,0.945,0.972,-0.7253025041,0.2349218595,1.559796924,-1.295163493,1.3066418782,-0.7114257126,0.150104999,0.4459048207,0.379989665,0.3543408056,0.553269446,0.3923086372,0.5861081135,0.387756232,0.585084738,0.411686838,0.561535833,0.97284097,0.973222671
"85:15 PPF:DEF, 2bar, 15mm/s, 1mm",1,4,85,1,15,2,0.3978,0.5526,0.9504,0.396,0.396,0.405,0.387,0.405,0.567,0.54,0.567,0.522,0.567,0.963,0.936,0.972,0.909,0.972,-0.7253025041,0.2349218595,1.559796924,-1.295163493,-0.3670497746,0.4231995954,0.1230386873,0.4459048207,0.379989665,0.3543408056,0.553269446,0.3923086372,0.5861081135,0.387756232,0.585084738,0.411686838,0.561535833,0.97284097,0.973222671
"85:15 PPF:DEF, 2bar, 15mm/s, 1mm",2,1,85,1,15,2,0.5706,0.3672,0.9378,0.594,0.603,0.585,0.576,0.495,0.324,0.36,0.342,0.414,0.396,0.918,0.963,0.927,0.99,0.891,-0.7253025041,0.2349218595,1.559796924,-1.295163493,0.7565474189,-0.4115604526,0.0598839602,0.4459048207,0.379989665,0.3543408056,0.553269446,0.3923086372,0.5861081135,0.387756232,0.585084738,0.411686838,0.561535833,0.97284097,0.973222671
"85:15 PPF:DEF, 2bar, 15mm/s, 1mm",2,2,85,1,15,2,0.5526,0.4086,0.9612,0.576,0.558,0.585,0.522,0.522,0.414,0.315,0.405,0.423,0.486,0.99,0.873,0.99,0.945,1.008,-0.7253025041,0.2349218595,1.559796924,-1.295163493,0.6395060446,-0.2251577235,0.1771713106,0.4459048207,0.379989665,0.3543408056,0.553269446,0.3923086372,0.5861081135,0.387756232,0.585084738,0.411686838,0.561535833,0.97284097,0.973222671
"85:15 PPF:DEF, 2bar, 15mm/s, 1mm",2,3,85,1,15,2,0.6516,0.3096,0.9612,0.738,0.657,0.738,0.504,0.621,0.243,0.234,0.342,0.342,0.387,0.981,0.891,1.08,0.846,1.008,-0.7253025041,0.2349218595,1.559796924,-1.295163493,1.2832336033,-0.6709033802,0.1771713106,0.4459048207,0.379989665,0.3543408056,0.553269446,0.3923086372,0.5861081135,0.387756232,0.585084738,0.411686838,0.561535833,0.97284097,0.973222671
"85:15 PPF:DEF, 2bar, 15mm/s, 1mm",2,4,85,1,15,2,0.4554,0.513,0.9684,0.423,0.468,0.45,0.486,0.45,0.522,0.486,0.513,0.504,0.54,0.945,0.954,0.963,0.99,0.99,-0.7253025041,0.2349218595,1.559796924,-1.295163493,0.0074826232,0.2449013327,0.2132597261,0.4459048207,0.379989665,0.3543408056,0.553269446,0.3923086372,0.5861081135,0.387756232,0.585084738,0.411686838,0.561535833,0.97284097,0.973222671
"85:15 PPF:DEF, 2bar, 15mm/s, 1mm",3,1,85,1,15,2,0.5634,0.3978,0.9612,0.603,0.576,0.576,0.531,0.531,0.351,0.378,0.396,0.432,0.432,0.954,0.954,0.972,0.963,0.963,-0.7253025041,0.2349218595,1.559796924,-1.295163493,0.7097308692,-0.2737845224,0.1771713106,0.4459048207,0.379989665,0.3543408056,0.553269446,0.3923086372,0.5861081135,0.387756232,0.585084738,0.411686838,0.561535833,0.97284097,0.973222671
"85:15 PPF:DEF, 2bar, 15mm/s, 1mm",3,2,85,1,15,2,0.5328,0.4338,0.9666,0.594,0.567,0.531,0.522,0.45,0.351,0.423,0.441,0.459,0.495,0.945,0.99,0.972,0.981,0.945,-0.7253025041,0.2349218595,1.559796924,-1.295163493,0.5107605328,-0.1116951927,0.2042376223,0.4459048207,0.379989665,0.3543408056,0.553269446,0.3923086372,0.5861081135,0.387756232,0.585084738,0.411686838,0.561535833,0.97284097,0.973222671
"85:15 PPF:DEF, 2bar, 15mm/s, 1mm",3,3,85,1,15,2,0.522,0.4266,0.9486,0.567,0.54,0.486,0.522,0.495,0.36,0.423,0.405,0.477,0.468,0.927,0.963,0.891,0.999,0.963,-0.7253025041,0.2349218595,1.559796924,-1.295163493,0.4405357082,-0.1441130586,0.1140165835,0.4459048207,0.379989665,0.3543408056,0.553269446,0.3923086372,0.5861081135,0.387756232,0.585084738,0.411686838,0.561535833,0.97284097,0.973222671
"85:15 PPF:DEF, 2bar, 15mm/s, 1mm",3,4,85,1,15,2,0.567,0.3834,0.9504,0.513,0.549,0.54,0.576,0.657,0.45,0.405,0.414,0.333,0.315,0.963,0.954,0.954,0.909,0.972,-0.7253025041,0.2349218595,1.559796924,-1.295163493,0.733139144,-0.3386202543,0.1230386873,0.4459048207,0.379989665,0.3543408056,0.553269446,0.3923086372,0.5861081135,0.387756232,0.585084738,0.411686838,0.561535833,0.97284097,0.973222671
"85:15 PPF:DEF, 2bar, 15mm/s, 1mm",4,1,85,1,15,2,0.504,0.4518,0.9558,0.477,0.585,0.504,0.504,0.45,0.423,0.423,0.441,0.477,0.495,0.9,1.008,0.945,0.981,0.945,-0.7253025041,0.2349218595,1.559796924,-1.295163493,0.3234943339,-0.0306505278,0.150104999,0.4459048207,0.379989665,0.3543408056,0.553269446,0.3923086372,0.5861081135,0.387756232,0.585084738,0.411686838,0.561535833,0.97284097,0.973222671
"85:15 PPF:DEF, 2bar, 15mm/s, 1mm",4,2,85,1,15,2,0.567,0.414,0.981,0.54,0.612,0.612,0.54,0.531,0.441,0.288,0.396,0.441,0.504,0.981,0.9,1.008,0.981,1.035,-0.7253025041,0.2349218595,1.559796924,-1.295163493,0.733139144,-0.200844324,0.2764144533,0.4459048207,0.379989665,0.3543408056,0.553269446,0.3923086372,0.5861081135,0.387756232,0.585084738,0.411686838,0.561535833,0.97284097,0.973222671
