Repository: KavrakiLab/bioMateriaLs

File: Factorial_study_data.csv (part 5 of 21)
Label,Layer #,Scaffold #,wt% PPF,Spacing (mm),Speed (mm/s),Pressure (bar),Mean fiber,Mean pore,Mean spacing,Fiber Size (x1),x2,x3,x4,x5,Pore Size (x1),x2 2,x3 2,x4 2,x5 2,Fiber spacing (x1),Spacing x2,Spacing x3,Spacing x4,Spacing x5,Std wt% PPF,Std Spacing (mm),Std Speed (mm/s),Std Pressure (bar),Std Mean fiber,Std Mean pore,Std Mean spacing,Linear pore size,Quadratic pore size,Linear fiber diameter,Quadratic fiber diameter,4th order pore,4th order fiber,"Pore (lin, step)","Fiber (lin, step)","Pore (quad, step)","Fiber (quad, step)","Sum (lin, step)","Sum (quad, step)"
"85:15 PPF:DEF, 2bar, 15mm/s, 1mm",4,3,85,1,15,2,0.549,0.4014,0.9504,0.549,0.603,0.603,0.459,0.531,0.378,0.315,0.405,0.432,0.477,0.927,0.918,1.008,0.891,1.008,-0.7253025041,0.2349218595,1.559796924,-1.295163493,0.6160977697,-0.2575755894,0.1230386873,0.4459048207,0.379989665,0.3543408056,0.553269446,0.3923086372,0.5861081135,0.387756232,0.585084738,0.411686838,0.561535833,0.97284097,0.973222671
"85:15 PPF:DEF, 2bar, 15mm/s, 1mm",4,4,85,1,15,2,0.6228,0.324,0.9468,0.621,0.702,0.648,0.603,0.54,0.297,0.243,0.342,0.36,0.378,0.918,0.945,0.99,0.963,0.918,-0.7253025041,0.2349218595,1.559796924,-1.295163493,1.0959674044,-0.6060676483,0.1049944796,0.4459048207,0.379989665,0.3543408056,0.553269446,0.3923086372,0.5861081135,0.387756232,0.585084738,0.411686838,0.561535833,0.97284097,0.973222671
"85:15 PPF:DEF, 2bar, 15mm/s, 1mm",5,1,85,1,15,2,0.5436,0.4176,0.9612,0.585,0.558,0.567,0.495,0.513,0.369,0.396,0.396,0.441,0.486,0.954,0.954,0.963,0.936,0.999,-0.7253025041,0.2349218595,1.559796924,-1.295163493,0.5809853574,-0.184635391,0.1771713106,0.4459048207,0.379989665,0.3543408056,0.553269446,0.3923086372,0.5861081135,0.387756232,0.585084738,0.411686838,0.561535833,0.97284097,0.973222671
"85:15 PPF:DEF, 2bar, 15mm/s, 1mm",5,2,85,1,15,2,0.5454,0.4302,0.9756,0.63,0.522,0.558,0.531,0.486,0.396,0.396,0.396,0.459,0.504,1.026,0.918,0.954,0.99,0.99,-0.7253025041,0.2349218595,1.559796924,-1.295163493,0.5926894948,-0.1279041256,0.2493481417,0.4459048207,0.379989665,0.3543408056,0.553269446,0.3923086372,0.5861081135,0.387756232,0.585084738,0.411686838,0.561535833,0.97284097,0.973222671
"85:15 PPF:DEF, 2bar, 15mm/s, 1mm",5,3,85,1,15,2,0.5292,0.4176,0.9468,0.54,0.522,0.549,0.495,0.54,0.387,0.378,0.432,0.441,0.45,0.927,0.9,0.981,0.936,0.99,-0.7253025041,0.2349218595,1.559796924,-1.295163493,0.487352258,-0.184635391,0.1049944796,0.4459048207,0.379989665,0.3543408056,0.553269446,0.3923086372,0.5861081135,0.387756232,0.585084738,0.411686838,0.561535833,0.97284097,0.973222671
"85:15 PPF:DEF, 2bar, 15mm/s, 1mm",5,4,85,1,15,2,0.5598,0.3708,0.9306,0.639,0.594,0.558,0.504,0.504,0.252,0.351,0.369,0.423,0.459,0.891,0.945,0.927,0.927,0.963,-0.7253025041,0.2349218595,1.559796924,-1.295163493,0.6863225943,-0.3953515197,0.0237955447,0.4459048207,0.379989665,0.3543408056,0.553269446,0.3923086372,0.5861081135,0.387756232,0.585084738,0.411686838,0.561535833,0.97284097,0.973222671
"85:15 PPF:DEF, 2bar, 15mm/s, 1mm",6,1,85,1,15,2,0.414,0.5922,1.0062,0.396,0.414,0.333,0.45,0.477,0.648,0.648,0.612,0.576,0.477,1.044,1.062,0.945,1.026,0.954,-0.7253025041,0.2349218595,1.559796924,-1.295163493,-0.2617125377,0.6014978581,0.4027239076,0.4459048207,0.379989665,0.3543408056,0.553269446,0.3923086372,0.5861081135,0.387756232,0.585084738,0.411686838,0.561535833,0.97284097,0.973222671
"85:15 PPF:DEF, 2bar, 15mm/s, 1mm",6,2,85,1,15,2,0.3924,0.6048,0.9972,0.324,0.288,0.387,0.585,0.378,0.639,0.567,0.675,0.585,0.558,0.963,0.855,1.062,1.17,0.936,-0.7253025041,0.2349218595,1.559796924,-1.295163493,-0.4021621869,0.6582291234,0.3576133882,0.4459048207,0.379989665,0.3543408056,0.553269446,0.3923086372,0.5861081135,0.387756232,0.585084738,0.411686838,0.561535833,0.97284097,0.973222671
"85:15 PPF:DEF, 2bar, 15mm/s, 1mm",6,3,85,1,15,2,0.396,0.5346,0.9306,0.423,0.459,0.333,0.378,0.387,0.279,0.585,0.576,0.594,0.639,0.702,1.044,0.909,0.972,1.026,-0.7253025041,0.2349218595,1.559796924,-1.295163493,-0.378753912,0.3421549305,0.0237955447,0.4459048207,0.379989665,0.3543408056,0.553269446,0.3923086372,0.5861081135,0.387756232,0.585084738,0.411686838,0.561535833,0.97284097,0.973222671
"85:15 PPF:DEF, 2bar, 15mm/s, 1mm",6,4,85,1,15,2,0.4752,0.5544,1.0296,0.54,0.405,0.423,0.549,0.459,0.531,0.558,0.459,0.702,0.522,1.071,0.963,0.882,1.251,0.981,-0.7253025041,0.2349218595,1.559796924,-1.295163493,0.136228135,0.4313040619,0.5200112581,0.4459048207,0.379989665,0.3543408056,0.553269446,0.3923086372,0.5861081135,0.387756232,0.585084738,0.411686838,0.561535833,0.97284097,0.973222671
"85:15 PPF:DEF, 2bar, 15mm/s, 1mm",7,1,85,1,15,2,0.5346,0.4896,1.0242,0.432,0.657,0.405,0.585,0.594,0.396,0.36,0.585,0.513,0.594,0.828,1.017,0.99,1.098,1.188,-0.7253025041,0.2349218595,1.559796924,-1.295163493,0.5224646703,0.1395432684,0.4929449464,0.4459048207,0.379989665,0.3543408056,0.553269446,0.3923086372,0.5861081135,0.387756232,0.585084738,0.411686838,0.561535833,0.97284097,0.973222671
"85:15 PPF:DEF, 2bar, 15mm/s, 1mm",7,2,85,1,15,2,0.5274,0.4194,0.9468,0.423,0.639,0.522,0.567,0.486,0.36,0.36,0.531,0.495,0.351,0.783,0.999,1.053,1.062,0.837,-0.7253025041,0.2349218595,1.559796924,-1.295163493,0.4756481205,-0.1765309246,0.1049944796,0.4459048207,0.379989665,0.3543408056,0.553269446,0.3923086372,0.5861081135,0.387756232,0.585084738,0.411686838,0.561535833,0.97284097,0.973222671
"85:15 PPF:DEF, 2bar, 15mm/s, 1mm",7,3,85,1,15,2,0.5004,0.4068,0.9072,0.513,0.522,0.549,0.495,0.423,0.378,0.369,0.387,0.432,0.468,0.891,0.891,0.936,0.927,0.891,-0.7253025041,0.2349218595,1.559796924,-1.295163493,0.300086059,-0.23326219,-0.0934918058,0.4459048207,0.379989665,0.3543408056,0.553269446,0.3923086372,0.5861081135,0.387756232,0.585084738,0.411686838,0.561535833,0.97284097,0.973222671
"85:15 PPF:DEF, 2bar, 15mm/s, 1mm",7,4,85,1,15,2,0.459,0.4752,0.9342,0.504,0.567,0.351,0.549,0.324,0.396,0.423,0.585,0.45,0.522,0.9,0.99,0.936,0.999,0.846,-0.7253025041,0.2349218595,1.559796924,-1.295163493,0.0308908981,0.0747075365,0.0418397524,0.4459048207,0.379989665,0.3543408056,0.553269446,0.3923086372,0.5861081135,0.387756232,0.585084738,0.411686838,0.561535833,0.97284097,0.973222671
"85:15 PPF:DEF, 2bar, 15mm/s, 1mm",8,1,85,1,15,2,0.5472,0.4392,0.9864,0.567,0.666,0.675,0.441,0.387,0.459,0.288,0.432,0.594,0.423,1.026,0.954,1.107,1.035,0.81,-0.7253025041,0.2349218595,1.559796924,-1.295163493,0.6043936323,-0.0873817932,0.3034807649,0.4459048207,0.379989665,0.3543408056,0.553269446,0.3923086372,0.5861081135,0.387756232,0.585084738,0.411686838,0.561535833,0.97284097,0.973222671
"85:15 PPF:DEF, 2bar, 15mm/s, 1mm",8,2,85,1,15,2,0.5436,0.4266,0.9702,0.468,0.558,0.585,0.522,0.585,0.477,0.63,0.351,0.432,0.243,0.945,1.188,0.936,0.954,0.828,-0.7253025041,0.2349218595,1.559796924,-1.295163493,0.5809853574,-0.1441130586,0.22228183,0.4459048207,0.379989665,0.3543408056,0.553269446,0.3923086372,0.5861081135,0.387756232,0.585084738,0.411686838,0.561535833,0.97284097,0.973222671
"85:15 PPF:DEF, 2bar, 15mm/s, 1mm",8,3,85,1,15,2,0.4464,0.4374,0.8838,0.45,0.558,0.396,0.369,0.459,0.342,0.522,0.54,0.459,0.324,0.792,1.08,0.936,0.828,0.783,-0.7253025041,0.2349218595,1.559796924,-1.295163493,-0.0510380639,-0.0954862597,-0.2107791562,0.4459048207,0.379989665,0.3543408056,0.553269446,0.3923086372,0.5861081135,0.387756232,0.585084738,0.411686838,0.561535833,0.97284097,0.973222671
"85:15 PPF:DEF, 2bar, 15mm/s, 1mm",8,4,85,1,15,2,0.4644,0.5076,0.972,0.477,0.522,0.468,0.459,0.396,0.54,0.432,0.603,0.459,0.504,1.017,0.954,1.071,0.918,0.9,-0.7253025041,0.2349218595,1.559796924,-1.295163493,0.0660033104,0.2205879332,0.2313039339,0.4459048207,0.379989665,0.3543408056,0.553269446,0.3923086372,0.5861081135,0.387756232,0.585084738,0.411686838,0.561535833,0.97284097,0.973222671
"85:15 PPF:DEF, 2bar, 15mm/s, 1mm",9,1,85,1,15,2,0.5868,0.3816,0.9684,0.477,0.549,0.531,0.648,0.729,0.405,0.324,0.396,0.414,0.369,0.882,0.873,0.927,1.062,1.098,-0.7253025041,0.2349218595,1.559796924,-1.295163493,0.8618846558,-0.3467247207,0.2132597261,0.4459048207,0.379989665,0.3543408056,0.553269446,0.3923086372,0.5861081135,0.387756232,0.585084738,0.411686838,0.561535833,0.97284097,0.973222671
"85:15 PPF:DEF, 2bar, 15mm/s, 1mm",9,2,85,1,15,2,0.5454,0.4122,0.9576,0.441,0.585,0.558,0.711,0.432,0.495,0.36,0.405,0.351,0.45,0.936,0.945,0.963,1.062,0.882,-0.7253025041,0.2349218595,1.559796924,-1.295163493,0.5926894948,-0.2089487905,0.1591271029,0.4459048207,0.379989665,0.3543408056,0.553269446,0.3923086372,0.5861081135,0.387756232,0.585084738,0.411686838,0.561535833,0.97284097,0.973222671
"85:15 PPF:DEF, 2bar, 15mm/s, 1mm",9,3,85,1,15,2,0.4752,0.459,0.9342,0.54,0.576,0.495,0.486,0.279,0.333,0.414,0.45,0.684,0.414,0.873,0.99,0.945,1.17,0.693,-0.7253025041,0.2349218595,1.559796924,-1.295163493,0.136228135,0.0017673381,0.0418397524,0.4459048207,0.379989665,0.3543408056,0.553269446,0.3923086372,0.5861081135,0.387756232,0.585084738,0.411686838,0.561535833,0.97284097,0.973222671
"85:15 PPF:DEF, 2bar, 15mm/s, 1mm",9,4,85,1,15,2,0.5058,0.4914,0.9972,0.594,0.612,0.504,0.477,0.342,0.45,0.414,0.531,0.54,0.522,1.044,1.026,1.035,1.017,0.864,-0.7253025041,0.2349218595,1.559796924,-1.295163493,0.3351984713,0.1476477349,0.3576133882,0.4459048207,0.379989665,0.3543408056,0.553269446,0.3923086372,0.5861081135,0.387756232,0.585084738,0.411686838,0.561535833,0.97284097,0.973222671
"85:15 PPF:DEF, 2bar, 15mm/s, 1mm",10,1,85,1,15,2,0.5868,0.3672,0.954,0.585,0.738,0.792,0.45,0.369,0.171,0.216,0.549,0.45,0.45,0.756,0.954,1.341,0.9,0.819,-0.7253025041,0.2349218595,1.559796924,-1.295163493,0.8618846558,-0.4115604526,0.1410828951,0.4459048207,0.379989665,0.3543408056,0.553269446,0.3923086372,0.5861081135,0.387756232,0.585084738,0.411686838,0.561535833,0.97284097,0.973222671
"85:15 PPF:DEF, 2bar, 15mm/s, 1mm",10,2,85,1,15,2,0.4824,0.4446,0.927,0.477,0.504,0.612,0.423,0.396,0.504,0.459,0.459,0.432,0.369,0.981,0.963,1.071,0.855,0.765,-0.7253025041,0.2349218595,1.559796924,-1.295163493,0.1830446847,-0.0630683938,0.0057513369,0.4459048207,0.379989665,0.3543408056,0.553269446,0.3923086372,0.5861081135,0.387756232,0.585084738,0.411686838,0.561535833,0.97284097,0.973222671
"85:15 PPF:DEF, 2bar, 15mm/s, 1mm",10,3,85,1,15,2,0.4806,0.432,0.9126,0.522,0.522,0.486,0.342,0.531,0.378,0.441,0.486,0.531,0.324,0.9,0.963,0.972,0.873,0.855,-0.7253025041,0.2349218595,1.559796924,-1.295163493,0.1713405473,-0.1197996592,-0.0664254941,0.4459048207,0.379989665,0.3543408056,0.553269446,0.3923086372,0.5861081135,0.387756232,0.585084738,0.411686838,0.561535833,0.97284097,0.973222671
"85:15 PPF:DEF, 2bar, 15mm/s, 1mm",10,4,85,1,15,2,0.5652,0.4032,0.9684,0.459,0.585,0.783,0.585,0.414,0.306,0.45,0.441,0.423,0.396,0.765,1.035,1.224,1.008,0.81,-0.7253025041,0.2349218595,1.559796924,-1.295163493,0.7214350066,-0.2494711229,0.2132597261,0.4459048207,0.379989665,0.3543408056,0.553269446,0.3923086372,0.5861081135,0.387756232,0.585084738,0.411686838,0.561535833,0.97284097,0.973222671
"85:15 PPF:DEF, 2bar, 15mm/s, 1mm",,,,,,,,,,,,,,,,,,,,,,,,,,,,,,,,,,,,,,,,,,,
"85:15 PPF:DEF, 2bar, 15mm/s, 0.8mm",1,1,85,0.8,15,2,0.6174,0.1404,0.7578,0.621,0.648,0.603,0.63,0.585,0.099,0.135,0.162,0.135,0.171,0.72,0.783,0.765,0.765,0.756,-0.7253025041,-0.7047655786,1.559796924,-1.295163493,1.0608549921,-1.4327232298,-0.8423264278,0.2533048207,0.183189665,0.3543408056,0.553269446,0.1916257572,0.5861081135,0.177246929,0.591952827,0.216576341,0.560863478,0.769199756,0.777439819
"85:15 PPF:DEF, 2bar, 15mm/s, 0.8mm",1,2,85,0.8,15,2,0.5814,0.2016,0.783,0.63,0.621,0.585,0.549,0.522,0.126,0.198,0.189,0.252,0.243,0.756,0.819,0.774,0.801,0.765,-0.7253025041,-0.7047655786,1.559796924,-1.295163493,0.8267722435,-1.1571713693,-0.7160169735,0.2533048207,0.183189665,0.3543408056,0.553269446,0.1916257572,0.5861081135,0.177246929,0.591952827,0.216576341,0.560863478,0.769199756,0.777439819
"85:15 PPF:DEF, 2bar, 15mm/s, 0.8mm",1,3,85,0.8,15,2,0.5508,0.2196,0.7704,0.612,0.621,0.522,0.495,0.504,0.144,0.207,0.198,0.252,0.297,0.756,0.828,0.72,0.747,0.801,-0.7253025041,-0.7047655786,1.559796924,-1.295163493,0.6278019071,-1.0761267044,-0.7791717007,0.2533048207,0.183189665,0.3543408056,0.553269446,0.1916257572,0.5861081135,0.177246929,0.591952827,0.216576341,0.560863478,0.769199756,0.777439819
"85:15 PPF:DEF, 2bar, 15mm/s, 0.8mm",1,4,85,0.8,15,2,0.5724,0.2322,0.8046,0.594,0.54,0.513,0.603,0.612,0.189,0.261,0.324,0.18,0.207,0.783,0.801,0.837,0.783,0.819,-0.7253025041,-0.7047655786,1.559796924,-1.295163493,0.7682515563,-1.019395439,-0.6077517269,0.2533048207,0.183189665,0.3543408056,0.553269446,0.1916257572,0.5861081135,0.177246929,0.591952827,0.216576341,0.560863478,0.769199756,0.777439819
"85:15 PPF:DEF, 2bar, 15mm/s, 0.8mm",2,1,85,0.8,15,2,0.5958,0.1656,0.7614,0.639,0.63,0.567,0.576,0.567,0.207,0.135,0.144,0.18,0.162,0.846,0.765,0.711,0.756,0.729,-0.7253025041,-0.7047655786,1.559796924,-1.295163493,0.9204053429,-1.319260699,-0.8242822201,0.2533048207,0.183189665,0.3543408056,0.553269446,0.1916257572,0.5861081135,0.177246929,0.591952827,0.216576341,0.560863478,0.769199756,0.777439819
"85:15 PPF:DEF, 2bar, 15mm/s, 0.8mm",2,2,85,0.8,15,2,0.5616,0.1926,0.7542,0.648,0.567,0.576,0.549,0.468,0.153,0.126,0.216,0.225,0.243,0.801,0.693,0.792,0.774,0.711,-0.7253025041,-0.7047655786,1.559796924,-1.295163493,0.6980267317,-1.1976937017,-0.8603706356,0.2533048207,0.183189665,0.3543408056,0.553269446,0.1916257572,0.5861081135,0.177246929,0.591952827,0.216576341,0.560863478,0.769199756,0.777439819
"85:15 PPF:DEF, 2bar, 15mm/s, 0.8mm",2,3,85,0.8,15,2,0.5562,0.2448,0.801,0.585,0.594,0.675,0.459,0.468,0.252,0.225,0.306,0.297,0.144,0.837,0.819,0.981,0.756,0.612,-0.7253025041,-0.7047655786,1.559796924,-1.295163493,0.6629143194,-0.9626641736,-0.6257959347,0.2533048207,0.183189665,0.3543408056,0.553269446,0.1916257572,0.5861081135,0.177246929,0.591952827,0.216576341,0.560863478,0.769199756,0.777439819
"85:15 PPF:DEF, 2bar, 15mm/s, 0.8mm",2,4,85,0.8,15,2,0.5508,0.2358,0.7866,0.63,0.603,0.576,0.495,0.45,0.135,0.18,0.198,0.279,0.387,0.765,0.783,0.774,0.774,0.837,-0.7253025041,-0.7047655786,1.559796924,-1.295163493,0.6278019071,-1.0031865061,-0.6979727657,0.2533048207,0.183189665,0.3543408056,0.553269446,0.1916257572,0.5861081135,0.177246929,0.591952827,0.216576341,0.560863478,0.769199756,0.777439819
"85:15 PPF:DEF, 2bar, 15mm/s, 0.8mm",3,1,85,0.8,15,2,0.5616,0.1854,0.747,0.621,0.603,0.576,0.513,0.495,0.171,0.153,0.171,0.216,0.216,0.792,0.756,0.747,0.729,0.711,-0.7253025041,-0.7047655786,1.559796924,-1.295163493,0.6980267317,-1.2301115677,-0.8964590511,0.2533048207,0.183189665,0.3543408056,0.553269446,0.1916257572,0.5861081135,0.177246929,0.591952827,0.216576341,0.560863478,0.769199756,0.777439819
"85:15 PPF:DEF, 2bar, 15mm/s, 0.8mm",3,2,85,0.8,15,2,0.5562,0.1944,0.7506,0.612,0.612,0.54,0.513,0.504,0.153,0.135,0.189,0.225,0.27,0.765,0.747,0.729,0.738,0.774,-0.7253025041,-0.7047655786,1.559796924,-1.295163493,0.6629143194,-1.1895892352,-0.8784148433,0.2533048207,0.183189665,0.3543408056,0.553269446,0.1916257572,0.5861081135,0.177246929,0.591952827,0.216576341,0.560863478,0.769199756,0.777439819
"85:15 PPF:DEF, 2bar, 15mm/s, 0.8mm",3,3,85,0.8,15,2,0.5436,0.2142,0.7578,0.648,0.612,0.531,0.486,0.441,0.315,0.072,0.162,0.225,0.297,0.963,0.684,0.693,0.711,0.738,-0.7253025041,-0.7047655786,1.559796924,-1.295163493,0.5809853574,-1.1004401039,-0.8423264278,0.2533048207,0.183189665,0.3543408056,0.553269446,0.1916257572,0.5861081135,0.177246929,0.591952827,0.216576341,0.560863478,0.769199756,0.777439819
"85:15 PPF:DEF, 2bar, 15mm/s, 0.8mm",3,4,85,0.8,15,2,0.5598,0.234,0.7938,0.72,0.585,0.603,0.504,0.387,0.18,0.162,0.279,0.27,0.279,0.9,0.747,0.882,0.774,0.666,-0.7253025041,-0.7047655786,1.559796924,-1.295163493,0.6863225943,-1.0112909726,-0.6618843502,0.2533048207,0.183189665,0.3543408056,0.553269446,0.1916257572,0.5861081135,0.177246929,0.591952827,0.216576341,0.560863478,0.769199756,0.777439819
"85:15 PPF:DEF, 2bar, 15mm/s, 0.8mm",4,1,85,0.8,15,2,0.5904,0.1944,0.7848,0.702,0.594,0.576,0.531,0.549,0.144,0.171,0.198,0.207,0.252,0.846,0.765,0.774,0.738,0.801,-0.7253025041,-0.7047655786,1.559796924,-1.295163493,0.8852929306,-1.1895892352,-0.7069948696,0.2533048207,0.183189665,0.3543408056,0.553269446,0.1916257572,0.5861081135,0.177246929,0.591952827,0.216576341,0.560863478,0.769199756,0.777439819
"85:15 PPF:DEF, 2bar, 15mm/s, 0.8mm",4,2,85,0.8,15,2,0.594,0.2016,0.7956,0.738,0.603,0.594,0.54,0.495,0.189,0.144,0.18,0.225,0.27,0.927,0.747,0.774,0.765,0.765,-0.7253025041,-0.7047655786,1.559796924,-1.295163493,0.9087012055,-1.1571713693,-0.6528622463,0.2533048207,0.183189665,0.3543408056,0.553269446,0.1916257572,0.5861081135,0.177246929,0.591952827,0.216576341,0.560863478,0.769199756,0.777439819
"85:15 PPF:DEF, 2bar, 15mm/s, 0.8mm",4,3,85,0.8,15,2,0.6048,0.1926,0.7974,0.747,0.612,0.585,0.558,0.522,0.135,0.144,0.189,0.207,0.288,0.882,0.756,0.774,0.765,0.81,-0.7253025041,-0.7047655786,1.559796924,-1.295163493,0.9789260301,-1.1976937017,-0.6438401425,0.2533048207,0.183189665,0.3543408056,0.553269446,0.1916257572,0.5861081135,0.177246929,0.591952827,0.216576341,0.560863478,0.769199756,0.777439819
"85:15 PPF:DEF, 2bar, 15mm/s, 0.8mm",4,4,85,0.8,15,2,0.5796,0.225,0.8046,0.603,0.513,0.477,0.549,0.756,0.288,0.18,0.171,0.423,0.063,0.891,0.693,0.648,0.972,0.819,-0.7253025041,-0.7047655786,1.559796924,-1.295163493,0.8150681061,-1.051813305,-0.6077517269,0.2533048207,0.183189665,0.3543408056,0.553269446,0.1916257572,0.5861081135,0.177246929,0.591952827,0.216576341,0.560863478,0.769199756,0.777439819
"85:15 PPF:DEF, 2bar, 15mm/s, 0.8mm",5,1,85,0.8,15,2,0.5526,0.1962,0.7488,0.594,0.594,0.549,0.531,0.495,0.144,0.153,0.198,0.234,0.252,0.738,0.747,0.747,0.765,0.747,-0.7253025041,-0.7047655786,1.559796924,-1.295163493,0.6395060446,-1.1814847688,-0.8874369472,0.2533048207,0.183189665,0.3543408056,0.553269446,0.1916257572,0.5861081135,0.177246929,0.591952827,0.216576341,0.560863478,0.769199756,0.777439819
"85:15 PPF:DEF, 2bar, 15mm/s, 0.8mm",5,2,85,0.8,15,2,0.558,0.1602,0.7182,0.603,0.567,0.603,0.531,0.486,0.126,0.144,0.135,0.18,0.216,0.729,0.711,0.738,0.711,0.702,-0.7253025041,-0.7047655786,1.559796924,-1.295163493,0.6746184569,-1.3435740985,-1.0408127132,0.2533048207,0.183189665,0.3543408056,0.553269446,0.1916257572,0.5861081135,0.177246929,0.591952827,0.216576341,0.560863478,0.769199756,0.777439819
"85:15 PPF:DEF, 2bar, 15mm/s, 0.8mm",5,3,85,0.8,15,2,0.5544,0.2304,0.7848,0.459,0.54,0.603,0.585,0.585,0.333,0.144,0.135,0.243,0.297,0.792,0.684,0.738,0.828,0.882,-0.7253025041,-0.7047655786,1.559796924,-1.295163493,0.651210182,-1.0274999055,-0.7069948696,0.2533048207,0.183189665,0.3543408056,0.553269446,0.1916257572,0.5861081135,0.177246929,0.591952827,0.216576341,0.560863478,0.769199756,0.777439819
"85:15 PPF:DEF, 2bar, 15mm/s, 0.8mm",5,4,85,0.8,15,2,0.5328,0.198,0.7308,0.576,0.549,0.567,0.459,0.513,0.252,0.198,0.207,0.252,0.081,0.828,0.747,0.774,0.711,0.594,-0.7253025041,-0.7047655786,1.559796924,-1.295163493,0.5107605328,-1.1733803023,-0.977657986,0.2533048207,0.183189665,0.3543408056,0.553269446,0.1916257572,0.5861081135,0.177246929,0.591952827,0.216576341,0.560863478,0.769199756,0.777439819
"85:15 PPF:DEF, 2bar, 15mm/s, 0.8mm",6,1,85,0.8,15,2,0.306,0.4986,0.8046,0.216,0.279,0.279,0.306,0.45,0.468,0.468,0.468,0.576,0.513,0.684,0.747,0.747,0.882,0.963,-0.7253025041,-0.7047655786,1.559796924,-1.295163493,-0.9639607836,0.1800656008,-0.6077517269,0.2533048207,0.183189665,0.3543408056,0.553269446,0.1916257572,0.5861081135,0.177246929,0.591952827,0.216576341,0.560863478,0.769199756,0.777439819
"85:15 PPF:DEF, 2bar, 15mm/s, 0.8mm",6,2,85,0.8,15,2,0.378,0.3564,0.7344,0.333,0.513,0.396,0.36,0.288,0.144,0.441,0.441,0.36,0.396,0.477,0.954,0.837,0.72,0.684,-0.7253025041,-0.7047655786,1.559796924,-1.295163493,-0.4957952863,-0.4601872515,-0.9596137783,0.2533048207,0.183189665,0.3543408056,0.553269446,0.1916257572,0.5861081135,0.177246929,0.591952827,0.216576341,0.560863478,0.769199756,0.777439819
"85:15 PPF:DEF, 2bar, 15mm/s, 0.8mm",6,3,85,0.8,15,2,0.4086,0.333,0.7416,0.342,0.45,0.459,0.477,0.315,0.387,0.414,0.288,0.279,0.297,0.729,0.864,0.747,0.756,0.612,-0.7253025041,-0.7047655786,1.559796924,-1.295163493,-0.29682495,-0.5655453159,-0.9235253627,0.2533048207,0.183189665,0.3543408056,0.553269446,0.1916257572,0.5861081135,0.177246929,0.591952827,0.216576341,0.560863478,0.769199756,0.777439819
"85:15 PPF:DEF, 2bar, 15mm/s, 0.8mm",6,4,85,0.8,15,2,0.4842,0.2862,0.7704,0.513,0.504,0.459,0.468,0.477,0.18,0.369,0.387,0.297,0.198,0.693,0.873,0.846,0.765,0.675,-0.7253025041,-0.7047655786,1.559796924,-1.295163493,0.1947488222,-0.7762614445,-0.7791717007,0.2533048207,0.183189665,0.3543408056,0.553269446,0.1916257572,0.5861081135,0.177246929,0.591952827,0.216576341,0.560863478,0.769199756,0.777439819
"85:15 PPF:DEF, 2bar, 15mm/s, 0.8mm",7,1,85,0.8,15,2,0.495,0.2718,0.7668,0.54,0.567,0.513,0.405,0.45,0.297,0.117,0.342,0.252,0.351,0.837,0.684,0.855,0.657,0.801,-0.7253025041,-0.7047655786,1.559796924,-1.295163493,0.2649736467,-0.8410971764,-0.7972159084,0.2533048207,0.183189665,0.3543408056,0.553269446,0.1916257572,0.5861081135,0.177246929,0.591952827,0.216576341,0.560863478,0.769199756,0.777439819
"85:15 PPF:DEF, 2bar, 15mm/s, 0.8mm",7,2,85,0.8,15,2,0.4572,0.4572,0.9144,0.603,0.477,0.387,0.576,0.243,0.603,0.477,0.387,0.576,0.243,1.206,0.954,0.774,1.152,0.486,-0.7253025041,-0.7047655786,1.559796924,-1.295163493,0.0191867607,-0.0063371284,-0.0574033903,0.2533048207,0.183189665,0.3543408056,0.553269446,0.1916257572,0.5861081135,0.177246929,0.591952827,0.216576341,0.560863478,0.769199756,0.777439819
"85:15 PPF:DEF, 2bar, 15mm/s, 0.8mm",7,3,85,0.8,15,2,0.4716,0.2412,0.7128,0.504,0.567,0.306,0.522,0.459,0.207,0.144,0.243,0.423,0.189,0.711,0.711,0.549,0.945,0.648,-0.7253025041,-0.7047655786,1.559796924,-1.295163493,0.1128198601,-0.9788731066,-1.0678790248,0.2533048207,0.183189665,0.3543408056,0.553269446,0.1916257572,0.5861081135,0.177246929,0.591952827,0.216576341,0.560863478,0.769199756,0.777439819
"85:15 PPF:DEF, 2bar, 15mm/s, 0.8mm",7,4,85,0.8,15,2,0.45,0.2736,0.7236,0.603,0.495,0.342,0.36,0.45,0.369,0.216,0.162,0.36,0.261,0.972,0.711,0.504,0.72,0.711,-0.7253025041,-0.7047655786,1.559796924,-1.295163493,-0.0276297891,-0.8329927099,-1.0137464015,0.2533048207,0.183189665,0.3543408056,0.553269446,0.1916257572,0.5861081135,0.177246929,0.591952827,0.216576341,0.560863478,0.769199756,0.777439819
"85:15 PPF:DEF, 2bar, 15mm/s, 0.8mm",8,1,85,0.8,15,2,0.459,0.2502,0.7092,0.306,0.54,0.396,0.558,0.495,0.198,0.153,0.351,0.252,0.297,0.504,0.693,0.747,0.81,0.792,-0.7253025041,-0.7047655786,1.559796924,-1.295163493,0.0308908981,-0.9383507742,-1.0859232326,0.2533048207,0.183189665,0.3543408056,0.553269446,0.1916257572,0.5861081135,0.177246929,0.591952827,0.216576341,0.560863478,0.769199756,0.777439819
"85:15 PPF:DEF, 2bar, 15mm/s, 0.8mm",8,2,85,0.8,15,2,0.522,0.2538,0.7758,0.441,0.567,0.639,0.639,0.324,0.369,0.225,0.162,0.279,0.234,0.81,0.792,0.801,0.918,0.558,-0.7253025041,-0.7047655786,1.559796924,-1.295163493,0.4405357082,-0.9221418412,-0.752105389,0.2533048207,0.183189665,0.3543408056,0.553269446,0.1916257572,0.5861081135,0.177246929,0.591952827,0.216576341,0.560863478,0.769199756,0.777439819
"85:15 PPF:DEF, 2bar, 15mm/s, 0.8mm",8,3,85,0.8,15,2,0.4914,0.315,0.8064,0.513,0.459,0.423,0.549,0.513,0.18,0.342,0.27,0.369,0.414,0.693,0.801,0.693,0.918,0.927,-0.7253025041,-0.7047655786,1.559796924,-1.295163493,0.2415653719,-0.6465899807,-0.5987296231,0.2533048207,0.183189665,0.3543408056,0.553269446,0.1916257572,0.5861081135,0.177246929,0.591952827,0.216576341,0.560863478,0.769199756,0.777439819
"85:15 PPF:DEF, 2bar, 15mm/s, 0.8mm",8,4,85,0.8,15,2,0.567,0.1998,0.7668,0.621,0.432,0.738,0.522,0.522,0.225,0.243,0.216,0.09,0.225,0.846,0.675,0.954,0.612,0.747,-0.7253025041,-0.7047655786,1.559796924,-1.295163493,0.733139144,-1.1652758358,-0.7972159084,0.2533048207,0.183189665,0.3543408056,0.553269446,0.1916257572,0.5861081135,0.177246929,0.591952827,0.216576341,0.560863478,0.769199756,0.777439819
"85:15 PPF:DEF, 2bar, 15mm/s, 0.8mm",9,1,85,0.8,15,2,0.468,0.2718,0.7398,0.513,0.54,0.54,0.459,0.288,0.279,0.207,0.279,0.261,0.333,0.792,0.747,0.819,0.72,0.621,-0.7253025041,-0.7047655786,1.559796924,-1.295163493,0.0894115853,-0.8410971764,-0.9325474666,0.2533048207,0.183189665,0.3543408056,0.553269446,0.1916257572,0.5861081135,0.177246929,0.591952827,0.216576341,0.560863478,0.769199756,0.777439819
"85:15 PPF:DEF, 2bar, 15mm/s, 0.8mm",9,2,85,0.8,15,2,0.5472,0.3564,0.9036,0.504,0.639,0.819,0.378,0.396,0.252,0.45,0.252,0.171,0.657,0.756,1.089,1.071,0.549,1.053,-0.7253025041,-0.7047655786,1.559796924,-1.295163493,0.6043936323,-0.4601872515,-0.1115360135,0.2533048207,0.183189665,0.3543408056,0.553269446,0.1916257572,0.5861081135,0.177246929,0.591952827,0.216576341,0.560863478,0.769199756,0.777439819
"85:15 PPF:DEF, 2bar, 15mm/s, 0.8mm",9,3,85,0.8,15,2,0.486,0.3294,0.8154,0.432,0.495,0.351,0.666,0.486,0.207,0.306,0.306,0.378,0.45,0.639,0.801,0.657,1.044,0.936,-0.7253025041,-0.7047655786,1.559796924,-1.295163493,0.2064529596,-0.5817542488,-0.5536191037,0.2533048207,0.183189665,0.3543408056,0.553269446,0.1916257572,0.5861081135,0.177246929,0.591952827,0.216576341,0.560863478,0.769199756,0.777439819
"85:15 PPF:DEF, 2bar, 15mm/s, 0.8mm",9,4,85,0.8,15,2,0.468,0.252,0.72,0.54,0.387,0.423,0.513,0.477,0.351,0.225,0.315,0.135,0.234,0.891,0.612,0.738,0.648,0.711,-0.7253025041,-0.7047655786,1.559796924,-1.295163493,0.0894115853,-0.9302463077,-1.0317906093,0.2533048207,0.183189665,0.3543408056,0.553269446,0.1916257572,0.5861081135,0.177246929,0.591952827,0.216576341,0.560863478,0.769199756,0.777439819
"85:15 PPF:DEF, 2bar, 15mm/s, 0.8mm",10,1,85,0.8,15,2,0.621,0.2358,0.8568,0.612,0.54,0.675,0.594,0.684,0.198,0.324,0.315,0.144,0.198,0.81,0.864,0.99,0.738,0.882,-0.7253025041,-0.7047655786,1.559796924,-1.295163493,1.084263267,-1.0031865061,-0.3461107144,0.2533048207,0.183189665,0.3543408056,0.553269446,0.1916257572,0.5861081135,0.177246929,0.591952827,0.216576341,0.560863478,0.769199756,0.777439819
"85:15 PPF:DEF, 2bar, 15mm/s, 0.8mm",10,2,85,0.8,15,2,0.567,0.324,0.891,0.45,0.513,0.693,0.702,0.477,0.297,0.315,0.423,0.279,0.306,0.747,0.828,1.116,0.981,0.783,-0.7253025041,-0.7047655786,1.559796924,-1.295163493,0.733139144,-0.6060676483,-0.1746907407,0.2533048207,0.183189665,0.3543408056,0.553269446,0.1916257572,0.5861081135,0.177246929,0.591952827,0.216576341,0.560863478,0.769199756,0.777439819
"85:15 PPF:DEF, 2bar, 15mm/s, 0.8mm",10,3,85,0.8,15,2,0.4716,0.3258,0.7974,0.423,0.558,0.441,0.513,0.423,0.333,0.36,0.207,0.225,0.504,0.756,0.918,0.648,0.738,0.927,-0.7253025041,-0.7047655786,1.559796924,-1.295163493,0.1128198601,-0.5979631818,-0.6438401425,0.2533048207,0.183189665,0.3543408056,0.553269446,0.1916257572,0.5861081135,0.177246929,0.591952827,0.216576341,0.560863478,0.769199756,0.777439819
"85:15 PPF:DEF, 2bar, 15mm/s, 0.8mm",10,4,85,0.8,15,2,0.6858,0.2826,0.9684,0.63,0.567,0.783,0.765,0.684,0.405,0.216,0.27,0.261,0.261,1.035,0.783,1.053,1.026,0.945,-0.7253025041,-0.7047655786,1.559796924,-1.295163493,1.5056122145,-0.7924703774,0.2132597261,0.2533048207,0.183189665,0.3543408056,0.553269446,0.1916257572,0.5861081135,0.177246929,0.591952827,0.216576341,0.560863478,0.769199756,0.777439819
"85:15 PPF:DEF, 2bar, 15mm/s, 0.8mm",,,,,,,,,,,,,,,,,,,,,,,,,,,,,,,,,,,,,,,,,,,
"85:15 PPF:DEF, 2.5bar, 5mm/s, 1.2mm",1,1,85,1.2,5,2.5,0.5508,0.594,1.1448,0.54,0.567,0.531,0.567,0.549,0.612,0.639,0.549,0.612,0.558,1.152,1.206,1.08,1.179,1.107,-0.7253025041,1.1746092977,-0.8062444689,-0.4284002323,0.6278019071,0.6096023245,1.0974259064,0.6311191107,0.504750665,0.5966615856,0.597846446,0.5446123076,0.6107121005,0.597806891,0.526016661,0.541798153,0.589184724,1.123823552,1.130982877
"85:15 PPF:DEF, 2.5bar, 5mm/s, 1.2mm",1,2,85,1.2,5,2.5,0.5004,0.6336,1.134,0.495,0.513,0.486,0.495,0.513,0.639,0.648,0.612,0.639,0.63,1.134,1.161,1.098,1.134,1.143,-0.7253025041,1.1746092977,-0.8062444689,-0.4284002323,0.300086059,0.7879005872,1.0432932831,0.6311191107,0.504750665,0.5966615856,0.597846446,0.5446123076,0.6107121005,0.597806891,0.526016661,0.541798153,0.589184724,1.123823552,1.130982877
"85:15 PPF:DEF, 2.5bar, 5mm/s, 1.2mm",1,3,85,1.2,5,2.5,0.5292,0.5976,1.1268,0.567,0.522,0.513,0.522,0.522,0.576,0.567,0.612,0.612,0.621,1.143,1.089,1.125,1.134,1.143,-0.7253025041,1.1746092977,-0.8062444689,-0.4284002323,0.487352258,0.6258112575,1.0072048676,0.6311191107,0.504750665,0.5966615856,0.597846446,0.5446123076,0.6107121005,0.597806891,0.526016661,0.541798153,0.589184724,1.123823552,1.130982877
"85:15 PPF:DEF, 2.5bar, 5mm/s, 1.2mm",1,4,85,1.2,5,2.5,0.5112,0.6696,1.1808,0.504,0.504,0.504,0.513,0.531,0.648,0.648,0.684,0.684,0.684,1.152,1.152,1.188,1.197,1.215,-0.7253025041,1.1746092977,-0.8062444689,-0.4284002323,0.3703108836,0.9499899169,1.277867984,0.6311191107,0.504750665,0.5966615856,0.597846446,0.5446123076,0.6107121005,0.597806891,0.526016661,0.541798153,0.589184724,1.123823552,1.130982877
"85:15 PPF:DEF, 2.5bar, 5mm/s, 1.2mm",2,1,85,1.2,5,2.5,0.4896,0.6822,1.1718,0.45,0.522,0.531,0.486,0.459,0.765,0.693,0.648,0.657,0.648,1.215,1.215,1.179,1.143,1.107,-0.7253025041,1.1746092977,-0.8062444689,-0.4284002323,0.2298612344,1.0067211823,1.2327574646,0.6311191107,0.504750665,0.5966615856,0.597846446,0.5446123076,0.6107121005,0.597806891,0.526016661,0.541798153,0.589184724,1.123823552,1.130982877
"85:15 PPF:DEF, 2.5bar, 5mm/s, 1.2mm",2,2,85,1.2,5,2.5,0.45,0.6714,1.1214,0.396,0.432,0.459,0.504,0.459,0.657,0.711,0.648,0.684,0.657,1.053,1.143,1.107,1.188,1.116,-0.7253025041,1.1746092977,-0.8062444689,-0.4284002323,-0.0276297891,0.9580943834,0.9801385559,0.6311191107,0.504750665,0.5966615856,0.597846446,0.5446123076,0.6107121005,0.597806891,0.526016661,0.541798153,0.589184724,1.123823552,1.130982877
"85:15 PPF:DEF, 2.5bar, 5mm/s, 1.2mm",2,3,85,1.2,5,2.5,0.4608,0.675,1.1358,0.405,0.468,0.468,0.468,0.495,0.729,0.72,0.603,0.675,0.648,1.134,1.188,1.071,1.143,1.143,-0.7253025041,1.1746092977,-0.8062444689,-0.4284002323,0.0425950355,0.9743033164,1.052315387,0.6311191107,0.504750665,0.5966615856,0.597846446,0.5446123076,0.6107121005,0.597806891,0.526016661,0.541798153,0.589184724,1.123823552,1.130982877
"85:15 PPF:DEF, 2.5bar, 5mm/s, 1.2mm",2,4,85,1.2,5,2.5,0.5004,0.6552,1.1556,0.468,0.468,0.495,0.594,0.477,0.666,0.657,0.684,0.648,0.621,1.134,1.125,1.179,1.242,1.098,-0.7253025041,1.1746092977,-0.8062444689,-0.4284002323,0.300086059,0.885154185,1.1515585297,0.6311191107,0.504750665,0.5966615856,0.597846446,0.5446123076,0.6107121005,0.597806891,0.526016661,0.541798153,0.589184724,1.123823552,1.130982877
"85:15 PPF:DEF, 2.5bar, 5mm/s, 1.2mm",3,1,85,1.2,5,2.5,0.5148,0.63,1.1448,0.477,0.513,0.585,0.459,0.54,0.522,0.666,0.63,0.648,0.684,0.999,1.179,1.215,1.107,1.224,-0.7253025041,1.1746092977,-0.8062444689,-0.4284002323,0.3937191585,0.7716916542,1.0974259064,0.6311191107,0.504750665,0.5966615856,0.597846446,0.5446123076,0.6107121005,0.597806891,0.526016661,0.541798153,0.589184724,1.123823552,1.130982877
"85:15 PPF:DEF, 2.5bar, 5mm/s, 1.2mm",3,2,85,1.2,5,2.5,0.4698,0.6732,1.143,0.441,0.459,0.468,0.495,0.486,0.702,0.684,0.675,0.648,0.657,1.143,1.143,1.143,1.143,1.143,-0.7253025041,1.1746092977,-0.8062444689,-0.4284002323,0.1011157227,0.9661988499,1.0884038025,0.6311191107,0.504750665,0.5966615856,0.597846446,0.5446123076,0.6107121005,0.597806891,0.526016661,0.541798153,0.589184724,1.123823552,1.130982877
"85:15 PPF:DEF, 2.5bar, 5mm/s, 1.2mm",3,3,85,1.2,5,2.5,0.4788,0.6642,1.143,0.45,0.486,0.504,0.486,0.468,0.72,0.657,0.639,0.648,0.657,1.17,1.143,1.143,1.134,1.125,-0.7253025041,1.1746092977,-0.8062444689,-0.4284002323,0.1596364099,0.9256765175,1.0884038025,0.6311191107,0.504750665,0.5966615856,0.597846446,0.5446123076,0.6107121005,0.597806891,0.526016661,0.541798153,0.589184724,1.123823552,1.130982877
"85:15 PPF:DEF, 2.5bar, 5mm/s, 1.2mm",3,4,85,1.2,5,2.5,0.504,0.684,1.188,0.585,0.468,0.468,0.486,0.513,0.693,0.666,0.747,0.675,0.639,1.278,1.134,1.215,1.161,1.152,-0.7253025041,1.1746092977,-0.8062444689,-0.4284002323,0.3234943339,1.0148256488,1.3139563995,0.6311191107,0.504750665,0.5966615856,0.597846446,0.5446123076,0.6107121005,0.597806891,0.526016661,0.541798153,0.589184724,1.123823552,1.130982877
"85:15 PPF:DEF, 2.5bar, 5mm/s, 1.2mm",4,1,85,1.2,5,2.5,0.5094,0.6876,1.197,0.45,0.459,0.531,0.63,0.477,0.657,0.729,0.621,0.729,0.702,1.107,1.188,1.152,1.359,1.179,-0.7253025041,1.1746092977,-0.8062444689,-0.4284002323,0.3586067462,1.0310345818,1.3590669189,0.6311191107,0.504750665,0.5966615856,0.597846446,0.5446123076,0.6107121005,0.597806891,0.526016661,0.541798153,0.589184724,1.123823552,1.130982877
"85:15 PPF:DEF, 2.5bar, 5mm/s, 1.2mm",4,2,85,1.2,5,2.5,0.4716,0.6678,1.1394,0.414,0.459,0.504,0.486,0.495,0.684,0.693,0.639,0.648,0.675,1.098,1.152,1.143,1.134,1.17,-0.7253025041,1.1746092977,-0.8062444689,-0.4284002323,0.1128198601,0.9418854504,1.0703595947,0.6311191107,0.504750665,0.5966615856,0.597846446,0.5446123076,0.6107121005,0.597806891,0.526016661,0.541798153,0.589184724,1.123823552,1.130982877
"85:15 PPF:DEF, 2.5bar, 5mm/s, 1.2mm",4,3,85,1.2,5,2.5,0.4788,0.639,1.1178,0.459,0.423,0.531,0.486,0.495,0.72,0.711,0.558,0.585,0.621,1.179,1.134,1.089,1.071,1.116,-0.7253025041,1.1746092977,-0.8062444689,-0.4284002323,0.1596364099,0.8122139867,0.9620943482,0.6311191107,0.504750665,0.5966615856,0.597846446,0.5446123076,0.6107121005,0.597806891,0.526016661,0.541798153,0.589184724,1.123823552,1.130982877
"85:15 PPF:DEF, 2.5bar, 5mm/s, 1.2mm",4,4,85,1.2,5,2.5,0.5148,0.6696,1.1844,0.423,0.45,0.585,0.63,0.486,0.675,0.684,0.603,0.729,0.657,1.098,1.134,1.188,1.359,1.143,-0.7253025041,1.1746092977,-0.8062444689,-0.4284002323,0.3937191585,0.9499899169,1.2959121917,0.6311191107,0.504750665,0.5966615856,0.597846446,0.5446123076,0.6107121005,0.597806891,0.526016661,0.541798153,0.589184724,1.123823552,1.130982877
"85:15 PPF:DEF, 2.5bar, 5mm/s, 1.2mm",5,1,85,1.2,5,2.5,0.4626,0.7038,1.1664,0.441,0.405,0.459,0.495,0.513,0.747,0.711,0.684,0.702,0.675,1.188,1.116,1.143,1.197,1.188,-0.7253025041,1.1746092977,-0.8062444689,-0.4284002323,0.054299173,1.1039747801,1.2056911529,0.6311191107,0.504750665,0.5966615856,0.597846446,0.5446123076,0.6107121005,0.597806891,0.526016661,0.541798153,0.589184724,1.123823552,1.130982877
"85:15 PPF:DEF, 2.5bar, 5mm/s, 1.2mm",5,2,85,1.2,5,2.5,0.45,0.6876,1.1376,0.432,0.486,0.405,0.477,0.45,0.72,0.72,0.657,0.648,0.693,1.152,1.206,1.062,1.125,1.143,-0.7253025041,1.1746092977,-0.8062444689,-0.4284002323,-0.0276297891,1.0310345818,1.0613374909,0.6311191107,0.504750665,0.5966615856,0.597846446,0.5446123076,0.6107121005,0.597806891,0.526016661,0.541798153,0.589184724,1.123823552,1.130982877
"85:15 PPF:DEF, 2.5bar, 5mm/s, 1.2mm",5,3,85,1.2,5,2.5,0.4158,0.711,1.1268,0.333,0.36,0.477,0.459,0.45,0.783,0.747,0.639,0.702,0.684,1.116,1.107,1.116,1.161,1.134,-0.7253025041,1.1746092977,-0.8062444689,-0.4284002323,-0.2500084003,1.1363926461,1.0072048676,0.6311191107,0.504750665,0.5966615856,0.597846446,0.5446123076,0.6107121005,0.597806891,0.526016661,0.541798153,0.589184724,1.123823552,1.130982877
"85:15 PPF:DEF, 2.5bar, 5mm/s, 1.2mm",5,4,85,1.2,5,2.5,0.423,0.7092,1.1322,0.432,0.423,0.432,0.351,0.477,0.711,0.693,0.729,0.675,0.738,1.143,1.116,1.161,1.026,1.215,-0.7253025041,1.1746092977,-0.8062444689,-0.4284002323,-0.2031918505,1.1282881796,1.0342711792,0.6311191107,0.504750665,0.5966615856,0.597846446,0.5446123076,0.6107121005,0.597806891,0.526016661,0.541798153,0.589184724,1.123823552,1.130982877
"85:15 PPF:DEF, 2.5bar, 5mm/s, 1.2mm",6,1,85,1.2,5,2.5,0.4338,0.7254,1.1592,0.441,0.387,0.423,0.45,0.468,0.747,0.711,0.702,0.747,0.72,1.188,1.098,1.125,1.197,1.188,-0.7253025041,1.1746092977,-0.8062444689,-0.4284002323,-0.1329670259,1.201228378,1.1696027374,0.6311191107,0.504750665,0.5966615856,0.597846446,0.5446123076,0.6107121005,0.597806891,0.526016661,0.541798153,0.589184724,1.123823552,1.130982877
"85:15 PPF:DEF, 2.5bar, 5mm/s, 1.2mm",6,2,85,1.2,5,2.5,0.4356,0.7146,1.1502,0.558,0.486,0.396,0.378,0.36,0.675,0.72,0.72,0.693,0.765,1.233,1.206,1.116,1.071,1.125,-0.7253025041,1.1746092977,-0.8062444689,-0.4284002323,-0.1212628885,1.1526015791,1.124492218,0.6311191107,0.504750665,0.5966615856,0.597846446,0.5446123076,0.6107121005,0.597806891,0.526016661,0.541798153,0.589184724,1.123823552,1.130982877
"85:15 PPF:DEF, 2.5bar, 5mm/s, 1.2mm",6,3,85,1.2,5,2.5,0.4302,0.7092,1.1394,0.504,0.45,0.414,0.387,0.396,0.801,0.765,0.603,0.648,0.729,1.305,1.215,1.017,1.035,1.125,-0.7253025041,1.1746092977,-0.8062444689,-0.4284002323,-0.1563753008,1.1282881796,1.0703595947,0.6311191107,0.504750665,0.5966615856,0.597846446,0.5446123076,0.6107121005,0.597806891,0.526016661,0.541798153,0.589184724,1.123823552,1.130982877
"85:15 PPF:DEF, 2.5bar, 5mm/s, 1.2mm",6,4,85,1.2,5,2.5,0.4608,0.666,1.1268,0.414,0.387,0.54,0.549,0.414,0.693,0.576,0.612,0.738,0.711,1.107,0.963,1.152,1.287,1.125,-0.7253025041,1.1746092977,-0.8062444689,-0.4284002323,0.0425950355,0.933780984,1.0072048676,0.6311191107,0.504750665,0.5966615856,0.597846446,0.5446123076,0.6107121005,0.597806891,0.526016661,0.541798153,0.589184724,1.123823552,1.130982877
"85:15 PPF:DEF, 2.5bar, 5mm/s, 1.2mm",7,1,85,1.2,5,2.5,0.3582,0.7362,1.0944,0.369,0.387,0.333,0.351,0.351,0.72,0.711,0.792,0.702,0.756,1.089,1.098,1.125,1.053,1.107,-0.7253025041,1.1746092977,-0.8062444689,-0.4284002323,-0.6245407981,1.2498551769,0.8448069977,0.6311191107,0.504750665,0.5966615856,0.597846446,0.5446123076,0.6107121005,0.597806891,0.526016661,0.541798153,0.589184724,1.123823552,1.130982877
"85:15 PPF:DEF, 2.5bar, 5mm/s, 1.2mm",7,2,85,1.2,5,2.5,0.4266,0.6678,1.0944,0.351,0.45,0.45,0.396,0.486,0.666,0.675,0.702,0.648,0.648,1.017,1.125,1.152,1.044,1.134,-0.7253025041,1.1746092977,-0.8062444689,-0.4284002323,-0.1797835757,0.9418854504,0.8448069977,0.6311191107,0.504750665,0.5966615856,0.597846446,0.5446123076,0.6107121005,0.597806891,0.526016661,0.541798153,0.589184724,1.123823552,1.130982877
"85:15 PPF:DEF, 2.5bar, 5mm/s, 1.2mm",7,3,85,1.2,5,2.5,0.4698,0.7092,1.179,0.414,0.486,0.459,0.531,0.459,0.765,0.747,0.657,0.621,0.756,1.179,1.233,1.116,1.152,1.215,-0.7253025041,1.1746092977,-0.8062444689,-0.4284002323,0.1011157227,1.1282881796,1.2688458801,0.6311191107,0.504750665,0.5966615856,0.597846446,0.5446123076,0.6107121005,0.597806891,0.526016661,0.541798153,0.589184724,1.123823552,1.130982877
"85:15 PPF:DEF, 2.5bar, 5mm/s, 1.2mm",7,4,85,1.2,5,2.5,0.4464,0.648,1.0944,0.441,0.441,0.396,0.504,0.45,0.648,0.648,0.594,0.63,0.72,1.089,1.089,0.99,1.134,1.17,-0.7253025041,1.1746092977,-0.8062444689,-0.4284002323,-0.0510380639,0.8527363191,0.8448069977,0.6311191107,0.504750665,0.5966615856,0.597846446,0.5446123076,0.6107121005,0.597806891,0.526016661,0.541798153,0.589184724,1.123823552,1.130982877
"85:15 PPF:DEF, 2.5bar, 5mm/s, 1.2mm",8,1,85,1.2,5,2.5,0.4284,0.7164,1.1448,0.477,0.432,0.369,0.441,0.423,0.756,0.819,0.693,0.621,0.693,1.233,1.251,1.062,1.062,1.116,-0.7253025041,1.1746092977,-0.8062444689,-0.4284002323,-0.1680794382,1.1607060455,1.0974259064,0.6311191107,0.504750665,0.5966615856,0.597846446,0.5446123076,0.6107121005,0.597806891,0.526016661,0.541798153,0.589184724,1.123823552,1.130982877
"85:15 PPF:DEF, 2.5bar, 5mm/s, 1.2mm",8,2,85,1.2,5,2.5,0.4248,0.7056,1.1304,0.387,0.36,0.495,0.432,0.45,0.675,0.747,0.666,0.702,0.738,1.062,1.107,1.161,1.134,1.188,-0.7253025041,1.1746092977,-0.8062444689,-0.4284002323,-0.1914877131,1.1120792466,1.0252490753,0.6311191107,0.504750665,0.5966615856,0.597846446,0.5446123076,0.6107121005,0.597806891,0.526016661,0.541798153,0.589184724,1.123823552,1.130982877
"85:15 PPF:DEF, 2.5bar, 5mm/s, 1.2mm",8,3,85,1.2,5,2.5,0.4266,0.7326,1.1592,0.477,0.441,0.405,0.396,0.414,0.828,0.774,0.666,0.675,0.72,1.305,1.215,1.071,1.071,1.134,-0.7253025041,1.1746092977,-0.8062444689,-0.4284002323,-0.1797835757,1.2336462439,1.1696027374,0.6311191107,0.504750665,0.5966615856,0.597846446,0.5446123076,0.6107121005,0.597806891,0.526016661,0.541798153,0.589184724,1.123823552,1.130982877
"85:15 PPF:DEF, 2.5bar, 5mm/s, 1.2mm",8,4,85,1.2,5,2.5,0.4554,0.6732,1.1286,0.396,0.405,0.567,0.486,0.423,0.765,0.738,0.657,0.486,0.72,1.161,1.143,1.224,0.972,1.143,-0.7253025041,1.1746092977,-0.8062444689,-0.4284002323,0.0074826232,0.9661988499,1.0162269715,0.6311191107,0.504750665,0.5966615856,0.597846446,0.5446123076,0.6107121005,0.597806891,0.526016661,0.541798153,0.589184724,1.123823552,1.130982877
