Repository: KavrakiLab/bioMateriaLs

File: Factorial_study_data.csv (part 6 of 21)
Label,Layer #,Scaffold #,wt% PPF,Spacing (mm),Speed (mm/s),Pressure (bar),Mean fiber,Mean pore,Mean spacing,Fiber Size (x1),x2,x3,x4,x5,Pore Size (x1),x2 2,x3 2,x4 2,x5 2,Fiber spacing (x1),Spacing x2,Spacing x3,Spacing x4,Spacing x5,Std wt% PPF,Std Spacing (mm),Std Speed (mm/s),Std Pressure (bar),Std Mean fiber,Std Mean pore,Std Mean spacing,Linear pore size,Quadratic pore size,Linear fiber diameter,Quadratic fiber diameter,4th order pore,4th order fiber,"Pore (lin, step)","Fiber (lin, step)","Pore (quad, step)","Fiber (quad, step)","Sum (lin, step)","Sum (quad, step)"
"85:15 PPF:DEF, 2.5bar, 5mm/s, 1.2mm",9,1,85,1.2,5,2.5,0.3978,0.72,1.1178,0.414,0.378,0.36,0.378,0.459,0.684,0.774,0.774,0.648,0.72,1.098,1.152,1.134,1.026,1.179,-0.7253025041,1.1746092977,-0.8062444689,-0.4284002323,-0.3670497746,1.1769149785,0.9620943482,0.6311191107,0.504750665,0.5966615856,0.597846446,0.5446123076,0.6107121005,0.597806891,0.526016661,0.541798153,0.589184724,1.123823552,1.130982877
"85:15 PPF:DEF, 2.5bar, 5mm/s, 1.2mm",9,2,85,1.2,5,2.5,0.4194,0.6966,1.116,0.387,0.423,0.414,0.477,0.396,0.72,0.738,0.666,0.648,0.711,1.107,1.161,1.08,1.125,1.107,-0.7253025041,1.1746092977,-0.8062444689,-0.4284002323,-0.2266001254,1.0715569142,0.9530722443,0.6311191107,0.504750665,0.5966615856,0.597846446,0.5446123076,0.6107121005,0.597806891,0.526016661,0.541798153,0.589184724,1.123823552,1.130982877
"85:15 PPF:DEF, 2.5bar, 5mm/s, 1.2mm",9,3,85,1.2,5,2.5,0.4104,0.7074,1.1178,0.396,0.387,0.459,0.45,0.36,0.594,0.783,0.693,0.675,0.792,0.99,1.17,1.152,1.125,1.152,-0.7253025041,1.1746092977,-0.8062444689,-0.4284002323,-0.2851208126,1.1201837131,0.9620943482,0.6311191107,0.504750665,0.5966615856,0.597846446,0.5446123076,0.6107121005,0.597806891,0.526016661,0.541798153,0.589184724,1.123823552,1.130982877
"85:15 PPF:DEF, 2.5bar, 5mm/s, 1.2mm",9,4,85,1.2,5,2.5,0.4518,0.6606,1.1124,0.441,0.414,0.486,0.45,0.468,0.648,0.648,0.603,0.675,0.729,1.089,1.062,1.089,1.125,1.197,-0.7253025041,1.1746092977,-0.8062444689,-0.4284002323,-0.0159256516,0.9094675845,0.9350280365,0.6311191107,0.504750665,0.5966615856,0.597846446,0.5446123076,0.6107121005,0.597806891,0.526016661,0.541798153,0.589184724,1.123823552,1.130982877
"85:15 PPF:DEF, 2.5bar, 5mm/s, 1.2mm",10,1,85,1.2,5,2.5,0.4662,0.8244,1.2906,0.63,0.387,0.45,0.441,0.423,0.873,0.837,0.837,0.864,0.711,1.503,1.224,1.287,1.305,1.134,-0.7253025041,1.1746092977,-0.8062444689,-0.4284002323,0.0777074478,1.6469740347,1.8282163207,0.6311191107,0.504750665,0.5966615856,0.597846446,0.5446123076,0.6107121005,0.597806891,0.526016661,0.541798153,0.589184724,1.123823552,1.130982877
"85:15 PPF:DEF, 2.5bar, 5mm/s, 1.2mm",10,2,85,1.2,5,2.5,0.3888,0.7236,1.1124,0.342,0.324,0.423,0.459,0.396,0.729,0.783,0.711,0.675,0.72,1.071,1.107,1.134,1.134,1.116,-0.7253025041,1.1746092977,-0.8062444689,-0.4284002323,-0.4255704618,1.1931239115,0.9350280365,0.6311191107,0.504750665,0.5966615856,0.597846446,0.5446123076,0.6107121005,0.597806891,0.526016661,0.541798153,0.589184724,1.123823552,1.130982877
"85:15 PPF:DEF, 2.5bar, 5mm/s, 1.2mm",10,3,85,1.2,5,2.5,0.3888,0.7308,1.1196,0.36,0.324,0.468,0.432,0.36,0.801,0.864,0.621,0.666,0.702,1.161,1.188,1.089,1.098,1.062,-0.7253025041,1.1746092977,-0.8062444689,-0.4284002323,-0.4255704618,1.2255417774,0.9711164521,0.6311191107,0.504750665,0.5966615856,0.597846446,0.5446123076,0.6107121005,0.597806891,0.526016661,0.541798153,0.589184724,1.123823552,1.130982877
"85:15 PPF:DEF, 2.5bar, 5mm/s, 1.2mm",10,4,85,1.2,5,2.5,0.4302,0.7452,1.1754,0.378,0.414,0.486,0.432,0.441,0.801,0.81,0.63,0.738,0.747,1.179,1.224,1.116,1.17,1.188,-0.7253025041,1.1746092977,-0.8062444689,-0.4284002323,-0.1563753008,1.2903775093,1.2508016723,0.6311191107,0.504750665,0.5966615856,0.597846446,0.5446123076,0.6107121005,0.597806891,0.526016661,0.541798153,0.589184724,1.123823552,1.130982877
"85:15 PPF:DEF, 2.5bar, 5mm/s, 1.2mm",,,,,,,,,,,,,,,,,,,,,,,,,,,,,,,,,,,,,,,,,,,
"85:15 PPF:DEF, 2.5bar, 5mm/s, 1mm",1,1,85,1,5,2.5,0.4968,0.4248,0.9216,0.48,0.48,0.504,0.504,0.516,0.444,0.408,0.432,0.42,0.42,0.924,0.888,0.936,0.924,0.936,-0.7253025041,0.2349218595,-0.8062444689,-0.4284002323,0.2766777842,-0.1522175251,-0.0213149747,0.4385191107,0.307950665,0.5966615856,0.597846446,0.3439294276,0.6107121005,0.395846388,0.54737596,0.329154856,0.614144529,0.943222348,0.943299385
"85:15 PPF:DEF, 2.5bar, 5mm/s, 1mm",1,2,85,1,5,2.5,0.4704,0.444,0.9144,0.456,0.456,0.492,0.468,0.48,0.492,0.456,0.456,0.408,0.408,0.948,0.912,0.948,0.876,0.888,-0.7253025041,0.2349218595,-0.8062444689,-0.4284002323,0.1050171018,-0.0657698826,-0.0574033903,0.4385191107,0.307950665,0.5966615856,0.597846446,0.3439294276,0.6107121005,0.395846388,0.54737596,0.329154856,0.614144529,0.943222348,0.943299385
"85:15 PPF:DEF, 2.5bar, 5mm/s, 1mm",1,3,85,1,5,2.5,0.4776,0.4344,0.912,0.432,0.456,0.48,0.516,0.504,0.408,0.456,0.444,0.432,0.432,0.84,0.912,0.924,0.948,0.936,-0.7253025041,0.2349218595,-0.8062444689,-0.4284002323,0.1518336516,-0.1089937038,-0.0694328621,0.4385191107,0.307950665,0.5966615856,0.597846446,0.3439294276,0.6107121005,0.395846388,0.54737596,0.329154856,0.614144529,0.943222348,0.943299385
"85:15 PPF:DEF, 2.5bar, 5mm/s, 1mm",1,4,85,1,5,2.5,0.4704,0.4608,0.9312,0.48,0.48,0.468,0.444,0.48,0.504,0.444,0.456,0.432,0.468,0.984,0.924,0.924,0.876,0.948,-0.7253025041,0.2349218595,-0.8062444689,-0.4284002323,0.1050171018,0.0098718046,0.0268029126,0.4385191107,0.307950665,0.5966615856,0.597846446,0.3439294276,0.6107121005,0.395846388,0.54737596,0.329154856,0.614144529,0.943222348,0.943299385
"85:15 PPF:DEF, 2.5bar, 5mm/s, 1mm",2,1,85,1,5,2.5,0.4944,0.4608,0.9552,0.42,0.516,0.516,0.504,0.516,0.54,0.444,0.42,0.432,0.468,0.96,0.96,0.936,0.936,0.984,-0.7253025041,0.2349218595,-0.8062444689,-0.4284002323,0.2610722676,0.0098718046,0.147097631,0.4385191107,0.307950665,0.5966615856,0.597846446,0.3439294276,0.6107121005,0.395846388,0.54737596,0.329154856,0.614144529,0.943222348,0.943299385
"85:15 PPF:DEF, 2.5bar, 5mm/s, 1mm",2,2,85,1,5,2.5,0.5016,0.4512,0.9528,0.42,0.564,0.516,0.468,0.54,0.456,0.396,0.492,0.444,0.468,0.876,0.96,1.008,0.912,1.008,-0.7253025041,0.2349218595,-0.8062444689,-0.4284002323,0.3078888173,-0.0333520166,0.1350681592,0.4385191107,0.307950665,0.5966615856,0.597846446,0.3439294276,0.6107121005,0.395846388,0.54737596,0.329154856,0.614144529,0.943222348,0.943299385
"85:15 PPF:DEF, 2.5bar, 5mm/s, 1mm",2,3,85,1,5,2.5,0.5064,0.4176,0.924,0.432,0.576,0.48,0.528,0.516,0.492,0.336,0.42,0.432,0.408,0.924,0.912,0.9,0.96,0.924,-0.7253025041,0.2349218595,-0.8062444689,-0.4284002323,0.3390998505,-0.184635391,-0.0092855029,0.4385191107,0.307950665,0.5966615856,0.597846446,0.3439294276,0.6107121005,0.395846388,0.54737596,0.329154856,0.614144529,0.943222348,0.943299385
"85:15 PPF:DEF, 2.5bar, 5mm/s, 1mm",2,4,85,1,5,2.5,0.5112,0.42,0.9312,0.552,0.492,0.516,0.468,0.528,0.456,0.372,0.432,0.432,0.408,1.008,0.864,0.948,0.9,0.936,-0.7253025041,0.2349218595,-0.8062444689,-0.4284002323,0.3703108836,-0.1738294357,0.0268029126,0.4385191107,0.307950665,0.5966615856,0.597846446,0.3439294276,0.6107121005,0.395846388,0.54737596,0.329154856,0.614144529,0.943222348,0.943299385
"85:15 PPF:DEF, 2.5bar, 5mm/s, 1mm",3,1,85,1,5,2.5,0.4416,0.4656,0.9072,0.444,0.432,0.432,0.444,0.456,0.468,0.456,0.42,0.516,0.468,0.912,0.888,0.852,0.96,0.924,-0.7253025041,0.2349218595,-0.8062444689,-0.4284002323,-0.0822490971,0.0314837152,-0.0934918058,0.4385191107,0.307950665,0.5966615856,0.597846446,0.3439294276,0.6107121005,0.395846388,0.54737596,0.329154856,0.614144529,0.943222348,0.943299385
"85:15 PPF:DEF, 2.5bar, 5mm/s, 1mm",3,2,85,1,5,2.5,0.456,0.4584,0.9144,0.48,0.444,0.468,0.432,0.456,0.444,0.468,0.492,0.456,0.432,0.924,0.912,0.96,0.888,0.888,-0.7253025041,0.2349218595,-0.8062444689,-0.4284002323,0.0113840024,-0.0009341507,-0.0574033903,0.4385191107,0.307950665,0.5966615856,0.597846446,0.3439294276,0.6107121005,0.395846388,0.54737596,0.329154856,0.614144529,0.943222348,0.943299385
"85:15 PPF:DEF, 2.5bar, 5mm/s, 1mm",3,3,85,1,5,2.5,0.4728,0.4656,0.9384,0.528,0.468,0.456,0.456,0.456,0.468,0.516,0.456,0.444,0.444,0.996,0.984,0.912,0.9,0.9,-0.7253025041,0.2349218595,-0.8062444689,-0.4284002323,0.1206226184,0.0314837152,0.0628913281,0.4385191107,0.307950665,0.5966615856,0.597846446,0.3439294276,0.6107121005,0.395846388,0.54737596,0.329154856,0.614144529,0.943222348,0.943299385
"85:15 PPF:DEF, 2.5bar, 5mm/s, 1mm",3,4,85,1,5,2.5,0.4806,0.456,0.9366,0.495,0.48,0.372,0.516,0.54,0.468,0.516,0.432,0.42,0.444,0.963,0.996,0.804,0.936,0.984,-0.7253025041,0.2349218595,-0.8062444689,-0.4284002323,0.1713405473,-0.011740106,0.0538692243,0.4385191107,0.307950665,0.5966615856,0.597846446,0.3439294276,0.6107121005,0.395846388,0.54737596,0.329154856,0.614144529,0.943222348,0.943299385
"85:15 PPF:DEF, 2.5bar, 5mm/s, 1mm",4,1,85,1,5,2.5,0.4872,0.456,0.9432,0.42,0.552,0.48,0.492,0.492,0.48,0.432,0.444,0.468,0.456,0.9,0.984,0.924,0.96,0.948,-0.7253025041,0.2349218595,-0.8062444689,-0.4284002323,0.2142557179,-0.011740106,0.0869502718,0.4385191107,0.307950665,0.5966615856,0.597846446,0.3439294276,0.6107121005,0.395846388,0.54737596,0.329154856,0.614144529,0.943222348,0.943299385
"85:15 PPF:DEF, 2.5bar, 5mm/s, 1mm",4,2,85,1,5,2.5,0.5088,0.456,0.9648,0.42,0.588,0.516,0.504,0.516,0.552,0.384,0.432,0.456,0.456,0.972,0.972,0.948,0.96,0.972,-0.7253025041,0.2349218595,-0.8062444689,-0.4284002323,0.3547053671,-0.011740106,0.1952155184,0.4385191107,0.307950665,0.5966615856,0.597846446,0.3439294276,0.6107121005,0.395846388,0.54737596,0.329154856,0.614144529,0.943222348,0.943299385
"85:15 PPF:DEF, 2.5bar, 5mm/s, 1mm",4,3,85,1,5,2.5,0.5088,0.4296,0.9384,0.432,0.576,0.516,0.492,0.528,0.528,0.36,0.42,0.42,0.42,0.96,0.936,0.936,0.912,0.948,-0.7253025041,0.2349218595,-0.8062444689,-0.4284002323,0.3547053671,-0.1306056145,0.0628913281,0.4385191107,0.307950665,0.5966615856,0.597846446,0.3439294276,0.6107121005,0.395846388,0.54737596,0.329154856,0.614144529,0.943222348,0.943299385
"85:15 PPF:DEF, 2.5bar, 5mm/s, 1mm",4,4,85,1,5,2.5,0.5304,0.432,0.9624,0.408,0.768,0.516,0.456,0.504,0.48,0.3,0.48,0.432,0.468,0.888,1.068,0.996,0.888,0.972,-0.7253025041,0.2349218595,-0.8062444689,-0.4284002323,0.4951550162,-0.1197996592,0.1831860465,0.4385191107,0.307950665,0.5966615856,0.597846446,0.3439294276,0.6107121005,0.395846388,0.54737596,0.329154856,0.614144529,0.943222348,0.943299385
"85:15 PPF:DEF, 2.5bar, 5mm/s, 1mm",5,1,85,1,5,2.5,0.48,0.4608,0.9408,0.552,0.468,0.468,0.468,0.444,0.468,0.456,0.528,0.444,0.408,1.02,0.924,0.996,0.912,0.852,-0.7253025041,0.2349218595,-0.8062444689,-0.4284002323,0.1674391681,0.0098718046,0.0749208,0.4385191107,0.307950665,0.5966615856,0.597846446,0.3439294276,0.6107121005,0.395846388,0.54737596,0.329154856,0.614144529,0.943222348,0.943299385
"85:15 PPF:DEF, 2.5bar, 5mm/s, 1mm",5,2,85,1,5,2.5,0.4728,0.444,0.9168,0.564,0.492,0.444,0.456,0.408,0.432,0.516,0.42,0.444,0.408,0.996,1.008,0.864,0.9,0.816,-0.7253025041,0.2349218595,-0.8062444689,-0.4284002323,0.1206226184,-0.0657698826,-0.0453739184,0.4385191107,0.307950665,0.5966615856,0.597846446,0.3439294276,0.6107121005,0.395846388,0.54737596,0.329154856,0.614144529,0.943222348,0.943299385
"85:15 PPF:DEF, 2.5bar, 5mm/s, 1mm",5,3,85,1,5,2.5,0.4704,0.4632,0.9336,0.552,0.468,0.456,0.42,0.456,0.348,0.54,0.48,0.468,0.48,0.9,1.008,0.936,0.888,0.936,-0.7253025041,0.2349218595,-0.8062444689,-0.4284002323,0.1050171018,0.0206777599,0.0388323845,0.4385191107,0.307950665,0.5966615856,0.597846446,0.3439294276,0.6107121005,0.395846388,0.54737596,0.329154856,0.614144529,0.943222348,0.943299385
"85:15 PPF:DEF, 2.5bar, 5mm/s, 1mm",5,4,85,1,5,2.5,0.4896,0.4728,0.9624,0.504,0.408,0.48,0.504,0.552,0.456,0.504,0.48,0.444,0.48,0.96,0.912,0.96,0.948,1.032,-0.7253025041,0.2349218595,-0.8062444689,-0.4284002323,0.2298612344,0.0639015812,0.1831860465,0.4385191107,0.307950665,0.5966615856,0.597846446,0.3439294276,0.6107121005,0.395846388,0.54737596,0.329154856,0.614144529,0.943222348,0.943299385
"85:15 PPF:DEF, 2.5bar, 5mm/s, 1mm",6,1,85,1,5,2.5,0.4488,0.4896,0.9384,0.42,0.54,0.444,0.432,0.408,0.54,0.492,0.432,0.516,0.468,0.96,1.032,0.876,0.948,0.876,-0.7253025041,0.2349218595,-0.8062444689,-0.4284002323,-0.0354325473,0.1395432684,0.0628913281,0.4385191107,0.307950665,0.5966615856,0.597846446,0.3439294276,0.6107121005,0.395846388,0.54737596,0.329154856,0.614144529,0.943222348,0.943299385
"85:15 PPF:DEF, 2.5bar, 5mm/s, 1mm",6,2,85,1,5,2.5,0.4776,0.492,0.9696,0.42,0.588,0.504,0.42,0.456,0.576,0.384,0.456,0.528,0.516,0.996,0.972,0.96,0.948,0.972,-0.7253025041,0.2349218595,-0.8062444689,-0.4284002323,0.1518336516,0.1503492237,0.2192744621,0.4385191107,0.307950665,0.5966615856,0.597846446,0.3439294276,0.6107121005,0.395846388,0.54737596,0.329154856,0.614144529,0.943222348,0.943299385
"85:15 PPF:DEF, 2.5bar, 5mm/s, 1mm",6,3,85,1,5,2.5,0.4632,0.4824,0.9456,0.384,0.576,0.528,0.384,0.444,0.528,0.408,0.456,0.48,0.54,0.912,0.984,0.984,0.864,0.984,-0.7253025041,0.2349218595,-0.8062444689,-0.4284002323,0.0582005521,0.1071254024,0.0989797437,0.4385191107,0.307950665,0.5966615856,0.597846446,0.3439294276,0.6107121005,0.395846388,0.54737596,0.329154856,0.614144529,0.943222348,0.943299385
"85:15 PPF:DEF, 2.5bar, 5mm/s, 1mm",6,4,85,1,5,2.5,0.5064,0.4512,0.9576,0.42,0.732,0.468,0.468,0.444,0.372,0.324,0.54,0.48,0.54,0.792,1.056,1.008,0.948,0.984,-0.7253025041,0.2349218595,-0.8062444689,-0.4284002323,0.3390998505,-0.0333520166,0.1591271029,0.4385191107,0.307950665,0.5966615856,0.597846446,0.3439294276,0.6107121005,0.395846388,0.54737596,0.329154856,0.614144529,0.943222348,0.943299385
"85:15 PPF:DEF, 2.5bar, 5mm/s, 1mm",7,1,85,1,5,2.5,0.4392,0.5352,0.9744,0.456,0.384,0.456,0.456,0.444,0.528,0.552,0.564,0.516,0.516,0.984,0.936,1.02,0.972,0.96,-0.7253025041,0.2349218595,-0.8062444689,-0.4284002323,-0.0978546137,0.3448564193,0.2433334057,0.4385191107,0.307950665,0.5966615856,0.597846446,0.3439294276,0.6107121005,0.395846388,0.54737596,0.329154856,0.614144529,0.943222348,0.943299385
"85:15 PPF:DEF, 2.5bar, 5mm/s, 1mm",7,2,85,1,5,2.5,0.4752,0.4872,0.9624,0.432,0.504,0.42,0.468,0.552,0.576,0.456,0.528,0.42,0.456,1.008,0.96,0.948,0.888,1.008,-0.7253025041,0.2349218595,-0.8062444689,-0.4284002323,0.136228135,0.1287373131,0.1831860465,0.4385191107,0.307950665,0.5966615856,0.597846446,0.3439294276,0.6107121005,0.395846388,0.54737596,0.329154856,0.614144529,0.943222348,0.943299385
"85:15 PPF:DEF, 2.5bar, 5mm/s, 1mm",7,3,85,1,5,2.5,0.4824,0.5328,1.0152,0.528,0.456,0.444,0.48,0.504,0.636,0.468,0.528,0.54,0.492,1.164,0.924,0.972,1.02,0.996,-0.7253025041,0.2349218595,-0.8062444689,-0.4284002323,0.1830446847,0.334050464,0.447834427,0.4385191107,0.307950665,0.5966615856,0.597846446,0.3439294276,0.6107121005,0.395846388,0.54737596,0.329154856,0.614144529,0.943222348,0.943299385
"85:15 PPF:DEF, 2.5bar, 5mm/s, 1mm",7,4,85,1,5,2.5,0.4968,0.4656,0.9624,0.48,0.432,0.588,0.468,0.516,0.432,0.54,0.408,0.444,0.504,0.912,0.972,0.996,0.912,1.02,-0.7253025041,0.2349218595,-0.8062444689,-0.4284002323,0.2766777842,0.0314837152,0.1831860465,0.4385191107,0.307950665,0.5966615856,0.597846446,0.3439294276,0.6107121005,0.395846388,0.54737596,0.329154856,0.614144529,0.943222348,0.943299385
"85:15 PPF:DEF, 2.5bar, 5mm/s, 1mm",8,1,85,1,5,2.5,0.432,0.5088,0.9408,0.468,0.36,0.444,0.456,0.432,0.54,0.468,0.528,0.528,0.48,1.008,0.828,0.972,0.984,0.912,-0.7253025041,0.2349218595,-0.8062444689,-0.4284002323,-0.1446711634,0.2259909109,0.0749208,0.4385191107,0.307950665,0.5966615856,0.597846446,0.3439294276,0.6107121005,0.395846388,0.54737596,0.329154856,0.614144529,0.943222348,0.943299385
"85:15 PPF:DEF, 2.5bar, 5mm/s, 1mm",8,2,85,1,5,2.5,0.4824,0.5136,0.996,0.42,0.528,0.48,0.48,0.504,0.54,0.432,0.54,0.516,0.54,0.96,0.96,1.02,0.996,1.044,-0.7253025041,0.2349218595,-0.8062444689,-0.4284002323,0.1830446847,0.2476028215,0.3515986523,0.4385191107,0.307950665,0.5966615856,0.597846446,0.3439294276,0.6107121005,0.395846388,0.54737596,0.329154856,0.614144529,0.943222348,0.943299385
"85:15 PPF:DEF, 2.5bar, 5mm/s, 1mm",8,3,85,1,5,2.5,0.468,0.4968,0.9648,0.384,0.576,0.456,0.468,0.456,0.504,0.444,0.468,0.504,0.564,0.888,1.02,0.924,0.972,1.02,-0.7253025041,0.2349218595,-0.8062444689,-0.4284002323,0.0894115853,0.1719611343,0.1952155184,0.4385191107,0.307950665,0.5966615856,0.597846446,0.3439294276,0.6107121005,0.395846388,0.54737596,0.329154856,0.614144529,0.943222348,0.943299385
"85:15 PPF:DEF, 2.5bar, 5mm/s, 1mm",8,4,85,1,5,2.5,0.48,0.4728,0.9528,0.396,0.588,0.492,0.504,0.42,0.552,0.336,0.492,0.432,0.552,0.948,0.924,0.984,0.936,0.972,-0.7253025041,0.2349218595,-0.8062444689,-0.4284002323,0.1674391681,0.0639015812,0.1350681592,0.4385191107,0.307950665,0.5966615856,0.597846446,0.3439294276,0.6107121005,0.395846388,0.54737596,0.329154856,0.614144529,0.943222348,0.943299385
"85:15 PPF:DEF, 2.5bar, 5mm/s, 1mm",9,1,85,1,5,2.5,0.4392,0.492,0.9312,0.504,0.42,0.432,0.42,0.42,0.54,0.468,0.528,0.48,0.444,1.044,0.888,0.96,0.9,0.864,-0.7253025041,0.2349218595,-0.8062444689,-0.4284002323,-0.0978546137,0.1503492237,0.0268029126,0.4385191107,0.307950665,0.5966615856,0.597846446,0.3439294276,0.6107121005,0.395846388,0.54737596,0.329154856,0.614144529,0.943222348,0.943299385
"85:15 PPF:DEF, 2.5bar, 5mm/s, 1mm",9,2,85,1,5,2.5,0.4752,0.48,0.9552,0.54,0.492,0.432,0.444,0.468,0.528,0.444,0.528,0.432,0.468,1.068,0.936,0.96,0.876,0.936,-0.7253025041,0.2349218595,-0.8062444689,-0.4284002323,0.136228135,0.0963194471,0.147097631,0.4385191107,0.307950665,0.5966615856,0.597846446,0.3439294276,0.6107121005,0.395846388,0.54737596,0.329154856,0.614144529,0.943222348,0.943299385
"85:15 PPF:DEF, 2.5bar, 5mm/s, 1mm",9,3,85,1,5,2.5,0.5256,0.4536,0.9792,0.504,0.564,0.432,0.648,0.48,0.48,0.348,0.492,0.48,0.468,0.984,0.912,0.924,1.128,0.948,-0.7253025041,0.2349218595,-0.8062444689,-0.4284002323,0.4639439831,-0.0225460613,0.2673923494,0.4385191107,0.307950665,0.5966615856,0.597846446,0.3439294276,0.6107121005,0.395846388,0.54737596,0.329154856,0.614144529,0.943222348,0.943299385
"85:15 PPF:DEF, 2.5bar, 5mm/s, 1mm",9,4,85,1,5,2.5,0.5016,0.5064,1.008,0.48,0.444,0.528,0.516,0.54,0.492,0.516,0.504,0.528,0.492,0.972,0.96,1.032,1.044,1.032,-0.7253025041,0.2349218595,-0.8062444689,-0.4284002323,0.3078888173,0.2151849556,0.4117460115,0.4385191107,0.307950665,0.5966615856,0.597846446,0.3439294276,0.6107121005,0.395846388,0.54737596,0.329154856,0.614144529,0.943222348,0.943299385
"85:15 PPF:DEF, 2.5bar, 5mm/s, 1mm",10,1,85,1,5,2.5,0.5016,0.5184,1.02,0.516,0.564,0.48,0.456,0.492,0.552,0.564,0.504,0.552,0.42,1.068,1.128,0.984,1.008,0.912,-0.7253025041,0.2349218595,-0.8062444689,-0.4284002323,0.3078888173,0.2692147321,0.4718933707,0.4385191107,0.307950665,0.5966615856,0.597846446,0.3439294276,0.6107121005,0.395846388,0.54737596,0.329154856,0.614144529,0.943222348,0.943299385
"85:15 PPF:DEF, 2.5bar, 5mm/s, 1mm",10,2,85,1,5,2.5,0.4872,0.5208,1.008,0.432,0.564,0.504,0.468,0.468,0.612,0.408,0.492,0.564,0.528,1.044,0.972,0.996,1.032,0.996,-0.7253025041,0.2349218595,-0.8062444689,-0.4284002323,0.2142557179,0.2800206875,0.4117460115,0.4385191107,0.307950665,0.5966615856,0.597846446,0.3439294276,0.6107121005,0.395846388,0.54737596,0.329154856,0.614144529,0.943222348,0.943299385
"85:15 PPF:DEF, 2.5bar, 5mm/s, 1mm",10,3,85,1,5,2.5,0.4872,0.4944,0.9816,0.456,0.588,0.48,0.456,0.456,0.552,0.516,0.444,0.504,0.456,1.008,1.104,0.924,0.96,0.912,-0.7253025041,0.2349218595,-0.8062444689,-0.4284002323,0.2142557179,0.161155179,0.2794218213,0.4385191107,0.307950665,0.5966615856,0.597846446,0.3439294276,0.6107121005,0.395846388,0.54737596,0.329154856,0.614144529,0.943222348,0.943299385
"85:15 PPF:DEF, 2.5bar, 5mm/s, 1mm",10,4,85,1,5,2.5,0.456,0.4824,0.9384,0.396,0.6,0.432,0.408,0.444,0.648,0.276,0.504,0.492,0.492,1.044,0.876,0.936,0.9,0.936,-0.7253025041,0.2349218595,-0.8062444689,-0.4284002323,0.0113840024,0.1071254024,0.0628913281,0.4385191107,0.307950665,0.5966615856,0.597846446,0.3439294276,0.6107121005,0.395846388,0.54737596,0.329154856,0.614144529,0.943222348,0.943299385
"85:15 PPF:DEF, 2.5bar, 5mm/s, 1mm",,,,,,,,,,,,,,,,,,,,,,,,,,,,,,,,,,,,,,,,,,,
"85:15 PPF:DEF, 2.5bar, 5mm/s, 0.8mm",1,1,85,0.8,5,2.5,0.4776,0.2808,0.7584,0.48,0.468,0.492,0.48,0.468,0.3,0.276,0.276,0.3,0.252,0.78,0.744,0.768,0.78,0.72,-0.7253025041,-0.7047655786,-0.8062444689,-0.4284002323,0.1518336516,-0.8005748439,-0.8393190599,0.2459191107,0.111150665,0.5966615856,0.597846446,0.1432465476,0.6107121005,0.193885885,0.568735259,0.11651156,0.639104333,0.762621144,0.755615893
"85:15 PPF:DEF, 2.5bar, 5mm/s, 0.8mm",1,2,85,0.8,5,2.5,0.4752,0.2664,0.7416,0.456,0.456,0.48,0.456,0.528,0.264,0.216,0.264,0.276,0.312,0.72,0.672,0.744,0.732,0.84,-0.7253025041,-0.7047655786,-0.8062444689,-0.4284002323,0.136228135,-0.8654105758,-0.9235253627,0.2459191107,0.111150665,0.5966615856,0.597846446,0.1432465476,0.6107121005,0.193885885,0.568735259,0.11651156,0.639104333,0.762621144,0.755615893
"85:15 PPF:DEF, 2.5bar, 5mm/s, 0.8mm",1,3,85,0.8,5,2.5,0.4608,0.276,0.7368,0.504,0.444,0.48,0.432,0.444,0.24,0.288,0.324,0.24,0.288,0.744,0.732,0.804,0.672,0.732,-0.7253025041,-0.7047655786,-0.8062444689,-0.4284002323,0.0425950355,-0.8221867546,-0.9475843064,0.2459191107,0.111150665,0.5966615856,0.597846446,0.1432465476,0.6107121005,0.193885885,0.568735259,0.11651156,0.639104333,0.762621144,0.755615893
"85:15 PPF:DEF, 2.5bar, 5mm/s, 0.8mm",1,4,85,0.8,5,2.5,0.4896,0.4896,0.9792,0.492,0.444,0.48,0.528,0.504,0.492,0.444,0.48,0.528,0.504,0.984,0.888,0.96,1.056,1.008,-0.7253025041,-0.7047655786,-0.8062444689,-0.4284002323,0.2298612344,0.1395432684,0.2673923494,0.2459191107,0.111150665,0.5966615856,0.597846446,0.1432465476,0.6107121005,0.193885885,0.568735259,0.11651156,0.639104333,0.762621144,0.755615893
"85:15 PPF:DEF, 2.5bar, 5mm/s, 0.8mm",2,1,85,0.8,5,2.5,0.4944,0.252,0.7464,0.432,0.468,0.516,0.54,0.516,0.336,0.252,0.276,0.204,0.192,0.768,0.72,0.792,0.744,0.708,-0.7253025041,-0.7047655786,-0.8062444689,-0.4284002323,0.2610722676,-0.9302463077,-0.8994664191,0.2459191107,0.111150665,0.5966615856,0.597846446,0.1432465476,0.6107121005,0.193885885,0.568735259,0.11651156,0.639104333,0.762621144,0.755615893
"85:15 PPF:DEF, 2.5bar, 5mm/s, 0.8mm",2,2,85,0.8,5,2.5,0.48,0.264,0.744,0.408,0.48,0.528,0.492,0.492,0.336,0.204,0.24,0.276,0.264,0.744,0.684,0.768,0.768,0.756,-0.7253025041,-0.7047655786,-0.8062444689,-0.4284002323,0.1674391681,-0.8762165311,-0.9114958909,0.2459191107,0.111150665,0.5966615856,0.597846446,0.1432465476,0.6107121005,0.193885885,0.568735259,0.11651156,0.639104333,0.762621144,0.755615893
"85:15 PPF:DEF, 2.5bar, 5mm/s, 0.8mm",2,3,85,0.8,5,2.5,0.432,0.225,0.657,0.444,0.396,0.396,0.528,0.396,0.288,0.204,0.216,0.192,0.225,0.732,0.6,0.612,0.72,0.621,-0.7253025041,-0.7047655786,-0.8062444689,-0.4284002323,-0.1446711634,-1.051813305,-1.3475642451,0.2459191107,0.111150665,0.5966615856,0.597846446,0.1432465476,0.6107121005,0.193885885,0.568735259,0.11651156,0.639104333,0.762621144,0.755615893
"85:15 PPF:DEF, 2.5bar, 5mm/s, 0.8mm",2,4,85,0.8,5,2.5,0.5328,0.2424,0.7752,0.468,0.612,0.54,0.504,0.54,0.312,0.228,0.228,0.216,0.228,0.78,0.84,0.768,0.72,0.768,-0.7253025041,-0.7047655786,-0.8062444689,-0.4284002323,0.5107605328,-0.973470129,-0.755112757,0.2459191107,0.111150665,0.5966615856,0.597846446,0.1432465476,0.6107121005,0.193885885,0.568735259,0.11651156,0.639104333,0.762621144,0.755615893
"85:15 PPF:DEF, 2.5bar, 5mm/s, 0.8mm",3,1,85,0.8,5,2.5,0.5232,0.264,0.7872,0.588,0.516,0.456,0.516,0.54,0.288,0.276,0.204,0.312,0.24,0.876,0.792,0.66,0.828,0.78,-0.7253025041,-0.7047655786,-0.8062444689,-0.4284002323,0.4483384665,-0.8762165311,-0.6949653978,0.2459191107,0.111150665,0.5966615856,0.597846446,0.1432465476,0.6107121005,0.193885885,0.568735259,0.11651156,0.639104333,0.762621144,0.755615893
"85:15 PPF:DEF, 2.5bar, 5mm/s, 0.8mm",3,2,85,0.8,5,2.5,0.528,0.2568,0.7848,0.552,0.516,0.516,0.54,0.516,0.3,0.252,0.276,0.228,0.228,0.852,0.768,0.792,0.768,0.744,-0.7253025041,-0.7047655786,-0.8062444689,-0.4284002323,0.4795494997,-0.9086343971,-0.7069948696,0.2459191107,0.111150665,0.5966615856,0.597846446,0.1432465476,0.6107121005,0.193885885,0.568735259,0.11651156,0.639104333,0.762621144,0.755615893
"85:15 PPF:DEF, 2.5bar, 5mm/s, 0.8mm",3,3,85,0.8,5,2.5,0.504,0.2736,0.7776,0.444,0.492,0.516,0.552,0.516,0.276,0.264,0.264,0.264,0.3,0.72,0.756,0.78,0.816,0.816,-0.7253025041,-0.7047655786,-0.8062444689,-0.4284002323,0.3234943339,-0.8329927099,-0.7430832851,0.2459191107,0.111150665,0.5966615856,0.597846446,0.1432465476,0.6107121005,0.193885885,0.568735259,0.11651156,0.639104333,0.762621144,0.755615893
"85:15 PPF:DEF, 2.5bar, 5mm/s, 0.8mm",3,4,85,0.8,5,2.5,0.5616,0.2736,0.8352,0.66,0.528,0.564,0.54,0.516,0.312,0.276,0.348,0.204,0.228,0.972,0.804,0.912,0.744,0.744,-0.7253025041,-0.7047655786,-0.8062444689,-0.4284002323,0.6980267317,-0.8329927099,-0.454375961,0.2459191107,0.111150665,0.5966615856,0.597846446,0.1432465476,0.6107121005,0.193885885,0.568735259,0.11651156,0.639104333,0.762621144,0.755615893
"85:15 PPF:DEF, 2.5bar, 5mm/s, 0.8mm",4,1,85,0.8,5,2.5,0.5376,0.192,0.7296,0.432,0.528,0.636,0.576,0.516,0.252,0.168,0.204,0.168,0.168,0.684,0.696,0.84,0.744,0.684,-0.7253025041,-0.7047655786,-0.8062444689,-0.4284002323,0.541971566,-1.2003951906,-0.9836727219,0.2459191107,0.111150665,0.5966615856,0.597846446,0.1432465476,0.6107121005,0.193885885,0.568735259,0.11651156,0.639104333,0.762621144,0.755615893
"85:15 PPF:DEF, 2.5bar, 5mm/s, 0.8mm",4,2,85,0.8,5,2.5,0.5208,0.2184,0.7392,0.456,0.516,0.48,0.564,0.588,0.228,0.24,0.252,0.18,0.192,0.684,0.756,0.732,0.744,0.78,-0.7253025041,-0.7047655786,-0.8062444689,-0.4284002323,0.4327329499,-1.0815296821,-0.9355548346,0.2459191107,0.111150665,0.5966615856,0.597846446,0.1432465476,0.6107121005,0.193885885,0.568735259,0.11651156,0.639104333,0.762621144,0.755615893
"85:15 PPF:DEF, 2.5bar, 5mm/s, 0.8mm",4,3,85,0.8,5,2.5,0.5208,0.216,0.7368,0.456,0.444,0.612,0.528,0.564,0.228,0.252,0.192,0.252,0.156,0.684,0.696,0.804,0.78,0.72,-0.7253025041,-0.7047655786,-0.8062444689,-0.4284002323,0.4327329499,-1.0923356374,-0.9475843064,0.2459191107,0.111150665,0.5966615856,0.597846446,0.1432465476,0.6107121005,0.193885885,0.568735259,0.11651156,0.639104333,0.762621144,0.755615893
"85:15 PPF:DEF, 2.5bar, 5mm/s, 0.8mm",4,4,85,0.8,5,2.5,0.5544,0.1896,0.744,0.54,0.552,0.564,0.552,0.564,0.192,0.168,0.168,0.24,0.18,0.732,0.72,0.732,0.792,0.744,-0.7253025041,-0.7047655786,-0.8062444689,-0.4284002323,0.651210182,-1.2112011459,-0.9114958909,0.2459191107,0.111150665,0.5966615856,0.597846446,0.1432465476,0.6107121005,0.193885885,0.568735259,0.11651156,0.639104333,0.762621144,0.755615893
"85:15 PPF:DEF, 2.5bar, 5mm/s, 0.8mm",5,1,85,0.8,5,2.5,0.528,0.2136,0.7416,0.492,0.54,0.552,0.504,0.552,0.216,0.204,0.18,0.228,0.24,0.708,0.744,0.732,0.732,0.792,-0.7253025041,-0.7047655786,-0.8062444689,-0.4284002323,0.4795494997,-1.1031415927,-0.9235253627,0.2459191107,0.111150665,0.5966615856,0.597846446,0.1432465476,0.6107121005,0.193885885,0.568735259,0.11651156,0.639104333,0.762621144,0.755615893
"85:15 PPF:DEF, 2.5bar, 5mm/s, 0.8mm",5,2,85,0.8,5,2.5,0.5184,0.2232,0.7416,0.492,0.492,0.516,0.552,0.54,0.228,0.264,0.156,0.252,0.216,0.72,0.756,0.672,0.804,0.756,-0.7253025041,-0.7047655786,-0.8062444689,-0.4284002323,0.4171274334,-1.0599177715,-0.9235253627,0.2459191107,0.111150665,0.5966615856,0.597846446,0.1432465476,0.6107121005,0.193885885,0.568735259,0.11651156,0.639104333,0.762621144,0.755615893
"85:15 PPF:DEF, 2.5bar, 5mm/s, 0.8mm",5,3,85,0.8,5,2.5,0.5424,0.2088,0.7512,0.516,0.552,0.516,0.576,0.552,0.252,0.192,0.18,0.204,0.216,0.768,0.744,0.696,0.78,0.768,-0.7253025041,-0.7047655786,-0.8062444689,-0.4284002323,0.5731825991,-1.1247535034,-0.8754074754,0.2459191107,0.111150665,0.5966615856,0.597846446,0.1432465476,0.6107121005,0.193885885,0.568735259,0.11651156,0.639104333,0.762621144,0.755615893
"85:15 PPF:DEF, 2.5bar, 5mm/s, 0.8mm",5,4,85,0.8,5,2.5,0.5568,0.2832,0.84,0.54,0.6,0.564,0.552,0.528,0.312,0.348,0.324,0.216,0.216,0.852,0.948,0.888,0.768,0.744,-0.7253025041,-0.7047655786,-0.8062444689,-0.4284002323,0.6668156986,-0.7897688886,-0.4303170173,0.2459191107,0.111150665,0.5966615856,0.597846446,0.1432465476,0.6107121005,0.193885885,0.568735259,0.11651156,0.639104333,0.762621144,0.755615893
"85:15 PPF:DEF, 2.5bar, 5mm/s, 0.8mm",6,1,85,0.8,5,2.5,0.5064,0.2496,0.756,0.42,0.504,0.552,0.528,0.528,0.288,0.216,0.264,0.276,0.204,0.708,0.72,0.816,0.804,0.732,-0.7253025041,-0.7047655786,-0.8062444689,-0.4284002323,0.3390998505,-0.941052263,-0.8513485317,0.2459191107,0.111150665,0.5966615856,0.597846446,0.1432465476,0.6107121005,0.193885885,0.568735259,0.11651156,0.639104333,0.762621144,0.755615893
"85:15 PPF:DEF, 2.5bar, 5mm/s, 0.8mm",6,2,85,0.8,5,2.5,0.4752,0.2592,0.7344,0.444,0.528,0.444,0.48,0.48,0.228,0.192,0.3,0.24,0.336,0.672,0.72,0.744,0.72,0.816,-0.7253025041,-0.7047655786,-0.8062444689,-0.4284002323,0.136228135,-0.8978284418,-0.9596137783,0.2459191107,0.111150665,0.5966615856,0.597846446,0.1432465476,0.6107121005,0.193885885,0.568735259,0.11651156,0.639104333,0.762621144,0.755615893
"85:15 PPF:DEF, 2.5bar, 5mm/s, 0.8mm",6,3,85,0.8,5,2.5,0.4872,0.2328,0.72,0.432,0.468,0.54,0.492,0.504,0.288,0.204,0.216,0.204,0.252,0.72,0.672,0.756,0.696,0.756,-0.7253025041,-0.7047655786,-0.8062444689,-0.4284002323,0.2142557179,-1.0166939502,-1.0317906093,0.2459191107,0.111150665,0.5966615856,0.597846446,0.1432465476,0.6107121005,0.193885885,0.568735259,0.11651156,0.639104333,0.762621144,0.755615893
"85:15 PPF:DEF, 2.5bar, 5mm/s, 0.8mm",6,4,85,0.8,5,2.5,0.5568,0.1944,0.7512,0.564,0.528,0.552,0.6,0.54,0.24,0.216,0.144,0.204,0.168,0.804,0.744,0.696,0.804,0.708,-0.7253025041,-0.7047655786,-0.8062444689,-0.4284002323,0.6668156986,-1.1895892352,-0.8754074754,0.2459191107,0.111150665,0.5966615856,0.597846446,0.1432465476,0.6107121005,0.193885885,0.568735259,0.11651156,0.639104333,0.762621144,0.755615893
"85:15 PPF:DEF, 2.5bar, 5mm/s, 0.8mm",7,1,85,0.8,5,2.5,0.516,0.2496,0.7656,0.516,0.492,0.504,0.528,0.54,0.264,0.276,0.228,0.252,0.228,0.78,0.768,0.732,0.78,0.768,-0.7253025041,-0.7047655786,-0.8062444689,-0.4284002323,0.4015219168,-0.941052263,-0.8032306443,0.2459191107,0.111150665,0.5966615856,0.597846446,0.1432465476,0.6107121005,0.193885885,0.568735259,0.11651156,0.639104333,0.762621144,0.755615893
"85:15 PPF:DEF, 2.5bar, 5mm/s, 0.8mm",7,2,85,0.8,5,2.5,0.5136,0.2472,0.7608,0.492,0.528,0.492,0.504,0.552,0.324,0.216,0.252,0.204,0.24,0.816,0.744,0.744,0.708,0.792,-0.7253025041,-0.7047655786,-0.8062444689,-0.4284002323,0.3859164002,-0.9518582183,-0.827289588,0.2459191107,0.111150665,0.5966615856,0.597846446,0.1432465476,0.6107121005,0.193885885,0.568735259,0.11651156,0.639104333,0.762621144,0.755615893
"85:15 PPF:DEF, 2.5bar, 5mm/s, 0.8mm",7,3,85,0.8,5,2.5,0.5208,0.1944,0.7152,0.528,0.48,0.54,0.504,0.552,0.216,0.18,0.192,0.204,0.18,0.744,0.66,0.732,0.708,0.732,-0.7253025041,-0.7047655786,-0.8062444689,-0.4284002323,0.4327329499,-1.1895892352,-1.055849553,0.2459191107,0.111150665,0.5966615856,0.597846446,0.1432465476,0.6107121005,0.193885885,0.568735259,0.11651156,0.639104333,0.762621144,0.755615893
"85:15 PPF:DEF, 2.5bar, 5mm/s, 0.8mm",7,4,85,0.8,5,2.5,0.4656,0.2256,0.6912,0.456,0.48,0.48,0.432,0.48,0.252,0.18,0.204,0.228,0.264,0.708,0.66,0.684,0.66,0.744,-0.7253025041,-0.7047655786,-0.8062444689,-0.4284002323,0.0738060687,-1.0491118162,-1.1761442714,0.2459191107,0.111150665,0.5966615856,0.597846446,0.1432465476,0.6107121005,0.193885885,0.568735259,0.11651156,0.639104333,0.762621144,0.755615893
"85:15 PPF:DEF, 2.5bar, 5mm/s, 0.8mm",8,1,85,0.8,5,2.5,0.4824,0.2448,0.7272,0.396,0.492,0.492,0.516,0.516,0.3,0.24,0.216,0.276,0.192,0.696,0.732,0.708,0.792,0.708,-0.7253025041,-0.7047655786,-0.8062444689,-0.4284002323,0.1830446847,-0.9626641736,-0.9957021938,0.2459191107,0.111150665,0.5966615856,0.597846446,0.1432465476,0.6107121005,0.193885885,0.568735259,0.11651156,0.639104333,0.762621144,0.755615893
"85:15 PPF:DEF, 2.5bar, 5mm/s, 0.8mm",8,2,85,0.8,5,2.5,0.4848,0.2064,0.6912,0.372,0.492,0.552,0.516,0.492,0.264,0.156,0.168,0.192,0.252,0.636,0.648,0.72,0.708,0.744,-0.7253025041,-0.7047655786,-0.8062444689,-0.4284002323,0.1986502013,-1.1355594587,-1.1761442714,0.2459191107,0.111150665,0.5966615856,0.597846446,0.1432465476,0.6107121005,0.193885885,0.568735259,0.11651156,0.639104333,0.762621144,0.755615893
"85:15 PPF:DEF, 2.5bar, 5mm/s, 0.8mm",8,3,85,0.8,5,2.5,0.5232,0.2208,0.744,0.48,0.564,0.54,0.504,0.528,0.216,0.192,0.204,0.252,0.24,0.696,0.756,0.744,0.756,0.768,-0.7253025041,-0.7047655786,-0.8062444689,-0.4284002323,0.4483384665,-1.0707237268,-0.9114958909,0.2459191107,0.111150665,0.5966615856,0.597846446,0.1432465476,0.6107121005,0.193885885,0.568735259,0.11651156,0.639104333,0.762621144,0.755615893
"85:15 PPF:DEF, 2.5bar, 5mm/s, 0.8mm",8,4,85,0.8,5,2.5,0.5298,0.1944,0.7242,0.501,0.612,0.504,0.504,0.528,0.132,0.204,0.204,0.18,0.252,0.633,0.816,0.708,0.684,0.78,-0.7253025041,-0.7047655786,-0.8062444689,-0.4284002323,0.4912536371,-1.1895892352,-1.0107390336,0.2459191107,0.111150665,0.5966615856,0.597846446,0.1432465476,0.6107121005,0.193885885,0.568735259,0.11651156,0.639104333,0.762621144,0.755615893
"85:15 PPF:DEF, 2.5bar, 5mm/s, 0.8mm",9,1,85,0.8,5,2.5,0.4992,0.2664,0.7656,0.516,0.48,0.564,0.492,0.444,0.24,0.348,0.264,0.264,0.216,0.756,0.828,0.828,0.756,0.66,-0.7253025041,-0.7047655786,-0.8062444689,-0.4284002323,0.2922833008,-0.8654105758,-0.8032306443,0.2459191107,0.111150665,0.5966615856,0.597846446,0.1432465476,0.6107121005,0.193885885,0.568735259,0.11651156,0.639104333,0.762621144,0.755615893
"85:15 PPF:DEF, 2.5bar, 5mm/s, 0.8mm",9,2,85,0.8,5,2.5,0.4656,0.2616,0.7272,0.444,0.42,0.48,0.504,0.48,0.324,0.264,0.24,0.216,0.264,0.768,0.684,0.72,0.72,0.744,-0.7253025041,-0.7047655786,-0.8062444689,-0.4284002323,0.0738060687,-0.8870224864,-0.9957021938,0.2459191107,0.111150665,0.5966615856,0.597846446,0.1432465476,0.6107121005,0.193885885,0.568735259,0.11651156,0.639104333,0.762621144,0.755615893
"85:15 PPF:DEF, 2.5bar, 5mm/s, 0.8mm",9,3,85,0.8,5,2.5,0.4584,0.2736,0.732,0.444,0.456,0.456,0.444,0.492,0.312,0.24,0.288,0.288,0.24,0.756,0.696,0.744,0.732,0.732,-0.7253025041,-0.7047655786,-0.8062444689,-0.4284002323,0.026989519,-0.8329927099,-0.9716432501,0.2459191107,0.111150665,0.5966615856,0.597846446,0.1432465476,0.6107121005,0.193885885,0.568735259,0.11651156,0.639104333,0.762621144,0.755615893
"85:15 PPF:DEF, 2.5bar, 5mm/s, 0.8mm",9,4,85,0.8,5,2.5,0.4704,0.2904,0.7608,0.468,0.492,0.468,0.456,0.468,0.312,0.3,0.312,0.288,0.24,0.78,0.792,0.78,0.744,0.708,-0.7253025041,-0.7047655786,-0.8062444689,-0.4284002323,0.1050171018,-0.7573510227,-0.827289588,0.2459191107,0.111150665,0.5966615856,0.597846446,0.1432465476,0.6107121005,0.193885885,0.568735259,0.11651156,0.639104333,0.762621144,0.755615893
"85:15 PPF:DEF, 2.5bar, 5mm/s, 0.8mm",10,1,85,0.8,5,2.5,0.3984,0.288,0.6864,0.468,0.444,0.396,0.348,0.336,0.3,0.3,0.252,0.264,0.324,0.768,0.744,0.648,0.612,0.66,-0.7253025041,-0.7047655786,-0.8062444689,-0.4284002323,-0.3631483954,-0.768156978,-1.2002032151,0.2459191107,0.111150665,0.5966615856,0.597846446,0.1432465476,0.6107121005,0.193885885,0.568735259,0.11651156,0.639104333,0.762621144,0.755615893
"85:15 PPF:DEF, 2.5bar, 5mm/s, 0.8mm",10,2,85,0.8,5,2.5,0.4008,0.2424,0.6432,0.288,0.444,0.42,0.396,0.456,0.3,0.384,0.156,0.168,0.204,0.588,0.828,0.576,0.564,0.66,-0.7253025041,-0.7047655786,-0.8062444689,-0.4284002323,-0.3475428789,-0.973470129,-1.4167337082,0.2459191107,0.111150665,0.5966615856,0.597846446,0.1432465476,0.6107121005,0.193885885,0.568735259,0.11651156,0.639104333,0.762621144,0.755615893
"85:15 PPF:DEF, 2.5bar, 5mm/s, 0.8mm",10,3,85,0.8,5,2.5,0.4536,0.3,0.7536,0.348,0.444,0.54,0.456,0.48,0.396,0.288,0.288,0.288,0.24,0.744,0.732,0.828,0.744,0.72,-0.7253025041,-0.7047655786,-0.8062444689,-0.4284002323,-0.0042215142,-0.7141272014,-0.8633780035,0.2459191107,0.111150665,0.5966615856,0.597846446,0.1432465476,0.6107121005,0.193885885,0.568735259,0.11651156,0.639104333,0.762621144,0.755615893
"85:15 PPF:DEF, 2.5bar, 5mm/s, 0.8mm",10,4,85,0.8,5,2.5,0.4416,0.2712,0.7128,0.396,0.528,0.408,0.432,0.444,0.264,0.288,0.264,0.264,0.276,0.66,0.816,0.672,0.696,0.72,-0.7253025041,-0.7047655786,-0.8062444689,-0.4284002323,-0.0822490971,-0.8437986652,-1.0678790248,0.2459191107,0.111150665,0.5966615856,0.597846446,0.1432465476,0.6107121005,0.193885885,0.568735259,0.11651156,0.639104333,0.762621144,0.755615893
"85:15 PPF:DEF, 2.5bar, 5mm/s, 0.8mm",,,,,,,,,,,,,,,,,,,,,,,,,,,,,,,,,,,,,,,,,,,
"85:15 PPF:DEF, 2.5bar, 7.5mm/s, 1.2mm",1,1,85,1.2,7.5,2.5,0.5784,0.5304,1.1088,0.576,0.6,0.576,0.576,0.564,0.516,0.54,0.528,0.528,0.54,1.092,1.14,1.104,1.104,1.104,-0.7253025041,1.1746092977,-0.2147341207,-0.4284002323,0.8072653478,0.3232445087,0.9169838288,0.6530278107,0.540883165,0.5539970106,0.546401446,0.6878261045,0.4427167525,0.625201261,0.510273831,0.584156421,0.546906995,1.135475092,1.131063416
"85:15 PPF:DEF, 2.5bar, 7.5mm/s, 1.2mm",1,2,85,1.2,7.5,2.5,0.4128,0.7128,1.1256,0.432,0.372,0.408,0.444,0.408,0.72,0.744,0.696,0.696,0.708,1.152,1.116,1.104,1.14,1.116,-0.7253025041,1.1746092977,-0.2147341207,-0.4284002323,-0.269515296,1.1444971126,1.0011901317,0.6530278107,0.540883165,0.5539970106,0.546401446,0.6878261045,0.4427167525,0.625201261,0.510273831,0.584156421,0.546906995,1.135475092,1.131063416
"85:15 PPF:DEF, 2.5bar, 7.5mm/s, 1.2mm",1,3,85,1.2,7.5,2.5,0.3936,0.6936,1.0872,0.384,0.396,0.396,0.42,0.372,0.744,0.672,0.672,0.696,0.684,1.128,1.068,1.068,1.116,1.056,-0.7253025041,1.1746092977,-0.2147341207,-0.4284002323,-0.3943594286,1.0580494701,0.8087185822,0.6530278107,0.540883165,0.5539970106,0.546401446,0.6878261045,0.4427167525,0.625201261,0.510273831,0.584156421,0.546906995,1.135475092,1.131063416
"85:15 PPF:DEF, 2.5bar, 7.5mm/s, 1.2mm",1,4,85,1.2,7.5,2.5,,,,,,,,,,,,,,,,,,,-0.7253025041,1.1746092977,-0.2147341207,-0.4284002323,,,,0.6530278107,0.540883165,0.5539970106,0.546401446,0.6878261045,0.4427167525,0.625201261,0.510273831,0.584156421,0.546906995,1.135475092,1.131063416
"85:15 PPF:DEF, 2.5bar, 7.5mm/s, 1.2mm",2,1,85,1.2,7.5,2.5,0.5136,0.6264,1.14,0.456,0.54,0.492,0.528,0.552,0.696,0.648,0.612,0.564,0.612,1.152,1.188,1.104,1.092,1.164,-0.7253025041,1.1746092977,-0.2147341207,-0.4284002323,0.3859164002,0.7554827213,1.0733669627,0.6530278107,0.540883165,0.5539970106,0.546401446,0.6878261045,0.4427167525,0.625201261,0.510273831,0.584156421,0.546906995,1.135475092,1.131063416
"85:15 PPF:DEF, 2.5bar, 7.5mm/s, 1.2mm",2,2,85,1.2,7.5,2.5,0.4824,0.6216,1.104,0.444,0.468,0.468,0.492,0.54,0.612,0.66,0.6,0.6,0.636,1.056,1.128,1.068,1.092,1.176,-0.7253025041,1.1746092977,-0.2147341207,-0.4284002323,0.1830446847,0.7338708106,0.8929248851,0.6530278107,0.540883165,0.5539970106,0.546401446,0.6878261045,0.4427167525,0.625201261,0.510273831,0.584156421,0.546906995,1.135475092,1.131063416
"85:15 PPF:DEF, 2.5bar, 7.5mm/s, 1.2mm",2,3,85,1.2,7.5,2.5,0.5112,0.6072,1.1184,0.48,0.528,0.552,0.48,0.516,0.648,0.636,0.588,0.624,0.54,1.128,1.164,1.14,1.104,1.056,-0.7253025041,1.1746092977,-0.2147341207,-0.4284002323,0.3703108836,0.6690350788,0.9651017161,0.6530278107,0.540883165,0.5539970106,0.546401446,0.6878261045,0.4427167525,0.625201261,0.510273831,0.584156421,0.546906995,1.135475092,1.131063416
"85:15 PPF:DEF, 2.5bar, 7.5mm/s, 1.2mm",2,4,85,1.2,7.5,2.5,0.492,0.6048,1.0968,0.444,0.504,0.516,0.48,0.516,0.684,0.588,0.612,0.6,0.54,1.128,1.092,1.128,1.08,1.056,-0.7253025041,1.1746092977,-0.2147341207,-0.4284002323,0.245466751,0.6582291234,0.8568364696,0.6530278107,0.540883165,0.5539970106,0.546401446,0.6878261045,0.4427167525,0.625201261,0.510273831,0.584156421,0.546906995,1.135475092,1.131063416
"85:15 PPF:DEF, 2.5bar, 7.5mm/s, 1.2mm",3,1,85,1.2,7.5,2.5,0.48,0.648,1.128,0.528,0.48,0.468,0.48,0.444,0.636,0.612,0.66,0.672,0.66,1.164,1.092,1.128,1.152,1.104,-0.7253025041,1.1746092977,-0.2147341207,-0.4284002323,0.1674391681,0.8527363191,1.0132196035,0.6530278107,0.540883165,0.5539970106,0.546401446,0.6878261045,0.4427167525,0.625201261,0.510273831,0.584156421,0.546906995,1.135475092,1.131063416
"85:15 PPF:DEF, 2.5bar, 7.5mm/s, 1.2mm",3,2,85,1.2,7.5,2.5,0.4344,0.6936,1.128,0.432,0.432,0.42,0.444,0.444,0.72,0.648,0.732,0.708,0.66,1.152,1.08,1.152,1.152,1.104,-0.7253025041,1.1746092977,-0.2147341207,-0.4284002323,-0.1290656468,1.0580494701,1.0132196035,0.6530278107,0.540883165,0.5539970106,0.546401446,0.6878261045,0.4427167525,0.625201261,0.510273831,0.584156421,0.546906995,1.135475092,1.131063416
