Repository: KavrakiLab/bioMateriaLs

File: Factorial_study_data.csv (part 7 of 21)
Label,Layer #,Scaffold #,wt% PPF,Spacing (mm),Speed (mm/s),Pressure (bar),Mean fiber,Mean pore,Mean spacing,Fiber Size (x1),x2,x3,x4,x5,Pore Size (x1),x2 2,x3 2,x4 2,x5 2,Fiber spacing (x1),Spacing x2,Spacing x3,Spacing x4,Spacing x5,Std wt% PPF,Std Spacing (mm),Std Speed (mm/s),Std Pressure (bar),Std Mean fiber,Std Mean pore,Std Mean spacing,Linear pore size,Quadratic pore size,Linear fiber diameter,Quadratic fiber diameter,4th order pore,4th order fiber,"Pore (lin, step)","Fiber (lin, step)","Pore (quad, step)","Fiber (quad, step)","Sum (lin, step)","Sum (quad, step)"
"85:15 PPF:DEF, 2.5bar, 7.5mm/s, 1.2mm",3,3,85,1.2,7.5,2.5,0.4608,0.6504,1.1112,0.492,0.468,0.48,0.42,0.444,0.612,0.624,0.672,0.696,0.648,1.104,1.092,1.152,1.116,1.092,-0.7253025041,1.1746092977,-0.2147341207,-0.4284002323,0.0425950355,0.8635422744,0.9290133006,0.6530278107,0.540883165,0.5539970106,0.546401446,0.6878261045,0.4427167525,0.625201261,0.510273831,0.584156421,0.546906995,1.135475092,1.131063416
"85:15 PPF:DEF, 2.5bar, 7.5mm/s, 1.2mm",3,4,85,1.2,7.5,2.5,0.5136,0.6336,1.1472,0.54,0.504,0.48,0.516,0.528,0.672,0.624,0.612,0.648,0.612,1.212,1.128,1.092,1.164,1.14,-0.7253025041,1.1746092977,-0.2147341207,-0.4284002323,0.3859164002,0.7879005872,1.1094553782,0.6530278107,0.540883165,0.5539970106,0.546401446,0.6878261045,0.4427167525,0.625201261,0.510273831,0.584156421,0.546906995,1.135475092,1.131063416
"85:15 PPF:DEF, 2.5bar, 7.5mm/s, 1.2mm",4,1,85,1.2,7.5,2.5,0.4656,0.6624,1.128,0.468,0.432,0.456,0.48,0.492,0.708,0.648,0.684,0.624,0.648,1.176,1.08,1.14,1.104,1.14,-0.7253025041,1.1746092977,-0.2147341207,-0.4284002323,0.0738060687,0.917572051,1.0132196035,0.6530278107,0.540883165,0.5539970106,0.546401446,0.6878261045,0.4427167525,0.625201261,0.510273831,0.584156421,0.546906995,1.135475092,1.131063416
"85:15 PPF:DEF, 2.5bar, 7.5mm/s, 1.2mm",4,2,85,1.2,7.5,2.5,0.4704,0.6576,1.128,0.408,0.516,0.456,0.468,0.504,0.744,0.624,0.66,0.636,0.624,1.152,1.14,1.116,1.104,1.128,-0.7253025041,1.1746092977,-0.2147341207,-0.4284002323,0.1050171018,0.8959601404,1.0132196035,0.6530278107,0.540883165,0.5539970106,0.546401446,0.6878261045,0.4427167525,0.625201261,0.510273831,0.584156421,0.546906995,1.135475092,1.131063416
"85:15 PPF:DEF, 2.5bar, 7.5mm/s, 1.2mm",4,3,85,1.2,7.5,2.5,0.48,0.6288,1.1088,0.456,0.456,0.504,0.48,0.504,0.612,0.636,0.66,0.588,0.648,1.068,1.092,1.164,1.068,1.152,-0.7253025041,1.1746092977,-0.2147341207,-0.4284002323,0.1674391681,0.7662886766,0.9169838288,0.6530278107,0.540883165,0.5539970106,0.546401446,0.6878261045,0.4427167525,0.625201261,0.510273831,0.584156421,0.546906995,1.135475092,1.131063416
"85:15 PPF:DEF, 2.5bar, 7.5mm/s, 1.2mm",4,4,85,1.2,7.5,2.5,0.4584,0.6336,1.092,0.384,0.48,0.456,0.468,0.504,0.648,0.648,0.648,0.624,0.6,1.032,1.128,1.104,1.092,1.104,-0.7253025041,1.1746092977,-0.2147341207,-0.4284002323,0.026989519,0.7879005872,0.8327775259,0.6530278107,0.540883165,0.5539970106,0.546401446,0.6878261045,0.4427167525,0.625201261,0.510273831,0.584156421,0.546906995,1.135475092,1.131063416
"85:15 PPF:DEF, 2.5bar, 7.5mm/s, 1.2mm",5,1,85,1.2,7.5,2.5,0.4656,0.66,1.1256,0.468,0.456,0.444,0.456,0.504,0.672,0.672,0.672,0.648,0.636,1.14,1.128,1.116,1.104,1.14,-0.7253025041,1.1746092977,-0.2147341207,-0.4284002323,0.0738060687,0.9067660957,1.0011901317,0.6530278107,0.540883165,0.5539970106,0.546401446,0.6878261045,0.4427167525,0.625201261,0.510273831,0.584156421,0.546906995,1.135475092,1.131063416
"85:15 PPF:DEF, 2.5bar, 7.5mm/s, 1.2mm",5,2,85,1.2,7.5,2.5,0.4536,0.7056,1.1592,0.444,0.432,0.456,0.48,0.456,0.696,0.72,0.744,0.684,0.684,1.14,1.152,1.2,1.164,1.14,-0.7253025041,1.1746092977,-0.2147341207,-0.4284002323,-0.0042215142,1.1120792466,1.1696027374,0.6530278107,0.540883165,0.5539970106,0.546401446,0.6878261045,0.4427167525,0.625201261,0.510273831,0.584156421,0.546906995,1.135475092,1.131063416
"85:15 PPF:DEF, 2.5bar, 7.5mm/s, 1.2mm",5,3,85,1.2,7.5,2.5,0.4848,0.636,1.1208,0.504,0.492,0.516,0.456,0.456,0.612,0.624,0.684,0.672,0.588,1.116,1.116,1.2,1.128,1.044,-0.7253025041,1.1746092977,-0.2147341207,-0.4284002323,0.1986502013,0.7987065425,0.977131188,0.6530278107,0.540883165,0.5539970106,0.546401446,0.6878261045,0.4427167525,0.625201261,0.510273831,0.584156421,0.546906995,1.135475092,1.131063416
"85:15 PPF:DEF, 2.5bar, 7.5mm/s, 1.2mm",5,4,85,1.2,7.5,2.5,0.4704,0.6264,1.0968,0.468,0.456,0.468,0.468,0.492,0.612,0.672,0.648,0.612,0.588,1.08,1.128,1.116,1.08,1.08,-0.7253025041,1.1746092977,-0.2147341207,-0.4284002323,0.1050171018,0.7554827213,0.8568364696,0.6530278107,0.540883165,0.5539970106,0.546401446,0.6878261045,0.4427167525,0.625201261,0.510273831,0.584156421,0.546906995,1.135475092,1.131063416
"85:15 PPF:DEF, 2.5bar, 7.5mm/s, 1.2mm",6,1,85,1.2,7.5,2.5,0.4272,0.6768,1.104,0.456,0.444,0.396,0.408,0.432,0.648,0.696,0.696,0.636,0.708,1.104,1.14,1.092,1.044,1.14,-0.7253025041,1.1746092977,-0.2147341207,-0.4284002323,-0.1758821965,0.9824077829,0.8929248851,0.6530278107,0.540883165,0.5539970106,0.546401446,0.6878261045,0.4427167525,0.625201261,0.510273831,0.584156421,0.546906995,1.135475092,1.131063416
"85:15 PPF:DEF, 2.5bar, 7.5mm/s, 1.2mm",6,2,85,1.2,7.5,2.5,0.4224,0.7032,1.1256,0.372,0.492,0.432,0.396,0.42,0.78,0.684,0.684,0.708,0.66,1.152,1.176,1.116,1.104,1.08,-0.7253025041,1.1746092977,-0.2147341207,-0.4284002323,-0.2070932297,1.1012732913,1.0011901317,0.6530278107,0.540883165,0.5539970106,0.546401446,0.6878261045,0.4427167525,0.625201261,0.510273831,0.584156421,0.546906995,1.135475092,1.131063416
"85:15 PPF:DEF, 2.5bar, 7.5mm/s, 1.2mm",6,3,85,1.2,7.5,2.5,0.4392,0.6432,1.0824,0.384,0.456,0.48,0.408,0.468,0.744,0.564,0.696,0.66,0.552,1.128,1.02,1.176,1.068,1.02,-0.7253025041,1.1746092977,-0.2147341207,-0.4284002323,-0.0978546137,0.8311244085,0.7846596385,0.6530278107,0.540883165,0.5539970106,0.546401446,0.6878261045,0.4427167525,0.625201261,0.510273831,0.584156421,0.546906995,1.135475092,1.131063416
"85:15 PPF:DEF, 2.5bar, 7.5mm/s, 1.2mm",6,4,85,1.2,7.5,2.5,0.4728,0.6888,1.1616,0.564,0.444,0.444,0.432,0.48,0.792,0.576,0.672,0.672,0.732,1.356,1.02,1.116,1.104,1.212,-0.7253025041,1.1746092977,-0.2147341207,-0.4284002323,0.1206226184,1.0364375594,1.1816322093,0.6530278107,0.540883165,0.5539970106,0.546401446,0.6878261045,0.4427167525,0.625201261,0.510273831,0.584156421,0.546906995,1.135475092,1.131063416
"85:15 PPF:DEF, 2.5bar, 7.5mm/s, 1.2mm",7,1,85,1.2,7.5,2.5,0.4368,0.6864,1.1232,0.408,0.396,0.468,0.492,0.42,0.684,0.708,0.672,0.72,0.648,1.092,1.104,1.14,1.212,1.068,-0.7253025041,1.1746092977,-0.2147341207,-0.4284002323,-0.1134601302,1.0256316041,0.9891606598,0.6530278107,0.540883165,0.5539970106,0.546401446,0.6878261045,0.4427167525,0.625201261,0.510273831,0.584156421,0.546906995,1.135475092,1.131063416
"85:15 PPF:DEF, 2.5bar, 7.5mm/s, 1.2mm",7,2,85,1.2,7.5,2.5,0.444,0.6936,1.1376,0.468,0.444,0.408,0.396,0.504,0.684,0.708,0.708,0.66,0.708,1.152,1.152,1.116,1.056,1.212,-0.7253025041,1.1746092977,-0.2147341207,-0.4284002323,-0.0666435805,1.0580494701,1.0613374909,0.6530278107,0.540883165,0.5539970106,0.546401446,0.6878261045,0.4427167525,0.625201261,0.510273831,0.584156421,0.546906995,1.135475092,1.131063416
"85:15 PPF:DEF, 2.5bar, 7.5mm/s, 1.2mm",7,3,85,1.2,7.5,2.5,0.4632,0.6744,1.1376,0.444,0.48,0.444,0.492,0.456,0.66,0.744,0.672,0.636,0.66,1.104,1.224,1.116,1.128,1.116,-0.7253025041,1.1746092977,-0.2147341207,-0.4284002323,0.0582005521,0.9716018276,1.0613374909,0.6530278107,0.540883165,0.5539970106,0.546401446,0.6878261045,0.4427167525,0.625201261,0.510273831,0.584156421,0.546906995,1.135475092,1.131063416
"85:15 PPF:DEF, 2.5bar, 7.5mm/s, 1.2mm",7,4,85,1.2,7.5,2.5,0.4584,0.6768,1.1352,0.408,0.432,0.456,0.516,0.48,0.66,0.684,0.696,0.624,0.72,1.068,1.116,1.152,1.14,1.2,-0.7253025041,1.1746092977,-0.2147341207,-0.4284002323,0.026989519,0.9824077829,1.049308019,0.6530278107,0.540883165,0.5539970106,0.546401446,0.6878261045,0.4427167525,0.625201261,0.510273831,0.584156421,0.546906995,1.135475092,1.131063416
"85:15 PPF:DEF, 2.5bar, 7.5mm/s, 1.2mm",8,1,85,1.2,7.5,2.5,0.42,0.6912,1.1112,0.396,0.396,0.408,0.456,0.444,0.684,0.756,0.576,0.708,0.732,1.08,1.152,0.984,1.164,1.176,-0.7253025041,1.1746092977,-0.2147341207,-0.4284002323,-0.2226987463,1.0472435148,0.9290133006,0.6530278107,0.540883165,0.5539970106,0.546401446,0.6878261045,0.4427167525,0.625201261,0.510273831,0.584156421,0.546906995,1.135475092,1.131063416
"85:15 PPF:DEF, 2.5bar, 7.5mm/s, 1.2mm",8,2,85,1.2,7.5,2.5,0.4368,0.684,1.1208,0.372,0.456,0.468,0.48,0.408,0.744,0.648,0.684,0.66,0.684,1.116,1.104,1.152,1.14,1.092,-0.7253025041,1.1746092977,-0.2147341207,-0.4284002323,-0.1134601302,1.0148256488,0.977131188,0.6530278107,0.540883165,0.5539970106,0.546401446,0.6878261045,0.4427167525,0.625201261,0.510273831,0.584156421,0.546906995,1.135475092,1.131063416
"85:15 PPF:DEF, 2.5bar, 7.5mm/s, 1.2mm",8,3,85,1.2,7.5,2.5,0.4392,0.6792,1.1184,0.372,0.492,0.444,0.396,0.492,0.744,0.576,0.696,0.696,0.684,1.116,1.068,1.14,1.092,1.176,-0.7253025041,1.1746092977,-0.2147341207,-0.4284002323,-0.0978546137,0.9932137382,0.9651017161,0.6530278107,0.540883165,0.5539970106,0.546401446,0.6878261045,0.4427167525,0.625201261,0.510273831,0.584156421,0.546906995,1.135475092,1.131063416
"85:15 PPF:DEF, 2.5bar, 7.5mm/s, 1.2mm",8,4,85,1.2,7.5,2.5,0.4416,0.6672,1.1088,0.396,0.528,0.432,0.408,0.444,0.78,0.6,0.6,0.66,0.696,1.176,1.128,1.032,1.068,1.14,-0.7253025041,1.1746092977,-0.2147341207,-0.4284002323,-0.0822490971,0.9391839616,0.9169838288,0.6530278107,0.540883165,0.5539970106,0.546401446,0.6878261045,0.4427167525,0.625201261,0.510273831,0.584156421,0.546906995,1.135475092,1.131063416
"85:15 PPF:DEF, 2.5bar, 7.5mm/s, 1.2mm",9,1,85,1.2,7.5,2.5,0.42,0.7032,1.1232,0.432,0.468,0.42,0.372,0.408,0.612,0.684,0.756,0.768,0.696,1.044,1.152,1.176,1.14,1.104,-0.7253025041,1.1746092977,-0.2147341207,-0.4284002323,-0.2226987463,1.1012732913,0.9891606598,0.6530278107,0.540883165,0.5539970106,0.546401446,0.6878261045,0.4427167525,0.625201261,0.510273831,0.584156421,0.546906995,1.135475092,1.131063416
"85:15 PPF:DEF, 2.5bar, 7.5mm/s, 1.2mm",9,2,85,1.2,7.5,2.5,0.3792,0.7512,1.1304,0.432,0.432,0.336,0.384,0.312,0.696,0.792,0.768,0.768,0.732,1.128,1.224,1.104,1.152,1.044,-0.7253025041,1.1746092977,-0.2147341207,-0.4284002323,-0.4879925281,1.3173923976,1.0252490753,0.6530278107,0.540883165,0.5539970106,0.546401446,0.6878261045,0.4427167525,0.625201261,0.510273831,0.584156421,0.546906995,1.135475092,1.131063416
"85:15 PPF:DEF, 2.5bar, 7.5mm/s, 1.2mm",9,3,85,1.2,7.5,2.5,0.432,0.7056,1.1376,0.432,0.432,0.384,0.456,0.456,0.708,0.636,0.708,0.78,0.696,1.14,1.068,1.092,1.236,1.152,-0.7253025041,1.1746092977,-0.2147341207,-0.4284002323,-0.1446711634,1.1120792466,1.0613374909,0.6530278107,0.540883165,0.5539970106,0.546401446,0.6878261045,0.4427167525,0.625201261,0.510273831,0.584156421,0.546906995,1.135475092,1.131063416
"85:15 PPF:DEF, 2.5bar, 7.5mm/s, 1.2mm",9,4,85,1.2,7.5,2.5,0.396,0.7368,1.1328,0.408,0.396,0.384,0.468,0.324,0.708,0.792,0.756,0.66,0.768,1.116,1.188,1.14,1.128,1.092,-0.7253025041,1.1746092977,-0.2147341207,-0.4284002323,-0.378753912,1.2525566657,1.0372785472,0.6530278107,0.540883165,0.5539970106,0.546401446,0.6878261045,0.4427167525,0.625201261,0.510273831,0.584156421,0.546906995,1.135475092,1.131063416
"85:15 PPF:DEF, 2.5bar, 7.5mm/s, 1.2mm",10,1,85,1.2,7.5,2.5,0.4056,0.6744,1.08,0.396,0.408,0.372,0.432,0.42,0.756,0.624,0.648,0.732,0.612,1.152,1.032,1.02,1.164,1.032,-0.7253025041,1.1746092977,-0.2147341207,-0.4284002323,-0.3163318457,0.9716018276,0.7726301667,0.6530278107,0.540883165,0.5539970106,0.546401446,0.6878261045,0.4427167525,0.625201261,0.510273831,0.584156421,0.546906995,1.135475092,1.131063416
"85:15 PPF:DEF, 2.5bar, 7.5mm/s, 1.2mm",10,2,85,1.2,7.5,2.5,0.396,0.648,1.044,0.348,0.468,0.396,0.36,0.408,0.576,0.732,0.624,0.684,0.624,0.924,1.2,1.02,1.044,1.032,-0.7253025041,1.1746092977,-0.2147341207,-0.4284002323,-0.378753912,0.8527363191,0.5921880891,0.6530278107,0.540883165,0.5539970106,0.546401446,0.6878261045,0.4427167525,0.625201261,0.510273831,0.584156421,0.546906995,1.135475092,1.131063416
"85:15 PPF:DEF, 2.5bar, 7.5mm/s, 1.2mm",10,3,85,1.2,7.5,2.5,0.396,0.7968,1.1928,0.384,0.396,0.396,0.444,0.36,0.888,0.888,0.852,0.804,0.552,1.272,1.284,1.248,1.248,0.912,-0.7253025041,1.1746092977,-0.2147341207,-0.4284002323,-0.378753912,1.5227055486,1.3380153432,0.6530278107,0.540883165,0.5539970106,0.546401446,0.6878261045,0.4427167525,0.625201261,0.510273831,0.584156421,0.546906995,1.135475092,1.131063416
"85:15 PPF:DEF, 2.5bar, 7.5mm/s, 1.2mm",10,4,85,1.2,7.5,2.5,0.4128,0.6456,1.0584,0.372,0.48,0.48,0.396,0.336,0.78,0.456,0.648,0.672,0.672,1.152,0.936,1.128,1.068,1.008,-0.7253025041,1.1746092977,-0.2147341207,-0.4284002323,-0.269515296,0.8419303638,0.6643649201,0.6530278107,0.540883165,0.5539970106,0.546401446,0.6878261045,0.4427167525,0.625201261,0.510273831,0.584156421,0.546906995,1.135475092,1.131063416
"85:15 PPF:DEF, 2.5bar, 7.5mm/s, 1.2mm",,,,,,,,,,,,,,,,,,,,,,,,,,,,,,,,,,,,,,,,,,,
"85:15 PPF:DEF, 2.5bar, 7.5mm/s, 1mm",1,1,85,1,7.5,2.5,0.6288,0.3048,0.9336,0.624,0.612,0.684,0.6,0.624,0.312,0.288,0.348,0.288,0.288,0.936,0.9,1.032,0.888,0.912,-0.7253025041,0.2349218595,-0.2147341207,-0.4284002323,1.1349811959,-0.6925152908,0.0388323845,0.4604278107,0.344083165,0.5539970106,0.546401446,0.4871432245,0.4427167525,0.423240758,0.52522508,0.378231625,0.562998299,0.948465838,0.941229924
"85:15 PPF:DEF, 2.5bar, 7.5mm/s, 1mm",1,2,85,1,7.5,2.5,0.5136,0.3888,0.9024,0.528,0.516,0.504,0.492,0.528,0.396,0.384,0.396,0.384,0.384,0.924,0.9,0.9,0.876,0.912,-0.7253025041,0.2349218595,-0.2147341207,-0.4284002323,0.3859164002,-0.3143068548,-0.1175507495,0.4604278107,0.344083165,0.5539970106,0.546401446,0.4871432245,0.4427167525,0.423240758,0.52522508,0.378231625,0.562998299,0.948465838,0.941229924
"85:15 PPF:DEF, 2.5bar, 7.5mm/s, 1mm",1,3,85,1,7.5,2.5,0.54,0.3456,0.8856,0.588,0.564,0.528,0.528,0.492,0.384,0.396,0.312,0.3,0.336,0.972,0.96,0.84,0.828,0.828,-0.7253025041,0.2349218595,-0.2147341207,-0.4284002323,0.5575770825,-0.5088140505,-0.2017570523,0.4604278107,0.344083165,0.5539970106,0.546401446,0.4871432245,0.4427167525,0.423240758,0.52522508,0.378231625,0.562998299,0.948465838,0.941229924
"85:15 PPF:DEF, 2.5bar, 7.5mm/s, 1mm",1,4,85,1,7.5,2.5,0.5232,0.4104,0.9336,0.54,0.516,0.516,0.504,0.54,0.408,0.408,0.396,0.408,0.432,0.948,0.924,0.912,0.912,0.972,-0.7253025041,0.2349218595,-0.2147341207,-0.4284002323,0.4483384665,-0.217053257,0.0388323845,0.4604278107,0.344083165,0.5539970106,0.546401446,0.4871432245,0.4427167525,0.423240758,0.52522508,0.378231625,0.562998299,0.948465838,0.941229924
"85:15 PPF:DEF, 2.5bar, 7.5mm/s, 1mm",2,1,85,1,7.5,2.5,0.5304,0.372,0.9024,0.444,0.564,0.54,0.564,0.54,0.42,0.324,0.384,0.348,0.384,0.864,0.888,0.924,0.912,0.924,-0.7253025041,0.2349218595,-0.2147341207,-0.4284002323,0.4951550162,-0.389948542,-0.1175507495,0.4604278107,0.344083165,0.5539970106,0.546401446,0.4871432245,0.4427167525,0.423240758,0.52522508,0.378231625,0.562998299,0.948465838,0.941229924
"85:15 PPF:DEF, 2.5bar, 7.5mm/s, 1mm",2,2,85,1,7.5,2.5,0.5088,0.372,0.8808,0.444,0.528,0.54,0.504,0.528,0.456,0.3,0.36,0.396,0.348,0.9,0.828,0.9,0.9,0.876,-0.7253025041,0.2349218595,-0.2147341207,-0.4284002323,0.3547053671,-0.389948542,-0.225815996,0.4604278107,0.344083165,0.5539970106,0.546401446,0.4871432245,0.4427167525,0.423240758,0.52522508,0.378231625,0.562998299,0.948465838,0.941229924
"85:15 PPF:DEF, 2.5bar, 7.5mm/s, 1mm",2,3,85,1,7.5,2.5,0.5568,0.372,0.9288,0.444,0.6,0.564,0.588,0.588,0.372,0.324,0.36,0.396,0.408,0.816,0.924,0.924,0.984,0.996,-0.7253025041,0.2349218595,-0.2147341207,-0.4284002323,0.6668156986,-0.389948542,0.0147734408,0.4604278107,0.344083165,0.5539970106,0.546401446,0.4871432245,0.4427167525,0.423240758,0.52522508,0.378231625,0.562998299,0.948465838,0.941229924
"85:15 PPF:DEF, 2.5bar, 7.5mm/s, 1mm",2,4,85,1,7.5,2.5,0.5232,0.3624,0.8856,0.468,0.564,0.504,0.516,0.564,0.36,0.348,0.336,0.42,0.348,0.828,0.912,0.84,0.936,0.912,-0.7253025041,0.2349218595,-0.2147341207,-0.4284002323,0.4483384665,-0.4331723633,-0.2017570523,0.4604278107,0.344083165,0.5539970106,0.546401446,0.4871432245,0.4427167525,0.423240758,0.52522508,0.378231625,0.562998299,0.948465838,0.941229924
"85:15 PPF:DEF, 2.5bar, 7.5mm/s, 1mm",3,1,85,1,7.5,2.5,0.5064,0.42,0.9264,0.504,0.552,0.48,0.504,0.492,0.42,0.42,0.444,0.432,0.384,0.924,0.972,0.924,0.936,0.876,-0.7253025041,0.2349218595,-0.2147341207,-0.4284002323,0.3390998505,-0.1738294357,0.0027439689,0.4604278107,0.344083165,0.5539970106,0.546401446,0.4871432245,0.4427167525,0.423240758,0.52522508,0.378231625,0.562998299,0.948465838,0.941229924
"85:15 PPF:DEF, 2.5bar, 7.5mm/s, 1mm",3,2,85,1,7.5,2.5,0.5022,0.4536,0.9558,0.504,0.528,0.516,0.477,0.486,0.468,0.459,0.441,0.441,0.459,0.972,0.987,0.957,0.918,0.945,-0.7253025041,0.2349218595,-0.2147341207,-0.4284002323,0.3117901965,-0.0225460613,0.150104999,0.4604278107,0.344083165,0.5539970106,0.546401446,0.4871432245,0.4427167525,0.423240758,0.52522508,0.378231625,0.562998299,0.948465838,0.941229924
"85:15 PPF:DEF, 2.5bar, 7.5mm/s, 1mm",3,3,85,1,7.5,2.5,0.5112,0.432,0.9432,0.504,0.504,0.549,0.495,0.504,0.45,0.432,0.414,0.45,0.414,0.954,0.936,0.963,0.945,0.918,-0.7253025041,0.2349218595,-0.2147341207,-0.4284002323,0.3703108836,-0.1197996592,0.0869502718,0.4604278107,0.344083165,0.5539970106,0.546401446,0.4871432245,0.4427167525,0.423240758,0.52522508,0.378231625,0.562998299,0.948465838,0.941229924
"85:15 PPF:DEF, 2.5bar, 7.5mm/s, 1mm",3,4,85,1,7.5,2.5,0.4842,0.4374,0.9216,0.495,0.486,0.477,0.495,0.468,0.432,0.441,0.477,0.414,0.423,0.927,0.927,0.954,0.909,0.891,-0.7253025041,0.2349218595,-0.2147341207,-0.4284002323,0.1947488222,-0.0954862597,-0.0213149747,0.4604278107,0.344083165,0.5539970106,0.546401446,0.4871432245,0.4427167525,0.423240758,0.52522508,0.378231625,0.562998299,0.948465838,0.941229924
"85:15 PPF:DEF, 2.5bar, 7.5mm/s, 1mm",4,1,85,1,7.5,2.5,0.5346,0.4086,0.9432,0.504,0.54,0.558,0.54,0.531,0.414,0.423,0.396,0.396,0.414,0.918,0.963,0.954,0.936,0.945,-0.7253025041,0.2349218595,-0.2147341207,-0.4284002323,0.5224646703,-0.2251577235,0.0869502718,0.4604278107,0.344083165,0.5539970106,0.546401446,0.4871432245,0.4427167525,0.423240758,0.52522508,0.378231625,0.562998299,0.948465838,0.941229924
"85:15 PPF:DEF, 2.5bar, 7.5mm/s, 1mm",4,2,85,1,7.5,2.5,0.522,0.4158,0.9378,0.495,0.522,0.522,0.549,0.522,0.414,0.405,0.441,0.414,0.405,0.909,0.927,0.963,0.963,0.927,-0.7253025041,0.2349218595,-0.2147341207,-0.4284002323,0.4405357082,-0.1927398575,0.0598839602,0.4604278107,0.344083165,0.5539970106,0.546401446,0.4871432245,0.4427167525,0.423240758,0.52522508,0.378231625,0.562998299,0.948465838,0.941229924
"85:15 PPF:DEF, 2.5bar, 7.5mm/s, 1mm",4,3,85,1,7.5,2.5,0.5436,0.396,0.9396,0.54,0.522,0.531,0.585,0.54,0.36,0.396,0.414,0.414,0.396,0.9,0.918,0.945,0.999,0.936,-0.7253025041,0.2349218595,-0.2147341207,-0.4284002323,0.5809853574,-0.2818889889,0.0689060641,0.4604278107,0.344083165,0.5539970106,0.546401446,0.4871432245,0.4427167525,0.423240758,0.52522508,0.378231625,0.562998299,0.948465838,0.941229924
"85:15 PPF:DEF, 2.5bar, 7.5mm/s, 1mm",4,4,85,1,7.5,2.5,0.5328,0.4122,0.945,0.522,0.522,0.54,0.549,0.531,0.432,0.432,0.387,0.423,0.387,0.954,0.954,0.927,0.972,0.918,-0.7253025041,0.2349218595,-0.2147341207,-0.4284002323,0.5107605328,-0.2089487905,0.0959723757,0.4604278107,0.344083165,0.5539970106,0.546401446,0.4871432245,0.4427167525,0.423240758,0.52522508,0.378231625,0.562998299,0.948465838,0.941229924
"85:15 PPF:DEF, 2.5bar, 7.5mm/s, 1mm",5,1,85,1,7.5,2.5,0.5076,0.4122,0.9198,0.45,0.522,0.54,0.513,0.513,0.45,0.432,0.405,0.396,0.378,0.9,0.954,0.945,0.909,0.891,-0.7253025041,0.2349218595,-0.2147341207,-0.4284002323,0.3469026088,-0.2089487905,-0.0303370786,0.4604278107,0.344083165,0.5539970106,0.546401446,0.4871432245,0.4427167525,0.423240758,0.52522508,0.378231625,0.562998299,0.948465838,0.941229924
"85:15 PPF:DEF, 2.5bar, 7.5mm/s, 1mm",5,2,85,1,7.5,2.5,0.4896,0.4554,0.945,0.486,0.504,0.459,0.486,0.513,0.468,0.45,0.468,0.45,0.441,0.954,0.954,0.927,0.936,0.954,-0.7253025041,0.2349218595,-0.2147341207,-0.4284002323,0.2298612344,-0.0144415948,0.0959723757,0.4604278107,0.344083165,0.5539970106,0.546401446,0.4871432245,0.4427167525,0.423240758,0.52522508,0.378231625,0.562998299,0.948465838,0.941229924
"85:15 PPF:DEF, 2.5bar, 7.5mm/s, 1mm",5,3,85,1,7.5,2.5,0.5166,0.4536,0.9702,0.486,0.513,0.531,0.522,0.531,0.468,0.441,0.441,0.45,0.468,0.954,0.954,0.972,0.972,0.999,-0.7253025041,0.2349218595,-0.2147341207,-0.4284002323,0.4054232959,-0.0225460613,0.22228183,0.4604278107,0.344083165,0.5539970106,0.546401446,0.4871432245,0.4427167525,0.423240758,0.52522508,0.378231625,0.562998299,0.948465838,0.941229924
"85:15 PPF:DEF, 2.5bar, 7.5mm/s, 1mm",5,4,85,1,7.5,2.5,0.4734,0.4464,0.9198,0.477,0.441,0.468,0.468,0.513,0.45,0.459,0.468,0.441,0.414,0.927,0.9,0.936,0.909,0.927,-0.7253025041,0.2349218595,-0.2147341207,-0.4284002323,0.1245239976,-0.0549639273,-0.0303370786,0.4604278107,0.344083165,0.5539970106,0.546401446,0.4871432245,0.4427167525,0.423240758,0.52522508,0.378231625,0.562998299,0.948465838,0.941229924
"85:15 PPF:DEF, 2.5bar, 7.5mm/s, 1mm",6,1,85,1,7.5,2.5,0.4428,0.4788,0.9216,0.45,0.477,0.405,0.441,0.441,0.459,0.459,0.504,0.477,0.495,0.909,0.936,0.909,0.918,0.936,-0.7253025041,0.2349218595,-0.2147341207,-0.4284002323,-0.0744463388,0.0909164695,-0.0213149747,0.4604278107,0.344083165,0.5539970106,0.546401446,0.4871432245,0.4427167525,0.423240758,0.52522508,0.378231625,0.562998299,0.948465838,0.941229924
"85:15 PPF:DEF, 2.5bar, 7.5mm/s, 1mm",6,2,85,1,7.5,2.5,0.4482,0.4734,0.9216,0.441,0.45,0.441,0.423,0.486,0.468,0.468,0.54,0.468,0.423,0.909,0.918,0.981,0.891,0.909,-0.7253025041,0.2349218595,-0.2147341207,-0.4284002323,-0.0393339265,0.06660307,-0.0213149747,0.4604278107,0.344083165,0.5539970106,0.546401446,0.4871432245,0.4427167525,0.423240758,0.52522508,0.378231625,0.562998299,0.948465838,0.941229924
"85:15 PPF:DEF, 2.5bar, 7.5mm/s, 1mm",6,3,85,1,7.5,2.5,0.5238,0.4122,0.936,0.513,0.531,0.522,0.522,0.531,0.351,0.459,0.423,0.414,0.414,0.864,0.99,0.945,0.936,0.945,-0.7253025041,0.2349218595,-0.2147341207,-0.4284002323,0.4522398457,-0.2089487905,0.0508618563,0.4604278107,0.344083165,0.5539970106,0.546401446,0.4871432245,0.4427167525,0.423240758,0.52522508,0.378231625,0.562998299,0.948465838,0.941229924
"85:15 PPF:DEF, 2.5bar, 7.5mm/s, 1mm",6,4,85,1,7.5,2.5,0.4734,0.4716,0.945,0.522,0.459,0.459,0.441,0.486,0.468,0.477,0.513,0.477,0.423,0.99,0.936,0.972,0.918,0.909,-0.7253025041,0.2349218595,-0.2147341207,-0.4284002323,0.1245239976,0.0584986035,0.0959723757,0.4604278107,0.344083165,0.5539970106,0.546401446,0.4871432245,0.4427167525,0.423240758,0.52522508,0.378231625,0.562998299,0.948465838,0.941229924
"85:15 PPF:DEF, 2.5bar, 7.5mm/s, 1mm",7,1,85,1,7.5,2.5,0.4374,0.4824,0.9198,0.477,0.387,0.432,0.45,0.441,0.504,0.486,0.486,0.486,0.45,0.981,0.873,0.918,0.936,0.891,-0.7253025041,0.2349218595,-0.2147341207,-0.4284002323,-0.1095587511,0.1071254024,-0.0303370786,0.4604278107,0.344083165,0.5539970106,0.546401446,0.4871432245,0.4427167525,0.423240758,0.52522508,0.378231625,0.562998299,0.948465838,0.941229924
"85:15 PPF:DEF, 2.5bar, 7.5mm/s, 1mm",7,2,85,1,7.5,2.5,0.4572,0.4878,0.945,0.441,0.477,0.468,0.45,0.45,0.477,0.477,0.495,0.495,0.495,0.918,0.954,0.963,0.945,0.945,-0.7253025041,0.2349218595,-0.2147341207,-0.4284002323,0.0191867607,0.1314388019,0.0959723757,0.4604278107,0.344083165,0.5539970106,0.546401446,0.4871432245,0.4427167525,0.423240758,0.52522508,0.378231625,0.562998299,0.948465838,0.941229924
"85:15 PPF:DEF, 2.5bar, 7.5mm/s, 1mm",7,3,85,1,7.5,2.5,0.4608,0.4716,0.9324,0.432,0.477,0.486,0.468,0.441,0.504,0.45,0.45,0.468,0.486,0.936,0.927,0.936,0.936,0.927,-0.7253025041,0.2349218595,-0.2147341207,-0.4284002323,0.0425950355,0.0584986035,0.0328176485,0.4604278107,0.344083165,0.5539970106,0.546401446,0.4871432245,0.4427167525,0.423240758,0.52522508,0.378231625,0.562998299,0.948465838,0.941229924
"85:15 PPF:DEF, 2.5bar, 7.5mm/s, 1mm",7,4,85,1,7.5,2.5,0.468,0.5058,0.9738,0.459,0.45,0.468,0.459,0.504,0.522,0.504,0.522,0.486,0.495,0.981,0.954,0.99,0.945,0.999,-0.7253025041,0.2349218595,-0.2147341207,-0.4284002323,0.0894115853,0.2124834667,0.2403260378,0.4604278107,0.344083165,0.5539970106,0.546401446,0.4871432245,0.4427167525,0.423240758,0.52522508,0.378231625,0.562998299,0.948465838,0.941229924
"85:15 PPF:DEF, 2.5bar, 7.5mm/s, 1mm",8,1,85,1,7.5,2.5,0.4374,0.5022,0.9396,0.468,0.432,0.45,0.396,0.441,0.54,0.468,0.495,0.504,0.504,1.008,0.9,0.945,0.9,0.945,-0.7253025041,0.2349218595,-0.2147341207,-0.4284002323,-0.1095587511,0.1962745338,0.0689060641,0.4604278107,0.344083165,0.5539970106,0.546401446,0.4871432245,0.4427167525,0.423240758,0.52522508,0.378231625,0.562998299,0.948465838,0.941229924
"85:15 PPF:DEF, 2.5bar, 7.5mm/s, 1mm",8,2,85,1,7.5,2.5,0.4446,0.4536,0.8982,0.459,0.441,0.432,0.486,0.405,0.369,0.459,0.432,0.504,0.504,0.828,0.9,0.864,0.99,0.909,-0.7253025041,0.2349218595,-0.2147341207,-0.4284002323,-0.0627422014,-0.0225460613,-0.1386023252,0.4604278107,0.344083165,0.5539970106,0.546401446,0.4871432245,0.4427167525,0.423240758,0.52522508,0.378231625,0.562998299,0.948465838,0.941229924
"85:15 PPF:DEF, 2.5bar, 7.5mm/s, 1mm",8,3,85,1,7.5,2.5,0.45,0.4608,0.9108,0.468,0.45,0.441,0.432,0.459,0.477,0.495,0.468,0.504,0.36,0.945,0.945,0.909,0.936,0.819,-0.7253025041,0.2349218595,-0.2147341207,-0.4284002323,-0.0276297891,0.0098718046,-0.075447598,0.4604278107,0.344083165,0.5539970106,0.546401446,0.4871432245,0.4427167525,0.423240758,0.52522508,0.378231625,0.562998299,0.948465838,0.941229924
"85:15 PPF:DEF, 2.5bar, 7.5mm/s, 1mm",8,4,85,1,7.5,2.5,0.4554,0.4698,0.9252,0.45,0.459,0.441,0.477,0.45,0.414,0.45,0.513,0.477,0.495,0.864,0.909,0.954,0.954,0.945,-0.7253025041,0.2349218595,-0.2147341207,-0.4284002323,0.0074826232,0.050394137,-0.003270767,0.4604278107,0.344083165,0.5539970106,0.546401446,0.4871432245,0.4427167525,0.423240758,0.52522508,0.378231625,0.562998299,0.948465838,0.941229924
"85:15 PPF:DEF, 2.5bar, 7.5mm/s, 1mm",9,1,85,1,7.5,2.5,0.4464,0.5004,0.9468,0.441,0.441,0.441,0.459,0.45,0.486,0.495,0.531,0.513,0.477,0.927,0.936,0.972,0.972,0.927,-0.7253025041,0.2349218595,-0.2147341207,-0.4284002323,-0.0510380639,0.1881700673,0.1049944796,0.4604278107,0.344083165,0.5539970106,0.546401446,0.4871432245,0.4427167525,0.423240758,0.52522508,0.378231625,0.562998299,0.948465838,0.941229924
"85:15 PPF:DEF, 2.5bar, 7.5mm/s, 1mm",9,2,85,1,7.5,2.5,0.4644,0.5292,0.9936,0.441,0.468,0.432,0.477,0.504,0.54,0.522,0.54,0.513,0.531,0.981,0.99,0.972,0.99,1.035,-0.7253025041,0.2349218595,-0.2147341207,-0.4284002323,0.0660033104,0.3178415311,0.3395691805,0.4604278107,0.344083165,0.5539970106,0.546401446,0.4871432245,0.4427167525,0.423240758,0.52522508,0.378231625,0.562998299,0.948465838,0.941229924
"85:15 PPF:DEF, 2.5bar, 7.5mm/s, 1mm",9,3,85,1,7.5,2.5,0.4338,0.5004,0.9342,0.405,0.405,0.441,0.486,0.432,0.513,0.477,0.486,0.504,0.522,0.918,0.882,0.927,0.99,0.954,-0.7253025041,0.2349218595,-0.2147341207,-0.4284002323,-0.1329670259,0.1881700673,0.0418397524,0.4604278107,0.344083165,0.5539970106,0.546401446,0.4871432245,0.4427167525,0.423240758,0.52522508,0.378231625,0.562998299,0.948465838,0.941229924
"85:15 PPF:DEF, 2.5bar, 7.5mm/s, 1mm",9,4,85,1,7.5,2.5,0.4302,0.4806,0.9108,0.459,0.441,0.45,0.36,0.441,0.54,0.495,0.504,0.513,0.351,0.999,0.936,0.954,0.873,0.792,-0.7253025041,0.2349218595,-0.2147341207,-0.4284002323,-0.1563753008,0.099020936,-0.075447598,0.4604278107,0.344083165,0.5539970106,0.546401446,0.4871432245,0.4427167525,0.423240758,0.52522508,0.378231625,0.562998299,0.948465838,0.941229924
"85:15 PPF:DEF, 2.5bar, 7.5mm/s, 1mm",10,1,85,1,7.5,2.5,0.408,0.516,0.924,0.36,0.42,0.408,0.42,0.432,0.564,0.468,0.492,0.54,0.516,0.924,0.888,0.9,0.96,0.948,-0.7253025041,0.2349218595,-0.2147341207,-0.4284002323,-0.3007263291,0.2584087768,-0.0092855029,0.4604278107,0.344083165,0.5539970106,0.546401446,0.4871432245,0.4427167525,0.423240758,0.52522508,0.378231625,0.562998299,0.948465838,0.941229924
"85:15 PPF:DEF, 2.5bar, 7.5mm/s, 1mm",10,2,85,1,7.5,2.5,0.4464,0.4272,0.8736,0.444,0.432,0.456,0.48,0.42,0.468,0.42,0.48,0.444,0.324,0.912,0.852,0.936,0.924,0.744,-0.7253025041,0.2349218595,-0.2147341207,-0.4284002323,-0.0510380639,-0.1414115698,-0.2619044115,0.4604278107,0.344083165,0.5539970106,0.546401446,0.4871432245,0.4427167525,0.423240758,0.52522508,0.378231625,0.562998299,0.948465838,0.941229924
"85:15 PPF:DEF, 2.5bar, 7.5mm/s, 1mm",10,3,85,1,7.5,2.5,0.4416,0.4296,0.8712,0.444,0.408,0.432,0.48,0.444,0.372,0.432,0.444,0.432,0.468,0.816,0.84,0.876,0.912,0.912,-0.7253025041,0.2349218595,-0.2147341207,-0.4284002323,-0.0822490971,-0.1306056145,-0.2739338834,0.4604278107,0.344083165,0.5539970106,0.546401446,0.4871432245,0.4427167525,0.423240758,0.52522508,0.378231625,0.562998299,0.948465838,0.941229924
"85:15 PPF:DEF, 2.5bar, 7.5mm/s, 1mm",10,4,85,1,7.5,2.5,0.4536,0.4176,0.8712,0.468,0.48,0.444,0.492,0.384,0.384,0.42,0.444,0.432,0.408,0.852,0.9,0.888,0.924,0.792,-0.7253025041,0.2349218595,-0.2147341207,-0.4284002323,-0.0042215142,-0.184635391,-0.2739338834,0.4604278107,0.344083165,0.5539970106,0.546401446,0.4871432245,0.4427167525,0.423240758,0.52522508,0.378231625,0.562998299,0.948465838,0.941229924
"85:15 PPF:DEF, 2.5bar, 7.5mm/s, 1mm",,,,,,,,,,,,,,,,,,,,,,,,,,,,,,,,,,,,,,,,,,,
"85:15 PPF:DEF, 2.5bar, 7.5mm/s, 0.8mm",1,1,85,0.8,7.5,2.5,0.5352,0.216,0.7512,0.522,0.534,0.552,0.54,0.528,0.234,0.222,0.222,0.198,0.204,0.756,0.756,0.774,0.738,0.732,-0.7253025041,-0.7047655786,-0.2147341207,-0.4284002323,0.5263660494,-1.0923356374,-0.8754074754,0.2678278107,0.147283165,0.5539970106,0.546401446,0.2864603445,0.4427167525,0.221280255,0.54017633,0.172306828,0.579089603,0.761456585,0.751396431
"85:15 PPF:DEF, 2.5bar, 7.5mm/s, 0.8mm",1,2,85,0.8,7.5,2.5,0.54,0.216,0.756,0.534,0.522,0.558,0.54,0.546,0.228,0.204,0.21,0.21,0.228,0.762,0.726,0.768,0.75,0.774,-0.7253025041,-0.7047655786,-0.2147341207,-0.4284002323,0.5575770825,-1.0923356374,-0.8513485317,0.2678278107,0.147283165,0.5539970106,0.546401446,0.2864603445,0.4427167525,0.221280255,0.54017633,0.172306828,0.579089603,0.761456585,0.751396431
"85:15 PPF:DEF, 2.5bar, 7.5mm/s, 0.8mm",1,3,85,0.8,7.5,2.5,0.546,0.1884,0.7344,0.516,0.564,0.546,0.552,0.552,0.18,0.21,0.174,0.18,0.198,0.696,0.774,0.72,0.732,0.75,-0.7253025041,-0.7047655786,-0.2147341207,-0.4284002323,0.596590874,-1.2166041235,-0.9596137783,0.2678278107,0.147283165,0.5539970106,0.546401446,0.2864603445,0.4427167525,0.221280255,0.54017633,0.172306828,0.579089603,0.761456585,0.751396431
"85:15 PPF:DEF, 2.5bar, 7.5mm/s, 0.8mm",1,4,85,0.8,7.5,2.5,0.5832,0.1848,0.768,0.57,0.606,0.588,0.582,0.57,0.18,0.174,0.174,0.204,0.192,0.75,0.78,0.762,0.786,0.762,-0.7253025041,-0.7047655786,-0.2147341207,-0.4284002323,0.8384763809,-1.2328130565,-0.7912011725,0.2678278107,0.147283165,0.5539970106,0.546401446,0.2864603445,0.4427167525,0.221280255,0.54017633,0.172306828,0.579089603,0.761456585,0.751396431
"85:15 PPF:DEF, 2.5bar, 7.5mm/s, 0.8mm",2,1,85,0.8,7.5,2.5,0.5202,0.2142,0.7344,0.414,0.459,0.594,0.567,0.567,0.306,0.189,0.162,0.216,0.198,0.72,0.648,0.756,0.783,0.765,-0.7253025041,-0.7047655786,-0.2147341207,-0.4284002323,0.4288315708,-1.1004401039,-0.9596137783,0.2678278107,0.147283165,0.5539970106,0.546401446,0.2864603445,0.4427167525,0.221280255,0.54017633,0.172306828,0.579089603,0.761456585,0.751396431
"85:15 PPF:DEF, 2.5bar, 7.5mm/s, 0.8mm",2,2,85,0.8,7.5,2.5,0.5076,0.2214,0.729,0.405,0.441,0.567,0.54,0.585,0.297,0.243,0.171,0.189,0.207,0.702,0.684,0.738,0.729,0.792,-0.7253025041,-0.7047655786,-0.2147341207,-0.4284002323,0.3469026088,-1.068022238,-0.9866800899,0.2678278107,0.147283165,0.5539970106,0.546401446,0.2864603445,0.4427167525,0.221280255,0.54017633,0.172306828,0.579089603,0.761456585,0.751396431
"85:15 PPF:DEF, 2.5bar, 7.5mm/s, 0.8mm",2,3,85,0.8,7.5,2.5,0.5382,0.2142,0.7524,0.396,0.459,0.639,0.585,0.612,0.333,0.216,0.189,0.171,0.162,0.729,0.675,0.828,0.756,0.774,-0.7253025041,-0.7047655786,-0.2147341207,-0.4284002323,0.5458729451,-1.1004401039,-0.8693927395,0.2678278107,0.147283165,0.5539970106,0.546401446,0.2864603445,0.4427167525,0.221280255,0.54017633,0.172306828,0.579089603,0.761456585,0.751396431
"85:15 PPF:DEF, 2.5bar, 7.5mm/s, 0.8mm",2,4,85,0.8,7.5,2.5,0.5742,0.207,0.7812,0.468,0.603,0.648,0.558,0.594,0.27,0.279,0.144,0.144,0.198,0.738,0.882,0.792,0.702,0.792,-0.7253025041,-0.7047655786,-0.2147341207,-0.4284002323,0.7799556938,-1.1328579698,-0.7250390774,0.2678278107,0.147283165,0.5539970106,0.546401446,0.2864603445,0.4427167525,0.221280255,0.54017633,0.172306828,0.579089603,0.761456585,0.751396431
"85:15 PPF:DEF, 2.5bar, 7.5mm/s, 0.8mm",3,1,85,0.8,7.5,2.5,0.5436,0.225,0.7686,0.522,0.558,0.549,0.549,0.54,0.252,0.225,0.216,0.216,0.216,0.774,0.783,0.765,0.765,0.756,-0.7253025041,-0.7047655786,-0.2147341207,-0.4284002323,0.5809853574,-1.051813305,-0.7881938045,0.2678278107,0.147283165,0.5539970106,0.546401446,0.2864603445,0.4427167525,0.221280255,0.54017633,0.172306828,0.579089603,0.761456585,0.751396431
"85:15 PPF:DEF, 2.5bar, 7.5mm/s, 0.8mm",3,2,85,0.8,7.5,2.5,0.5544,0.1926,0.747,0.522,0.549,0.567,0.558,0.576,0.243,0.18,0.171,0.171,0.198,0.765,0.729,0.738,0.729,0.774,-0.7253025041,-0.7047655786,-0.2147341207,-0.4284002323,0.651210182,-1.1976937017,-0.8964590511,0.2678278107,0.147283165,0.5539970106,0.546401446,0.2864603445,0.4427167525,0.221280255,0.54017633,0.172306828,0.579089603,0.761456585,0.751396431
"85:15 PPF:DEF, 2.5bar, 7.5mm/s, 0.8mm",3,3,85,0.8,7.5,2.5,0.5166,0.2322,0.7488,0.513,0.486,0.531,0.531,0.522,0.261,0.252,0.225,0.207,0.216,0.774,0.738,0.756,0.738,0.738,-0.7253025041,-0.7047655786,-0.2147341207,-0.4284002323,0.4054232959,-1.019395439,-0.8874369472,0.2678278107,0.147283165,0.5539970106,0.546401446,0.2864603445,0.4427167525,0.221280255,0.54017633,0.172306828,0.579089603,0.761456585,0.751396431
"85:15 PPF:DEF, 2.5bar, 7.5mm/s, 0.8mm",3,4,85,0.8,7.5,2.5,0.558,0.216,0.774,0.567,0.54,0.576,0.54,0.567,0.207,0.198,0.207,0.225,0.243,0.774,0.738,0.783,0.765,0.81,-0.7253025041,-0.7047655786,-0.2147341207,-0.4284002323,0.6746184569,-1.0923356374,-0.7611274929,0.2678278107,0.147283165,0.5539970106,0.546401446,0.2864603445,0.4427167525,0.221280255,0.54017633,0.172306828,0.579089603,0.761456585,0.751396431
"85:15 PPF:DEF, 2.5bar, 7.5mm/s, 0.8mm",4,1,85,0.8,7.5,2.5,0.531,0.2052,0.7362,0.441,0.504,0.576,0.549,0.585,0.252,0.18,0.234,0.162,0.198,0.693,0.684,0.81,0.711,0.783,-0.7253025041,-0.7047655786,-0.2147341207,-0.4284002323,0.4990563954,-1.1409624363,-0.9505916744,0.2678278107,0.147283165,0.5539970106,0.546401446,0.2864603445,0.4427167525,0.221280255,0.54017633,0.172306828,0.579089603,0.761456585,0.751396431
"85:15 PPF:DEF, 2.5bar, 7.5mm/s, 0.8mm",4,2,85,0.8,7.5,2.5,0.5742,0.1566,0.7308,0.612,0.576,0.621,0.504,0.558,0.207,0.135,0.135,0.153,0.153,0.819,0.711,0.756,0.657,0.711,-0.7253025041,-0.7047655786,-0.2147341207,-0.4284002323,0.7799556938,-1.3597830314,-0.977657986,0.2678278107,0.147283165,0.5539970106,0.546401446,0.2864603445,0.4427167525,0.221280255,0.54017633,0.172306828,0.579089603,0.761456585,0.751396431
"85:15 PPF:DEF, 2.5bar, 7.5mm/s, 0.8mm",4,3,85,0.8,7.5,2.5,0.5454,0.1962,0.7416,0.441,0.603,0.54,0.576,0.567,0.225,0.243,0.18,0.162,0.171,0.666,0.846,0.72,0.738,0.738,-0.7253025041,-0.7047655786,-0.2147341207,-0.4284002323,0.5926894948,-1.1814847688,-0.9235253627,0.2678278107,0.147283165,0.5539970106,0.546401446,0.2864603445,0.4427167525,0.221280255,0.54017633,0.172306828,0.579089603,0.761456585,0.751396431
"85:15 PPF:DEF, 2.5bar, 7.5mm/s, 0.8mm",4,4,85,0.8,7.5,2.5,0.5868,0.189,0.7758,0.549,0.675,0.594,0.558,0.558,0.27,0.153,0.153,0.225,0.144,0.819,0.828,0.747,0.783,0.702,-0.7253025041,-0.7047655786,-0.2147341207,-0.4284002323,0.8618846558,-1.2139026347,-0.752105389,0.2678278107,0.147283165,0.5539970106,0.546401446,0.2864603445,0.4427167525,0.221280255,0.54017633,0.172306828,0.579089603,0.761456585,0.751396431
"85:15 PPF:DEF, 2.5bar, 7.5mm/s, 0.8mm",5,1,85,0.8,7.5,2.5,0.5508,0.234,0.7848,0.522,0.54,0.558,0.558,0.576,0.243,0.261,0.225,0.234,0.207,0.765,0.801,0.783,0.792,0.783,-0.7253025041,-0.7047655786,-0.2147341207,-0.4284002323,0.6278019071,-1.0112909726,-0.7069948696,0.2678278107,0.147283165,0.5539970106,0.546401446,0.2864603445,0.4427167525,0.221280255,0.54017633,0.172306828,0.579089603,0.761456585,0.751396431
"85:15 PPF:DEF, 2.5bar, 7.5mm/s, 0.8mm",5,2,85,0.8,7.5,2.5,0.5814,0.1674,0.7488,0.549,0.585,0.549,0.621,0.603,0.171,0.162,0.153,0.153,0.198,0.72,0.747,0.702,0.774,0.801,-0.7253025041,-0.7047655786,-0.2147341207,-0.4284002323,0.8267722435,-1.3111562325,-0.8874369472,0.2678278107,0.147283165,0.5539970106,0.546401446,0.2864603445,0.4427167525,0.221280255,0.54017633,0.172306828,0.579089603,0.761456585,0.751396431
"85:15 PPF:DEF, 2.5bar, 7.5mm/s, 0.8mm",5,3,85,0.8,7.5,2.5,0.558,0.1854,0.7434,0.558,0.549,0.558,0.567,0.558,0.189,0.189,0.189,0.18,0.18,0.747,0.738,0.747,0.747,0.738,-0.7253025041,-0.7047655786,-0.2147341207,-0.4284002323,0.6746184569,-1.2301115677,-0.9145032589,0.2678278107,0.147283165,0.5539970106,0.546401446,0.2864603445,0.4427167525,0.221280255,0.54017633,0.172306828,0.579089603,0.761456585,0.751396431
"85:15 PPF:DEF, 2.5bar, 7.5mm/s, 0.8mm",5,4,85,0.8,7.5,2.5,0.549,0.1998,0.7488,0.558,0.513,0.522,0.585,0.567,0.207,0.216,0.162,0.198,0.216,0.765,0.729,0.684,0.783,0.783,-0.7253025041,-0.7047655786,-0.2147341207,-0.4284002323,0.6160977697,-1.1652758358,-0.8874369472,0.2678278107,0.147283165,0.5539970106,0.546401446,0.2864603445,0.4427167525,0.221280255,0.54017633,0.172306828,0.579089603,0.761456585,0.751396431
"85:15 PPF:DEF, 2.5bar, 7.5mm/s, 0.8mm",6,1,85,0.8,7.5,2.5,0.5436,0.2178,0.7614,0.576,0.531,0.585,0.567,0.459,0.288,0.297,0.162,0.162,0.18,0.864,0.828,0.747,0.729,0.639,-0.7253025041,-0.7047655786,-0.2147341207,-0.4284002323,0.5809853574,-1.0842311709,-0.8242822201,0.2678278107,0.147283165,0.5539970106,0.546401446,0.2864603445,0.4427167525,0.221280255,0.54017633,0.172306828,0.579089603,0.761456585,0.751396431
"85:15 PPF:DEF, 2.5bar, 7.5mm/s, 0.8mm",6,2,85,0.8,7.5,2.5,0.549,0.2052,0.7542,0.414,0.522,0.594,0.603,0.612,0.198,0.144,0.198,0.18,0.306,0.612,0.666,0.792,0.783,0.918,-0.7253025041,-0.7047655786,-0.2147341207,-0.4284002323,0.6160977697,-1.1409624363,-0.8603706356,0.2678278107,0.147283165,0.5539970106,0.546401446,0.2864603445,0.4427167525,0.221280255,0.54017633,0.172306828,0.579089603,0.761456585,0.751396431
"85:15 PPF:DEF, 2.5bar, 7.5mm/s, 0.8mm",6,3,85,0.8,7.5,2.5,0.5094,0.2178,0.7272,0.423,0.441,0.549,0.567,0.567,0.306,0.153,0.198,0.216,0.216,0.729,0.594,0.747,0.783,0.783,-0.7253025041,-0.7047655786,-0.2147341207,-0.4284002323,0.3586067462,-1.0842311709,-0.9957021938,0.2678278107,0.147283165,0.5539970106,0.546401446,0.2864603445,0.4427167525,0.221280255,0.54017633,0.172306828,0.579089603,0.761456585,0.751396431
"85:15 PPF:DEF, 2.5bar, 7.5mm/s, 0.8mm",6,4,85,0.8,7.5,2.5,0.5652,0.1962,0.7614,0.459,0.648,0.576,0.567,0.576,0.279,0.171,0.162,0.171,0.198,0.738,0.819,0.738,0.738,0.774,-0.7253025041,-0.7047655786,-0.2147341207,-0.4284002323,0.7214350066,-1.1814847688,-0.8242822201,0.2678278107,0.147283165,0.5539970106,0.546401446,0.2864603445,0.4427167525,0.221280255,0.54017633,0.172306828,0.579089603,0.761456585,0.751396431
"85:15 PPF:DEF, 2.5bar, 7.5mm/s, 0.8mm",7,1,85,0.8,7.5,2.5,0.5058,0.216,0.7218,0.495,0.486,0.558,0.477,0.513,0.189,0.225,0.189,0.261,0.216,0.684,0.711,0.747,0.738,0.729,-0.7253025041,-0.7047655786,-0.2147341207,-0.4284002323,0.3351984713,-1.0923356374,-1.0227685054,0.2678278107,0.147283165,0.5539970106,0.546401446,0.2864603445,0.4427167525,0.221280255,0.54017633,0.172306828,0.579089603,0.761456585,0.751396431
"85:15 PPF:DEF, 2.5bar, 7.5mm/s, 0.8mm",7,2,85,0.8,7.5,2.5,0.549,0.171,0.72,0.54,0.54,0.558,0.513,0.594,0.198,0.153,0.189,0.171,0.144,0.738,0.693,0.747,0.684,0.738,-0.7253025041,-0.7047655786,-0.2147341207,-0.4284002323,0.6160977697,-1.2949472995,-1.0317906093,0.2678278107,0.147283165,0.5539970106,0.546401446,0.2864603445,0.4427167525,0.221280255,0.54017633,0.172306828,0.579089603,0.761456585,0.751396431
"85:15 PPF:DEF, 2.5bar, 7.5mm/s, 0.8mm",7,3,85,0.8,7.5,2.5,0.5256,0.2016,0.7272,0.531,0.495,0.513,0.549,0.54,0.198,0.225,0.207,0.216,0.162,0.729,0.72,0.72,0.765,0.702,-0.7253025041,-0.7047655786,-0.2147341207,-0.4284002323,0.4639439831,-1.1571713693,-0.9957021938,0.2678278107,0.147283165,0.5539970106,0.546401446,0.2864603445,0.4427167525,0.221280255,0.54017633,0.172306828,0.579089603,0.761456585,0.751396431
