Repository: KavrakiLab/bioMateriaLs

File: Factorial_study_data.csv (part 8 of 21)
Label,Layer #,Scaffold #,wt% PPF,Spacing (mm),Speed (mm/s),Pressure (bar),Mean fiber,Mean pore,Mean spacing,Fiber Size (x1),x2,x3,x4,x5,Pore Size (x1),x2 2,x3 2,x4 2,x5 2,Fiber spacing (x1),Spacing x2,Spacing x3,Spacing x4,Spacing x5,Std wt% PPF,Std Spacing (mm),Std Speed (mm/s),Std Pressure (bar),Std Mean fiber,Std Mean pore,Std Mean spacing,Linear pore size,Quadratic pore size,Linear fiber diameter,Quadratic fiber diameter,4th order pore,4th order fiber,"Pore (lin, step)","Fiber (lin, step)","Pore (quad, step)","Fiber (quad, step)","Sum (lin, step)","Sum (quad, step)"
"85:15 PPF:DEF, 2.5bar, 7.5mm/s, 0.8mm",7,4,85,0.8,7.5,2.5,0.5526,0.2088,0.7614,0.549,0.549,0.549,0.558,0.558,0.252,0.225,0.171,0.198,0.198,0.801,0.774,0.72,0.756,0.756,-0.7253025041,-0.7047655786,-0.2147341207,-0.4284002323,0.6395060446,-1.1247535034,-0.8242822201,0.2678278107,0.147283165,0.5539970106,0.546401446,0.2864603445,0.4427167525,0.221280255,0.54017633,0.172306828,0.579089603,0.761456585,0.751396431
"85:15 PPF:DEF, 2.5bar, 7.5mm/s, 0.8mm",8,1,85,0.8,7.5,2.5,0.4392,0.2646,0.7038,0.333,0.432,0.477,0.459,0.495,0.36,0.243,0.225,0.252,0.243,0.693,0.675,0.702,0.711,0.738,-0.7253025041,-0.7047655786,-0.2147341207,-0.4284002323,-0.0978546137,-0.8735150423,-1.1129895442,0.2678278107,0.147283165,0.5539970106,0.546401446,0.2864603445,0.4427167525,0.221280255,0.54017633,0.172306828,0.579089603,0.761456585,0.751396431
"85:15 PPF:DEF, 2.5bar, 7.5mm/s, 0.8mm",8,2,85,0.8,7.5,2.5,0.504,0.2178,0.7218,0.378,0.495,0.558,0.567,0.522,0.36,0.207,0.162,0.171,0.189,0.738,0.702,0.72,0.738,0.711,-0.7253025041,-0.7047655786,-0.2147341207,-0.4284002323,0.3234943339,-1.0842311709,-1.0227685054,0.2678278107,0.147283165,0.5539970106,0.546401446,0.2864603445,0.4427167525,0.221280255,0.54017633,0.172306828,0.579089603,0.761456585,0.751396431
"85:15 PPF:DEF, 2.5bar, 7.5mm/s, 0.8mm",8,3,85,0.8,7.5,2.5,0.4878,0.2304,0.7182,0.414,0.414,0.522,0.54,0.549,0.405,0.198,0.198,0.171,0.18,0.819,0.612,0.72,0.711,0.729,-0.7253025041,-0.7047655786,-0.2147341207,-0.4284002323,0.218157097,-1.0274999055,-1.0408127132,0.2678278107,0.147283165,0.5539970106,0.546401446,0.2864603445,0.4427167525,0.221280255,0.54017633,0.172306828,0.579089603,0.761456585,0.751396431
"85:15 PPF:DEF, 2.5bar, 7.5mm/s, 0.8mm",8,4,85,0.8,7.5,2.5,0.5346,0.2178,0.7524,0.495,0.558,0.54,0.567,0.513,0.306,0.198,0.171,0.234,0.18,0.801,0.756,0.711,0.801,0.693,-0.7253025041,-0.7047655786,-0.2147341207,-0.4284002323,0.5224646703,-1.0842311709,-0.8693927395,0.2678278107,0.147283165,0.5539970106,0.546401446,0.2864603445,0.4427167525,0.221280255,0.54017633,0.172306828,0.579089603,0.761456585,0.751396431
"85:15 PPF:DEF, 2.5bar, 7.5mm/s, 0.8mm",9,1,85,0.8,7.5,2.5,0.5148,0.2142,0.729,0.54,0.477,0.549,0.504,0.504,0.243,0.216,0.207,0.198,0.207,0.783,0.693,0.756,0.702,0.711,-0.7253025041,-0.7047655786,-0.2147341207,-0.4284002323,0.3937191585,-1.1004401039,-0.9866800899,0.2678278107,0.147283165,0.5539970106,0.546401446,0.2864603445,0.4427167525,0.221280255,0.54017633,0.172306828,0.579089603,0.761456585,0.751396431
"85:15 PPF:DEF, 2.5bar, 7.5mm/s, 0.8mm",9,2,85,0.8,7.5,2.5,0.5058,0.2178,0.7236,0.522,0.531,0.477,0.513,0.486,0.252,0.216,0.234,0.225,0.162,0.774,0.747,0.711,0.738,0.648,-0.7253025041,-0.7047655786,-0.2147341207,-0.4284002323,0.3351984713,-1.0842311709,-1.0137464015,0.2678278107,0.147283165,0.5539970106,0.546401446,0.2864603445,0.4427167525,0.221280255,0.54017633,0.172306828,0.579089603,0.761456585,0.751396431
"85:15 PPF:DEF, 2.5bar, 7.5mm/s, 0.8mm",9,3,85,0.8,7.5,2.5,0.531,0.2016,0.7326,0.558,0.558,0.54,0.468,0.531,0.225,0.207,0.171,0.198,0.207,0.783,0.765,0.711,0.666,0.738,-0.7253025041,-0.7047655786,-0.2147341207,-0.4284002323,0.4990563954,-1.1571713693,-0.9686358821,0.2678278107,0.147283165,0.5539970106,0.546401446,0.2864603445,0.4427167525,0.221280255,0.54017633,0.172306828,0.579089603,0.761456585,0.751396431
"85:15 PPF:DEF, 2.5bar, 7.5mm/s, 0.8mm",9,4,85,0.8,7.5,2.5,0.5076,0.2358,0.7434,0.477,0.54,0.54,0.504,0.477,0.27,0.207,0.297,0.189,0.216,0.747,0.747,0.837,0.693,0.693,-0.7253025041,-0.7047655786,-0.2147341207,-0.4284002323,0.3469026088,-1.0031865061,-0.9145032589,0.2678278107,0.147283165,0.5539970106,0.546401446,0.2864603445,0.4427167525,0.221280255,0.54017633,0.172306828,0.579089603,0.761456585,0.751396431
"85:15 PPF:DEF, 2.5bar, 7.5mm/s, 0.8mm",10,1,85,0.8,7.5,2.5,0.4824,0.261,0.7434,0.414,0.54,0.441,0.513,0.504,0.288,0.279,0.243,0.324,0.171,0.702,0.819,0.684,0.837,0.675,-0.7253025041,-0.7047655786,-0.2147341207,-0.4284002323,0.1830446847,-0.8897239753,-0.9145032589,0.2678278107,0.147283165,0.5539970106,0.546401446,0.2864603445,0.4427167525,0.221280255,0.54017633,0.172306828,0.579089603,0.761456585,0.751396431
"85:15 PPF:DEF, 2.5bar, 7.5mm/s, 0.8mm",10,2,85,0.8,7.5,2.5,0.4878,0.2754,0.7632,0.504,0.459,0.513,0.522,0.441,0.225,0.315,0.279,0.351,0.207,0.729,0.774,0.792,0.873,0.648,-0.7253025041,-0.7047655786,-0.2147341207,-0.4284002323,0.218157097,-0.8248882434,-0.8152601162,0.2678278107,0.147283165,0.5539970106,0.546401446,0.2864603445,0.4427167525,0.221280255,0.54017633,0.172306828,0.579089603,0.761456585,0.751396431
"85:15 PPF:DEF, 2.5bar, 7.5mm/s, 0.8mm",10,3,85,0.8,7.5,2.5,0.4554,0.2448,0.7002,0.405,0.405,0.477,0.504,0.486,0.207,0.288,0.234,0.297,0.198,0.612,0.693,0.711,0.801,0.684,-0.7253025041,-0.7047655786,-0.2147341207,-0.4284002323,0.0074826232,-0.9626641736,-1.131033752,0.2678278107,0.147283165,0.5539970106,0.546401446,0.2864603445,0.4427167525,0.221280255,0.54017633,0.172306828,0.579089603,0.761456585,0.751396431
"85:15 PPF:DEF, 2.5bar, 7.5mm/s, 0.8mm",10,4,85,0.8,7.5,2.5,0.4896,0.234,0.7236,0.522,0.423,0.513,0.486,0.504,0.27,0.198,0.225,0.261,0.216,0.792,0.621,0.738,0.747,0.72,-0.7253025041,-0.7047655786,-0.2147341207,-0.4284002323,0.2298612344,-1.0112909726,-1.0137464015,0.2678278107,0.147283165,0.5539970106,0.546401446,0.2864603445,0.4427167525,0.221280255,0.54017633,0.172306828,0.579089603,0.761456585,0.751396431
"85:15 PPF:DEF, 2.5bar, 7.5mm/s, 0.8mm",,,,,,,,,,,,,,,,,,,,,,,,,,,,,,,,,,,,,,,,,,,
"85:15 PPF:DEF, 2.5bar, 10mm/s, 1.2mm",1,1,85,1.2,10,2.5,0.708,0.4056,1.1136,0.756,0.768,0.708,0.672,0.636,0.324,0.396,0.42,0.432,0.456,1.08,1.164,1.128,1.104,1.092,-0.7253025041,1.1746092977,0.3767762276,-0.4284002323,1.6499632429,-0.2386651676,0.9410427725,0.6749365107,0.577015665,0.5113324356,0.507456446,0.5962647022,0.5475238949,0.652595631,0.494531001,0.619377189,0.515419265,1.147126632,1.134796454
"85:15 PPF:DEF, 2.5bar, 10mm/s, 1.2mm",1,2,85,1.2,10,2.5,0.6912,0.4584,1.1496,0.732,0.636,0.768,0.624,0.696,0.408,0.468,0.456,0.48,0.48,1.14,1.104,1.224,1.104,1.176,-0.7253025041,1.1746092977,0.3767762276,-0.4284002323,1.5407246268,-0.0009341507,1.1214848501,0.6749365107,0.577015665,0.5113324356,0.507456446,0.5962647022,0.5475238949,0.652595631,0.494531001,0.619377189,0.515419265,1.147126632,1.134796454
"85:15 PPF:DEF, 2.5bar, 10mm/s, 1.2mm",1,3,85,1.2,10,2.5,0.6792,0.4608,1.14,0.708,0.648,0.684,0.6,0.756,0.432,0.408,0.492,0.456,0.516,1.14,1.056,1.176,1.056,1.272,-0.7253025041,1.1746092977,0.3767762276,-0.4284002323,1.462697044,0.0098718046,1.0733669627,0.6749365107,0.577015665,0.5113324356,0.507456446,0.5962647022,0.5475238949,0.652595631,0.494531001,0.619377189,0.515419265,1.147126632,1.134796454
"85:15 PPF:DEF, 2.5bar, 10mm/s, 1.2mm",1,4,85,1.2,10,2.5,0.4224,0.708,1.1304,0.456,0.384,0.384,0.372,0.516,0.72,0.768,0.744,0.684,0.624,1.176,1.152,1.128,1.056,1.14,-0.7253025041,1.1746092977,0.3767762276,-0.4284002323,-0.2070932297,1.1228852019,1.0252490753,0.6749365107,0.577015665,0.5113324356,0.507456446,0.5962647022,0.5475238949,0.652595631,0.494531001,0.619377189,0.515419265,1.147126632,1.134796454
"85:15 PPF:DEF, 2.5bar, 10mm/s, 1.2mm",2,1,85,1.2,10,2.5,0.5736,0.5136,1.0872,0.744,0.564,0.564,0.552,0.444,0.444,0.516,0.468,0.54,0.6,1.188,1.08,1.032,1.092,1.044,-0.7253025041,1.1746092977,0.3767762276,-0.4284002323,0.7760543146,0.2476028215,0.8087185822,0.6749365107,0.577015665,0.5113324356,0.507456446,0.5962647022,0.5475238949,0.652595631,0.494531001,0.619377189,0.515419265,1.147126632,1.134796454
"85:15 PPF:DEF, 2.5bar, 10mm/s, 1.2mm",2,2,85,1.2,10,2.5,0.5808,0.5712,1.152,0.576,0.672,0.564,0.54,0.552,0.468,0.552,0.6,0.648,0.588,1.044,1.224,1.164,1.188,1.14,-0.7253025041,1.1746092977,0.3767762276,-0.4284002323,0.8228708643,0.5069457491,1.1335143219,0.6749365107,0.577015665,0.5113324356,0.507456446,0.5962647022,0.5475238949,0.652595631,0.494531001,0.619377189,0.515419265,1.147126632,1.134796454
"85:15 PPF:DEF, 2.5bar, 10mm/s, 1.2mm",2,3,85,1.2,10,2.5,0.576,0.5064,1.0824,0.708,0.54,0.576,0.564,0.492,0.492,0.48,0.456,0.564,0.54,1.2,1.02,1.032,1.128,1.032,-0.7253025041,1.1746092977,0.3767762276,-0.4284002323,0.7916598312,0.2151849556,0.7846596385,0.6749365107,0.577015665,0.5113324356,0.507456446,0.5962647022,0.5475238949,0.652595631,0.494531001,0.619377189,0.515419265,1.147126632,1.134796454
"85:15 PPF:DEF, 2.5bar, 10mm/s, 1.2mm",2,4,85,1.2,10,2.5,0.5832,0.5616,1.1448,0.576,0.552,0.624,0.528,0.636,0.504,0.564,0.564,0.576,0.6,1.08,1.116,1.188,1.104,1.236,-0.7253025041,1.1746092977,0.3767762276,-0.4284002323,0.8384763809,0.4637219278,1.0974259064,0.6749365107,0.577015665,0.5113324356,0.507456446,0.5962647022,0.5475238949,0.652595631,0.494531001,0.619377189,0.515419265,1.147126632,1.134796454
"85:15 PPF:DEF, 2.5bar, 10mm/s, 1.2mm",3,1,85,1.2,10,2.5,0.66,0.4704,1.1304,0.672,0.72,0.672,0.648,0.588,0.372,0.468,0.468,0.528,0.516,1.044,1.188,1.14,1.176,1.104,-0.7253025041,1.1746092977,0.3767762276,-0.4284002323,1.3378529114,0.0530956259,1.0252490753,0.6749365107,0.577015665,0.5113324356,0.507456446,0.5962647022,0.5475238949,0.652595631,0.494531001,0.619377189,0.515419265,1.147126632,1.134796454
"85:15 PPF:DEF, 2.5bar, 10mm/s, 1.2mm",3,2,85,1.2,10,2.5,0.5832,0.5304,1.1136,0.6,0.588,0.636,0.54,0.552,0.54,0.504,0.54,0.54,0.528,1.14,1.092,1.176,1.08,1.08,-0.7253025041,1.1746092977,0.3767762276,-0.4284002323,0.8384763809,0.3232445087,0.9410427725,0.6749365107,0.577015665,0.5113324356,0.507456446,0.5962647022,0.5475238949,0.652595631,0.494531001,0.619377189,0.515419265,1.147126632,1.134796454
"85:15 PPF:DEF, 2.5bar, 10mm/s, 1.2mm",3,3,85,1.2,10,2.5,0.6216,0.5064,1.128,0.696,0.66,0.648,0.552,0.552,0.468,0.456,0.528,0.528,0.552,1.164,1.116,1.176,1.08,1.104,-0.7253025041,1.1746092977,0.3767762276,-0.4284002323,1.0881646461,0.2151849556,1.0132196035,0.6749365107,0.577015665,0.5113324356,0.507456446,0.5962647022,0.5475238949,0.652595631,0.494531001,0.619377189,0.515419265,1.147126632,1.134796454
"85:15 PPF:DEF, 2.5bar, 10mm/s, 1.2mm",3,4,85,1.2,10,2.5,0.6888,0.4464,1.1352,0.768,0.756,0.684,0.672,0.564,0.336,0.42,0.456,0.48,0.54,1.104,1.176,1.14,1.152,1.104,-0.7253025041,1.1746092977,0.3767762276,-0.4284002323,1.5251191103,-0.0549639273,1.049308019,0.6749365107,0.577015665,0.5113324356,0.507456446,0.5962647022,0.5475238949,0.652595631,0.494531001,0.619377189,0.515419265,1.147126632,1.134796454
"85:15 PPF:DEF, 2.5bar, 10mm/s, 1.2mm",4,1,85,1.2,10,2.5,0.54,0.5688,1.1088,0.648,0.564,0.516,0.516,0.456,0.612,0.528,0.552,0.6,0.552,1.26,1.092,1.068,1.116,1.008,-0.7253025041,1.1746092977,0.3767762276,-0.4284002323,0.5575770825,0.4961397937,0.9169838288,0.6749365107,0.577015665,0.5113324356,0.507456446,0.5962647022,0.5475238949,0.652595631,0.494531001,0.619377189,0.515419265,1.147126632,1.134796454
"85:15 PPF:DEF, 2.5bar, 10mm/s, 1.2mm",4,2,85,1.2,10,2.5,0.5688,0.5688,1.1376,0.552,0.624,0.528,0.6,0.54,0.576,0.564,0.564,0.564,0.576,1.128,1.188,1.092,1.164,1.116,-0.7253025041,1.1746092977,0.3767762276,-0.4284002323,0.7448432815,0.4961397937,1.0613374909,0.6749365107,0.577015665,0.5113324356,0.507456446,0.5962647022,0.5475238949,0.652595631,0.494531001,0.619377189,0.515419265,1.147126632,1.134796454
"85:15 PPF:DEF, 2.5bar, 10mm/s, 1.2mm",4,3,85,1.2,10,2.5,0.6024,0.5184,1.1208,0.6,0.672,0.636,0.588,0.516,0.528,0.42,0.54,0.528,0.576,1.128,1.092,1.176,1.116,1.092,-0.7253025041,1.1746092977,0.3767762276,-0.4284002323,0.9633205135,0.2692147321,0.977131188,0.6749365107,0.577015665,0.5113324356,0.507456446,0.5962647022,0.5475238949,0.652595631,0.494531001,0.619377189,0.515419265,1.147126632,1.134796454
"85:15 PPF:DEF, 2.5bar, 10mm/s, 1.2mm",4,4,85,1.2,10,2.5,0.6,0.5472,1.1472,0.732,0.612,0.564,0.54,0.552,0.408,0.528,0.612,0.588,0.6,1.14,1.14,1.176,1.128,1.152,-0.7253025041,1.1746092977,0.3767762276,-0.4284002323,0.947714997,0.3988861959,1.1094553782,0.6749365107,0.577015665,0.5113324356,0.507456446,0.5962647022,0.5475238949,0.652595631,0.494531001,0.619377189,0.515419265,1.147126632,1.134796454
"85:15 PPF:DEF, 2.5bar, 10mm/s, 1.2mm",5,1,85,1.2,10,2.5,0.5976,0.564,1.1616,0.744,0.576,0.564,0.528,0.576,0.528,0.564,0.564,0.576,0.588,1.272,1.14,1.128,1.104,1.164,-0.7253025041,1.1746092977,0.3767762276,-0.4284002323,0.9321094804,0.4745278831,1.1816322093,0.6749365107,0.577015665,0.5113324356,0.507456446,0.5962647022,0.5475238949,0.652595631,0.494531001,0.619377189,0.515419265,1.147126632,1.134796454
"85:15 PPF:DEF, 2.5bar, 10mm/s, 1.2mm",5,2,85,1.2,10,2.5,0.564,0.5328,1.0968,0.576,0.612,0.588,0.552,0.492,0.528,0.54,0.492,0.54,0.564,1.104,1.152,1.08,1.092,1.056,-0.7253025041,1.1746092977,0.3767762276,-0.4284002323,0.7136322483,0.334050464,0.8568364696,0.6749365107,0.577015665,0.5113324356,0.507456446,0.5962647022,0.5475238949,0.652595631,0.494531001,0.619377189,0.515419265,1.147126632,1.134796454
"85:15 PPF:DEF, 2.5bar, 10mm/s, 1.2mm",5,3,85,1.2,10,2.5,0.6048,0.54,1.1448,0.648,0.636,0.576,0.552,0.612,0.504,0.528,0.528,0.6,0.54,1.152,1.164,1.104,1.152,1.152,-0.7253025041,1.1746092977,0.3767762276,-0.4284002323,0.9789260301,0.36646833,1.0974259064,0.6749365107,0.577015665,0.5113324356,0.507456446,0.5962647022,0.5475238949,0.652595631,0.494531001,0.619377189,0.515419265,1.147126632,1.134796454
"85:15 PPF:DEF, 2.5bar, 10mm/s, 1.2mm",5,4,85,1.2,10,2.5,0.6096,0.5304,1.14,0.66,0.636,0.6,0.576,0.576,0.516,0.492,0.504,0.564,0.576,1.176,1.128,1.104,1.14,1.152,-0.7253025041,1.1746092977,0.3767762276,-0.4284002323,1.0101370633,0.3232445087,1.0733669627,0.6749365107,0.577015665,0.5113324356,0.507456446,0.5962647022,0.5475238949,0.652595631,0.494531001,0.619377189,0.515419265,1.147126632,1.134796454
"85:15 PPF:DEF, 2.5bar, 10mm/s, 1.2mm",6,1,85,1.2,10,2.5,0.5472,0.5784,1.1256,0.588,0.624,0.54,0.54,0.444,0.576,0.48,0.576,0.588,0.672,1.164,1.104,1.116,1.128,1.116,-0.7253025041,1.1746092977,0.3767762276,-0.4284002323,0.6043936323,0.539363615,1.0011901317,0.6749365107,0.577015665,0.5113324356,0.507456446,0.5962647022,0.5475238949,0.652595631,0.494531001,0.619377189,0.515419265,1.147126632,1.134796454
"85:15 PPF:DEF, 2.5bar, 10mm/s, 1.2mm",6,2,85,1.2,10,2.5,0.4968,0.6408,1.1376,0.396,0.624,0.516,0.54,0.408,0.612,0.624,0.588,0.672,0.708,1.008,1.248,1.104,1.212,1.116,-0.7253025041,1.1746092977,0.3767762276,-0.4284002323,0.2766777842,0.8203184532,1.0613374909,0.6749365107,0.577015665,0.5113324356,0.507456446,0.5962647022,0.5475238949,0.652595631,0.494531001,0.619377189,0.515419265,1.147126632,1.134796454
"85:15 PPF:DEF, 2.5bar, 10mm/s, 1.2mm",6,3,85,1.2,10,2.5,0.5688,0.5808,1.1496,0.768,0.552,0.54,0.468,0.516,0.528,0.408,0.612,0.72,0.636,1.296,0.96,1.152,1.188,1.152,-0.7253025041,1.1746092977,0.3767762276,-0.4284002323,0.7448432815,0.5501695703,1.1214848501,0.6749365107,0.577015665,0.5113324356,0.507456446,0.5962647022,0.5475238949,0.652595631,0.494531001,0.619377189,0.515419265,1.147126632,1.134796454
"85:15 PPF:DEF, 2.5bar, 10mm/s, 1.2mm",6,4,85,1.2,10,2.5,0.5376,0.6048,1.1424,0.684,0.564,0.468,0.492,0.48,0.54,0.48,0.636,0.636,0.732,1.224,1.044,1.104,1.128,1.212,-0.7253025041,1.1746092977,0.3767762276,-0.4284002323,0.541971566,0.6582291234,1.0853964345,0.6749365107,0.577015665,0.5113324356,0.507456446,0.5962647022,0.5475238949,0.652595631,0.494531001,0.619377189,0.515419265,1.147126632,1.134796454
"85:15 PPF:DEF, 2.5bar, 10mm/s, 1.2mm",7,1,85,1.2,10,2.5,0.5376,0.5952,1.1328,0.6,0.504,0.528,0.516,0.54,0.6,0.648,0.564,0.612,0.552,1.2,1.152,1.092,1.128,1.092,-0.7253025041,1.1746092977,0.3767762276,-0.4284002323,0.541971566,0.6150053022,1.0372785472,0.6749365107,0.577015665,0.5113324356,0.507456446,0.5962647022,0.5475238949,0.652595631,0.494531001,0.619377189,0.515419265,1.147126632,1.134796454
"85:15 PPF:DEF, 2.5bar, 10mm/s, 1.2mm",7,2,85,1.2,10,2.5,0.5328,0.6456,1.1784,0.588,0.54,0.516,0.504,0.516,0.66,0.516,0.696,0.66,0.696,1.248,1.056,1.212,1.164,1.212,-0.7253025041,1.1746092977,0.3767762276,-0.4284002323,0.5107605328,0.8419303638,1.2658385121,0.6749365107,0.577015665,0.5113324356,0.507456446,0.5962647022,0.5475238949,0.652595631,0.494531001,0.619377189,0.515419265,1.147126632,1.134796454
"85:15 PPF:DEF, 2.5bar, 10mm/s, 1.2mm",7,3,85,1.2,10,2.5,0.5304,0.5568,1.0872,0.624,0.504,0.54,0.468,0.516,0.504,0.54,0.564,0.588,0.588,1.128,1.044,1.104,1.056,1.104,-0.7253025041,1.1746092977,0.3767762276,-0.4284002323,0.4951550162,0.4421100172,0.8087185822,0.6749365107,0.577015665,0.5113324356,0.507456446,0.5962647022,0.5475238949,0.652595631,0.494531001,0.619377189,0.515419265,1.147126632,1.134796454
"85:15 PPF:DEF, 2.5bar, 10mm/s, 1.2mm",7,4,85,1.2,10,2.5,0.5856,0.5256,1.1112,0.636,0.624,0.624,0.48,0.564,0.516,0.48,0.528,0.588,0.516,1.152,1.104,1.152,1.068,1.08,-0.7253025041,1.1746092977,0.3767762276,-0.4284002323,0.8540818975,0.3016325981,0.9290133006,0.6749365107,0.577015665,0.5113324356,0.507456446,0.5962647022,0.5475238949,0.652595631,0.494531001,0.619377189,0.515419265,1.147126632,1.134796454
"85:15 PPF:DEF, 2.5bar, 10mm/s, 1.2mm",8,1,85,1.2,10,2.5,0.4848,0.6864,1.1712,0.564,0.408,0.468,0.576,0.408,0.684,0.66,0.72,0.708,0.66,1.248,1.068,1.188,1.284,1.068,-0.7253025041,1.1746092977,0.3767762276,-0.4284002323,0.1986502013,1.0256316041,1.2297500966,0.6749365107,0.577015665,0.5113324356,0.507456446,0.5962647022,0.5475238949,0.652595631,0.494531001,0.619377189,0.515419265,1.147126632,1.134796454
"85:15 PPF:DEF, 2.5bar, 10mm/s, 1.2mm",8,2,85,1.2,10,2.5,0.4464,0.6672,1.1136,0.336,0.576,0.504,0.504,0.312,0.696,0.588,0.672,0.732,0.648,1.032,1.164,1.176,1.236,0.96,-0.7253025041,1.1746092977,0.3767762276,-0.4284002323,-0.0510380639,0.9391839616,0.9410427725,0.6749365107,0.577015665,0.5113324356,0.507456446,0.5962647022,0.5475238949,0.652595631,0.494531001,0.619377189,0.515419265,1.147126632,1.134796454
"85:15 PPF:DEF, 2.5bar, 10mm/s, 1.2mm",8,3,85,1.2,10,2.5,0.5088,0.6216,1.1304,0.66,0.492,0.468,0.48,0.444,0.636,0.444,0.696,0.648,0.684,1.296,0.936,1.164,1.128,1.128,-0.7253025041,1.1746092977,0.3767762276,-0.4284002323,0.3547053671,0.7338708106,1.0252490753,0.6749365107,0.577015665,0.5113324356,0.507456446,0.5962647022,0.5475238949,0.652595631,0.494531001,0.619377189,0.515419265,1.147126632,1.134796454
"85:15 PPF:DEF, 2.5bar, 10mm/s, 1.2mm",8,4,85,1.2,10,2.5,0.5784,0.552,1.1304,0.732,0.552,0.42,0.672,0.516,0.516,0.48,0.624,0.636,0.504,1.248,1.032,1.044,1.308,1.02,-0.7253025041,1.1746092977,0.3767762276,-0.4284002323,0.8072653478,0.4204981065,1.0252490753,0.6749365107,0.577015665,0.5113324356,0.507456446,0.5962647022,0.5475238949,0.652595631,0.494531001,0.619377189,0.515419265,1.147126632,1.134796454
"85:15 PPF:DEF, 2.5bar, 10mm/s, 1.2mm",9,1,85,1.2,10,2.5,0.5448,0.5904,1.1352,0.576,0.516,0.6,0.516,0.516,0.684,0.564,0.552,0.624,0.528,1.26,1.08,1.152,1.14,1.044,-0.7253025041,1.1746092977,0.3767762276,-0.4284002323,0.5887881157,0.5933933916,1.049308019,0.6749365107,0.577015665,0.5113324356,0.507456446,0.5962647022,0.5475238949,0.652595631,0.494531001,0.619377189,0.515419265,1.147126632,1.134796454
"85:15 PPF:DEF, 2.5bar, 10mm/s, 1.2mm",9,2,85,1.2,10,2.5,0.4872,0.5952,1.0824,0.504,0.54,0.456,0.456,0.48,0.624,0.564,0.636,0.624,0.528,1.128,1.104,1.092,1.08,1.008,-0.7253025041,1.1746092977,0.3767762276,-0.4284002323,0.2142557179,0.6150053022,0.7846596385,0.6749365107,0.577015665,0.5113324356,0.507456446,0.5962647022,0.5475238949,0.652595631,0.494531001,0.619377189,0.515419265,1.147126632,1.134796454
"85:15 PPF:DEF, 2.5bar, 10mm/s, 1.2mm",9,3,85,1.2,10,2.5,0.5376,0.5976,1.1352,0.552,0.54,0.528,0.516,0.552,0.48,0.576,0.612,0.66,0.66,1.032,1.116,1.14,1.176,1.212,-0.7253025041,1.1746092977,0.3767762276,-0.4284002323,0.541971566,0.6258112575,1.049308019,0.6749365107,0.577015665,0.5113324356,0.507456446,0.5962647022,0.5475238949,0.652595631,0.494531001,0.619377189,0.515419265,1.147126632,1.134796454
"85:15 PPF:DEF, 2.5bar, 10mm/s, 1.2mm",9,4,85,1.2,10,2.5,0.528,0.6912,1.2192,0.612,0.6,0.492,0.468,0.468,0.528,0.732,0.72,0.732,0.744,1.14,1.332,1.212,1.2,1.212,-0.7253025041,1.1746092977,0.3767762276,-0.4284002323,0.4795494997,1.0472435148,1.4703395334,0.6749365107,0.577015665,0.5113324356,0.507456446,0.5962647022,0.5475238949,0.652595631,0.494531001,0.619377189,0.515419265,1.147126632,1.134796454
"85:15 PPF:DEF, 2.5bar, 10mm/s, 1.2mm",10,1,85,1.2,10,2.5,0.4656,0.6744,1.14,0.54,0.396,0.528,0.468,0.396,0.6,0.66,0.768,0.672,0.672,1.14,1.056,1.296,1.14,1.068,-0.7253025041,1.1746092977,0.3767762276,-0.4284002323,0.0738060687,0.9716018276,1.0733669627,0.6749365107,0.577015665,0.5113324356,0.507456446,0.5962647022,0.5475238949,0.652595631,0.494531001,0.619377189,0.515419265,1.147126632,1.134796454
"85:15 PPF:DEF, 2.5bar, 10mm/s, 1.2mm",10,2,85,1.2,10,2.5,0.5064,0.612,1.1184,0.408,0.504,0.636,0.492,0.492,0.636,0.516,0.576,0.708,0.624,1.044,1.02,1.212,1.2,1.116,-0.7253025041,1.1746092977,0.3767762276,-0.4284002323,0.3390998505,0.6906469894,0.9651017161,0.6749365107,0.577015665,0.5113324356,0.507456446,0.5962647022,0.5475238949,0.652595631,0.494531001,0.619377189,0.515419265,1.147126632,1.134796454
"85:15 PPF:DEF, 2.5bar, 10mm/s, 1.2mm",10,3,85,1.2,10,2.5,0.4992,0.5904,1.0896,0.492,0.468,0.468,0.564,0.504,0.564,0.54,0.696,0.612,0.54,1.056,1.008,1.164,1.176,1.044,-0.7253025041,1.1746092977,0.3767762276,-0.4284002323,0.2922833008,0.5933933916,0.8207480541,0.6749365107,0.577015665,0.5113324356,0.507456446,0.5962647022,0.5475238949,0.652595631,0.494531001,0.619377189,0.515419265,1.147126632,1.134796454
"85:15 PPF:DEF, 2.5bar, 10mm/s, 1.2mm",10,4,85,1.2,10,2.5,0.5448,0.6024,1.1472,0.624,0.54,0.552,0.516,0.492,0.516,0.648,0.6,0.636,0.612,1.14,1.188,1.152,1.152,1.104,-0.7253025041,1.1746092977,0.3767762276,-0.4284002323,0.5887881157,0.6474231681,1.1094553782,0.6749365107,0.577015665,0.5113324356,0.507456446,0.5962647022,0.5475238949,0.652595631,0.494531001,0.619377189,0.515419265,1.147126632,1.134796454
"85:15 PPF:DEF, 2.5bar, 10mm/s, 1.2mm",,,,,,,,,,,,,,,,,,,,,,,,,,,,,,,,,,,,,,,,,,,
"85:15 PPF:DEF, 2.5bar, 10mm/s, 1mm",1,1,85,1,10,2.5,0.6048,0.333,0.9378,0.576,0.612,0.63,0.585,0.621,0.36,0.324,0.324,0.324,0.333,0.936,0.936,0.954,0.909,0.954,-0.7253025041,0.2349218595,0.3767762276,-0.4284002323,0.9789260301,-0.5655453159,0.0598839602,0.4823365107,0.380215665,0.5113324356,0.507456446,0.3955818222,0.5475238949,0.450635127,0.5030742,0.420170893,0.522642069,0.953709327,0.942812962
"85:15 PPF:DEF, 2.5bar, 10mm/s, 1mm",1,2,85,1,10,2.5,0.639,0.3096,0.9486,0.693,0.693,0.639,0.621,0.549,0.279,0.261,0.288,0.324,0.396,0.972,0.954,0.927,0.945,0.945,-0.7253025041,0.2349218595,0.3767762276,-0.4284002323,1.2013046413,-0.6709033802,0.1140165835,0.4823365107,0.380215665,0.5113324356,0.507456446,0.3955818222,0.5475238949,0.450635127,0.5030742,0.420170893,0.522642069,0.953709327,0.942812962
"85:15 PPF:DEF, 2.5bar, 10mm/s, 1mm",1,3,85,1,10,2.5,0.675,0.3006,0.9756,0.72,0.747,0.675,0.657,0.576,0.198,0.288,0.324,0.36,0.333,0.918,1.035,0.999,1.017,0.909,-0.7253025041,0.2349218595,0.3767762276,-0.4284002323,1.43538739,-0.7114257126,0.2493481417,0.4823365107,0.380215665,0.5113324356,0.507456446,0.3955818222,0.5475238949,0.450635127,0.5030742,0.420170893,0.522642069,0.953709327,0.942812962
"85:15 PPF:DEF, 2.5bar, 10mm/s, 1mm",1,4,85,1,10,2.5,0.7038,0.2628,0.9666,0.801,0.81,0.657,0.657,0.594,0.144,0.243,0.27,0.342,0.315,0.945,1.053,0.927,0.999,0.909,-0.7253025041,0.2349218595,0.3767762276,-0.4284002323,1.6226535889,-0.8816195088,0.2042376223,0.4823365107,0.380215665,0.5113324356,0.507456446,0.3955818222,0.5475238949,0.450635127,0.5030742,0.420170893,0.522642069,0.953709327,0.942812962
"85:15 PPF:DEF, 2.5bar, 10mm/s, 1mm",2,1,85,1,10,2.5,0.5526,0.3402,0.8928,0.567,0.639,0.54,0.477,0.54,0.288,0.342,0.369,0.351,0.351,0.855,0.981,0.909,0.828,0.891,-0.7253025041,0.2349218595,0.3767762276,-0.4284002323,0.6395060446,-0.5331274499,-0.1656686368,0.4823365107,0.380215665,0.5113324356,0.507456446,0.3955818222,0.5475238949,0.450635127,0.5030742,0.420170893,0.522642069,0.953709327,0.942812962
"85:15 PPF:DEF, 2.5bar, 10mm/s, 1mm",2,2,85,1,10,2.5,0.5742,0.3798,0.954,0.693,0.603,0.477,0.567,0.531,0.297,0.369,0.405,0.405,0.423,0.99,0.972,0.882,0.972,0.954,-0.7253025041,0.2349218595,0.3767762276,-0.4284002323,0.7799556938,-0.3548291872,0.1410828951,0.4823365107,0.380215665,0.5113324356,0.507456446,0.3955818222,0.5475238949,0.450635127,0.5030742,0.420170893,0.522642069,0.953709327,0.942812962
"85:15 PPF:DEF, 2.5bar, 10mm/s, 1mm",2,3,85,1,10,2.5,0.6246,0.3258,0.9504,0.684,0.684,0.603,0.612,0.54,0.234,0.306,0.351,0.342,0.396,0.918,0.99,0.954,0.954,0.936,-0.7253025041,0.2349218595,0.3767762276,-0.4284002323,1.1076715419,-0.5979631818,0.1230386873,0.4823365107,0.380215665,0.5113324356,0.507456446,0.3955818222,0.5475238949,0.450635127,0.5030742,0.420170893,0.522642069,0.953709327,0.942812962
"85:15 PPF:DEF, 2.5bar, 10mm/s, 1mm",2,4,85,1,10,2.5,0.6336,0.3222,0.9558,0.657,0.72,0.612,0.594,0.585,0.234,0.324,0.297,0.387,0.369,0.891,1.044,0.909,0.981,0.954,-0.7253025041,0.2349218595,0.3767762276,-0.4284002323,1.166192229,-0.6141721148,0.150104999,0.4823365107,0.380215665,0.5113324356,0.507456446,0.3955818222,0.5475238949,0.450635127,0.5030742,0.420170893,0.522642069,0.953709327,0.942812962
"85:15 PPF:DEF, 2.5bar, 10mm/s, 1mm",3,1,85,1,10,2.5,0.5958,0.3024,0.8982,0.666,0.621,0.576,0.594,0.522,0.252,0.279,0.315,0.297,0.369,0.918,0.9,0.891,0.891,0.891,-0.7253025041,0.2349218595,0.3767762276,-0.4284002323,0.9204053429,-0.7033212461,-0.1386023252,0.4823365107,0.380215665,0.5113324356,0.507456446,0.3955818222,0.5475238949,0.450635127,0.5030742,0.420170893,0.522642069,0.953709327,0.942812962
"85:15 PPF:DEF, 2.5bar, 10mm/s, 1mm",3,2,85,1,10,2.5,0.6066,0.3204,0.927,0.702,0.63,0.639,0.54,0.522,0.261,0.306,0.288,0.333,0.414,0.963,0.936,0.927,0.873,0.936,-0.7253025041,0.2349218595,0.3767762276,-0.4284002323,0.9906301675,-0.6222765813,0.0057513369,0.4823365107,0.380215665,0.5113324356,0.507456446,0.3955818222,0.5475238949,0.450635127,0.5030742,0.420170893,0.522642069,0.953709327,0.942812962
"85:15 PPF:DEF, 2.5bar, 10mm/s, 1mm",3,3,85,1,10,2.5,0.6426,0.3546,0.9972,0.729,0.711,0.666,0.576,0.531,0.306,0.351,0.378,0.378,0.36,1.035,1.062,1.044,0.954,0.891,-0.7253025041,0.2349218595,0.3767762276,-0.4284002323,1.2247129162,-0.468291718,0.3576133882,0.4823365107,0.380215665,0.5113324356,0.507456446,0.3955818222,0.5475238949,0.450635127,0.5030742,0.420170893,0.522642069,0.953709327,0.942812962
"85:15 PPF:DEF, 2.5bar, 10mm/s, 1mm",3,4,85,1,10,2.5,0.603,0.3204,0.9234,0.639,0.675,0.567,0.612,0.522,0.243,0.243,0.333,0.378,0.405,0.882,0.918,0.9,0.99,0.927,-0.7253025041,0.2349218595,0.3767762276,-0.4284002323,0.9672218927,-0.6222765813,-0.0122928709,0.4823365107,0.380215665,0.5113324356,0.507456446,0.3955818222,0.5475238949,0.450635127,0.5030742,0.420170893,0.522642069,0.953709327,0.942812962
"85:15 PPF:DEF, 2.5bar, 10mm/s, 1mm",4,1,85,1,10,2.5,0.6282,0.3708,0.999,0.792,0.657,0.603,0.621,0.468,0.333,0.369,0.351,0.414,0.387,1.125,1.026,0.954,1.035,0.855,-0.7253025041,0.2349218595,0.3767762276,-0.4284002323,1.1310798167,-0.3953515197,0.3666354921,0.4823365107,0.380215665,0.5113324356,0.507456446,0.3955818222,0.5475238949,0.450635127,0.5030742,0.420170893,0.522642069,0.953709327,0.942812962
"85:15 PPF:DEF, 2.5bar, 10mm/s, 1mm",4,2,85,1,10,2.5,0.6264,0.342,0.9684,0.81,0.711,0.585,0.585,0.441,0.189,0.315,0.369,0.414,0.423,0.999,1.026,0.954,0.999,0.864,-0.7253025041,0.2349218595,0.3767762276,-0.4284002323,1.1193756793,-0.5250229834,0.2132597261,0.4823365107,0.380215665,0.5113324356,0.507456446,0.3955818222,0.5475238949,0.450635127,0.5030742,0.420170893,0.522642069,0.953709327,0.942812962
"85:15 PPF:DEF, 2.5bar, 10mm/s, 1mm",4,3,85,1,10,2.5,0.621,0.3132,0.9342,0.711,0.666,0.63,0.522,0.576,0.09,0.333,0.324,0.414,0.405,0.801,0.999,0.954,0.936,0.981,-0.7253025041,0.2349218595,0.3767762276,-0.4284002323,1.084263267,-0.6546944472,0.0418397524,0.4823365107,0.380215665,0.5113324356,0.507456446,0.3955818222,0.5475238949,0.450635127,0.5030742,0.420170893,0.522642069,0.953709327,0.942812962
"85:15 PPF:DEF, 2.5bar, 10mm/s, 1mm",4,4,85,1,10,2.5,0.6576,0.3648,1.0224,0.576,0.792,0.708,0.588,0.624,0.288,0.384,0.42,0.408,0.324,0.864,1.176,1.128,0.996,0.948,-0.7253025041,0.2349218595,0.3767762276,-0.4284002323,1.3222473948,-0.4223664079,0.4839228425,0.4823365107,0.380215665,0.5113324356,0.507456446,0.3955818222,0.5475238949,0.450635127,0.5030742,0.420170893,0.522642069,0.953709327,0.942812962
"85:15 PPF:DEF, 2.5bar, 10mm/s, 1mm",5,1,85,1,10,2.5,0.5994,0.3186,0.918,0.603,0.684,0.567,0.558,0.585,0.261,0.288,0.369,0.333,0.342,0.864,0.972,0.936,0.891,0.927,-0.7253025041,0.2349218595,0.3767762276,-0.4284002323,0.9438136178,-0.6303810477,-0.0393591825,0.4823365107,0.380215665,0.5113324356,0.507456446,0.3955818222,0.5475238949,0.450635127,0.5030742,0.420170893,0.522642069,0.953709327,0.942812962
"85:15 PPF:DEF, 2.5bar, 10mm/s, 1mm",5,2,85,1,10,2.5,0.603,0.315,0.918,0.657,0.612,0.612,0.549,0.585,0.207,0.297,0.324,0.351,0.396,0.864,0.909,0.936,0.9,0.981,-0.7253025041,0.2349218595,0.3767762276,-0.4284002323,0.9672218927,-0.6465899807,-0.0393591825,0.4823365107,0.380215665,0.5113324356,0.507456446,0.3955818222,0.5475238949,0.450635127,0.5030742,0.420170893,0.522642069,0.953709327,0.942812962
"85:15 PPF:DEF, 2.5bar, 10mm/s, 1mm",5,3,85,1,10,2.5,0.5886,0.3132,0.9018,0.621,0.648,0.576,0.567,0.531,0.243,0.297,0.27,0.378,0.378,0.864,0.945,0.846,0.945,0.909,-0.7253025041,0.2349218595,0.3767762276,-0.4284002323,0.8735887932,-0.6546944472,-0.1205581174,0.4823365107,0.380215665,0.5113324356,0.507456446,0.3955818222,0.5475238949,0.450635127,0.5030742,0.420170893,0.522642069,0.953709327,0.942812962
"85:15 PPF:DEF, 2.5bar, 10mm/s, 1mm",5,4,85,1,10,2.5,0.6156,0.2934,0.909,0.639,0.711,0.558,0.621,0.549,0.225,0.279,0.333,0.306,0.324,0.864,0.99,0.891,0.927,0.873,-0.7253025041,0.2349218595,0.3767762276,-0.4284002323,1.0491508547,-0.7438435785,-0.0844697019,0.4823365107,0.380215665,0.5113324356,0.507456446,0.3955818222,0.5475238949,0.450635127,0.5030742,0.420170893,0.522642069,0.953709327,0.942812962
"85:15 PPF:DEF, 2.5bar, 10mm/s, 1mm",6,1,85,1,10,2.5,0.5598,0.3582,0.918,0.621,0.567,0.639,0.513,0.459,0.333,0.315,0.387,0.369,0.387,0.954,0.882,1.026,0.882,0.846,-0.7253025041,0.2349218595,0.3767762276,-0.4284002323,0.6863225943,-0.4520827851,-0.0393591825,0.4823365107,0.380215665,0.5113324356,0.507456446,0.3955818222,0.5475238949,0.450635127,0.5030742,0.420170893,0.522642069,0.953709327,0.942812962
"85:15 PPF:DEF, 2.5bar, 10mm/s, 1mm",6,2,85,1,10,2.5,0.5526,0.3582,0.9108,0.648,0.594,0.567,0.423,0.531,0.315,0.405,0.405,0.432,0.234,0.963,0.999,0.972,0.855,0.765,-0.7253025041,0.2349218595,0.3767762276,-0.4284002323,0.6395060446,-0.4520827851,-0.075447598,0.4823365107,0.380215665,0.5113324356,0.507456446,0.3955818222,0.5475238949,0.450635127,0.5030742,0.420170893,0.522642069,0.953709327,0.942812962
"85:15 PPF:DEF, 2.5bar, 10mm/s, 1mm",6,3,85,1,10,2.5,0.513,0.4158,0.9288,0.639,0.513,0.432,0.495,0.486,0.387,0.423,0.45,0.432,0.387,1.026,0.936,0.882,0.927,0.873,-0.7253025041,0.2349218595,0.3767762276,-0.4284002323,0.3820150211,-0.1927398575,0.0147734408,0.4823365107,0.380215665,0.5113324356,0.507456446,0.3955818222,0.5475238949,0.450635127,0.5030742,0.420170893,0.522642069,0.953709327,0.942812962
"85:15 PPF:DEF, 2.5bar, 10mm/s, 1mm",6,4,85,1,10,2.5,0.4914,0.3906,0.882,0.585,0.486,0.54,0.45,0.396,0.324,0.459,0.387,0.423,0.36,0.909,0.945,0.927,0.873,0.756,-0.7253025041,0.2349218595,0.3767762276,-0.4284002323,0.2415653719,-0.3062023883,-0.2198012601,0.4823365107,0.380215665,0.5113324356,0.507456446,0.3955818222,0.5475238949,0.450635127,0.5030742,0.420170893,0.522642069,0.953709327,0.942812962
"85:15 PPF:DEF, 2.5bar, 10mm/s, 1mm",7,1,85,1,10,2.5,0.5886,0.3276,0.9162,0.558,0.693,0.585,0.549,0.558,0.306,0.297,0.315,0.36,0.36,0.864,0.99,0.9,0.909,0.918,-0.7253025041,0.2349218595,0.3767762276,-0.4284002323,0.8735887932,-0.5898587153,-0.0483812864,0.4823365107,0.380215665,0.5113324356,0.507456446,0.3955818222,0.5475238949,0.450635127,0.5030742,0.420170893,0.522642069,0.953709327,0.942812962
"85:15 PPF:DEF, 2.5bar, 10mm/s, 1mm",7,2,85,1,10,2.5,0.5346,0.3924,0.927,0.567,0.513,0.585,0.45,0.558,0.324,0.36,0.414,0.459,0.405,0.891,0.873,0.999,0.909,0.963,-0.7253025041,0.2349218595,0.3767762276,-0.4284002323,0.5224646703,-0.2980979218,0.0057513369,0.4823365107,0.380215665,0.5113324356,0.507456446,0.3955818222,0.5475238949,0.450635127,0.5030742,0.420170893,0.522642069,0.953709327,0.942812962
"85:15 PPF:DEF, 2.5bar, 10mm/s, 1mm",7,3,85,1,10,2.5,0.5454,0.36,0.9054,0.558,0.531,0.612,0.486,0.54,0.243,0.324,0.378,0.432,0.423,0.801,0.855,0.99,0.918,0.963,-0.7253025041,0.2349218595,0.3767762276,-0.4284002323,0.5926894948,-0.4439783186,-0.1025139097,0.4823365107,0.380215665,0.5113324356,0.507456446,0.3955818222,0.5475238949,0.450635127,0.5030742,0.420170893,0.522642069,0.953709327,0.942812962
"85:15 PPF:DEF, 2.5bar, 10mm/s, 1mm",7,4,85,1,10,2.5,0.639,0.3276,0.9666,0.801,0.72,0.612,0.549,0.513,0.198,0.27,0.342,0.423,0.405,0.999,0.99,0.954,0.972,0.918,-0.7253025041,0.2349218595,0.3767762276,-0.4284002323,1.2013046413,-0.5898587153,0.2042376223,0.4823365107,0.380215665,0.5113324356,0.507456446,0.3955818222,0.5475238949,0.450635127,0.5030742,0.420170893,0.522642069,0.953709327,0.942812962
"85:15 PPF:DEF, 2.5bar, 10mm/s, 1mm",8,1,85,1,10,2.5,0.5562,0.3726,0.9288,0.612,0.54,0.576,0.549,0.504,0.306,0.378,0.369,0.387,0.423,0.918,0.918,0.945,0.936,0.927,-0.7253025041,0.2349218595,0.3767762276,-0.4284002323,0.6629143194,-0.3872470532,0.0147734408,0.4823365107,0.380215665,0.5113324356,0.507456446,0.3955818222,0.5475238949,0.450635127,0.5030742,0.420170893,0.522642069,0.953709327,0.942812962
"85:15 PPF:DEF, 2.5bar, 10mm/s, 1mm",8,2,85,1,10,2.5,0.5346,0.4374,0.972,0.657,0.477,0.549,0.405,0.585,0.396,0.405,0.513,0.531,0.342,1.053,0.882,1.062,0.936,0.927,-0.7253025041,0.2349218595,0.3767762276,-0.4284002323,0.5224646703,-0.0954862597,0.2313039339,0.4823365107,0.380215665,0.5113324356,0.507456446,0.3955818222,0.5475238949,0.450635127,0.5030742,0.420170893,0.522642069,0.953709327,0.942812962
"85:15 PPF:DEF, 2.5bar, 10mm/s, 1mm",8,3,85,1,10,2.5,0.5184,0.4212,0.9396,0.567,0.54,0.522,0.495,0.468,0.369,0.351,0.477,0.468,0.441,0.936,0.891,0.999,0.963,0.909,-0.7253025041,0.2349218595,0.3767762276,-0.4284002323,0.4171274334,-0.1684264581,0.0689060641,0.4823365107,0.380215665,0.5113324356,0.507456446,0.3955818222,0.5475238949,0.450635127,0.5030742,0.420170893,0.522642069,0.953709327,0.942812962
"85:15 PPF:DEF, 2.5bar, 10mm/s, 1mm",8,4,85,1,10,2.5,0.5688,0.3942,0.963,0.612,0.54,0.621,0.45,0.621,0.36,0.405,0.423,0.423,0.36,0.972,0.945,1.044,0.873,0.981,-0.7253025041,0.2349218595,0.3767762276,-0.4284002323,0.7448432815,-0.2899934553,0.1861934145,0.4823365107,0.380215665,0.5113324356,0.507456446,0.3955818222,0.5475238949,0.450635127,0.5030742,0.420170893,0.522642069,0.953709327,0.942812962
"85:15 PPF:DEF, 2.5bar, 10mm/s, 1mm",9,1,85,1,10,2.5,0.5616,0.3528,0.9144,0.558,0.63,0.513,0.576,0.531,0.243,0.378,0.36,0.387,0.396,0.801,1.008,0.873,0.963,0.927,-0.7253025041,0.2349218595,0.3767762276,-0.4284002323,0.6980267317,-0.4763961845,-0.0574033903,0.4823365107,0.380215665,0.5113324356,0.507456446,0.3955818222,0.5475238949,0.450635127,0.5030742,0.420170893,0.522642069,0.953709327,0.942812962
"85:15 PPF:DEF, 2.5bar, 10mm/s, 1mm",9,2,85,1,10,2.5,0.5454,0.3942,0.9396,0.567,0.558,0.558,0.513,0.531,0.342,0.351,0.423,0.459,0.396,0.909,0.909,0.981,0.972,0.927,-0.7253025041,0.2349218595,0.3767762276,-0.4284002323,0.5926894948,-0.2899934553,0.0689060641,0.4823365107,0.380215665,0.5113324356,0.507456446,0.3955818222,0.5475238949,0.450635127,0.5030742,0.420170893,0.522642069,0.953709327,0.942812962
"85:15 PPF:DEF, 2.5bar, 10mm/s, 1mm",9,3,85,1,10,2.5,0.558,0.432,0.99,0.639,0.558,0.594,0.558,0.441,0.423,0.369,0.432,0.468,0.468,1.062,0.927,1.026,1.026,0.909,-0.7253025041,0.2349218595,0.3767762276,-0.4284002323,0.6746184569,-0.1197996592,0.3215249727,0.4823365107,0.380215665,0.5113324356,0.507456446,0.3955818222,0.5475238949,0.450635127,0.5030742,0.420170893,0.522642069,0.953709327,0.942812962
"85:15 PPF:DEF, 2.5bar, 10mm/s, 1mm",9,4,85,1,10,2.5,0.5778,0.3546,0.9324,0.621,0.576,0.594,0.603,0.495,0.216,0.342,0.369,0.432,0.414,0.837,0.918,0.963,1.035,0.909,-0.7253025041,0.2349218595,0.3767762276,-0.4284002323,0.8033639686,-0.468291718,0.0328176485,0.4823365107,0.380215665,0.5113324356,0.507456446,0.3955818222,0.5475238949,0.450635127,0.5030742,0.420170893,0.522642069,0.953709327,0.942812962
"85:15 PPF:DEF, 2.5bar, 10mm/s, 1mm",10,1,85,1,10,2.5,0.4716,0.45,0.9216,0.486,0.441,0.558,0.405,0.468,0.378,0.378,0.459,0.513,0.522,0.864,0.819,1.017,0.918,0.99,-0.7253025041,0.2349218595,0.3767762276,-0.4284002323,0.1128198601,-0.0387549943,-0.0213149747,0.4823365107,0.380215665,0.5113324356,0.507456446,0.3955818222,0.5475238949,0.450635127,0.5030742,0.420170893,0.522642069,0.953709327,0.942812962
"85:15 PPF:DEF, 2.5bar, 10mm/s, 1mm",10,2,85,1,10,2.5,0.4428,0.4824,0.9252,0.414,0.531,0.441,0.396,0.432,0.432,0.468,0.567,0.468,0.477,0.846,0.999,1.008,0.864,0.909,-0.7253025041,0.2349218595,0.3767762276,-0.4284002323,-0.0744463388,0.1071254024,-0.003270767,0.4823365107,0.380215665,0.5113324356,0.507456446,0.3955818222,0.5475238949,0.450635127,0.5030742,0.420170893,0.522642069,0.953709327,0.942812962
"85:15 PPF:DEF, 2.5bar, 10mm/s, 1mm",10,3,85,1,10,2.5,0.4338,0.4464,0.8802,0.432,0.432,0.423,0.459,0.423,0.468,0.423,0.423,0.486,0.432,0.9,0.855,0.846,0.945,0.855,-0.7253025041,0.2349218595,0.3767762276,-0.4284002323,-0.1329670259,-0.0549639273,-0.228823364,0.4823365107,0.380215665,0.5113324356,0.507456446,0.3955818222,0.5475238949,0.450635127,0.5030742,0.420170893,0.522642069,0.953709327,0.942812962
"85:15 PPF:DEF, 2.5bar, 10mm/s, 1mm",10,4,85,1,10,2.5,0.4986,0.423,0.9216,0.549,0.54,0.522,0.387,0.495,0.414,0.414,0.459,0.477,0.351,0.963,0.954,0.981,0.864,0.846,-0.7253025041,0.2349218595,0.3767762276,-0.4284002323,0.2883819216,-0.1603219916,-0.0213149747,0.4823365107,0.380215665,0.5113324356,0.507456446,0.3955818222,0.5475238949,0.450635127,0.5030742,0.420170893,0.522642069,0.953709327,0.942812962
"85:15 PPF:DEF, 2.5bar, 10mm/s, 1mm",,,,,,,,,,,,,,,,,,,,,,,,,,,,,,,,,,,,,,,,,,,
"85:15 PPF:DEF, 2.5bar, 10mm/s, 0.8mm",1,1,85,0.8,10,2.5,0.5076,0.2358,0.7434,0.513,0.576,0.423,0.522,0.504,0.225,0.243,0.225,0.261,0.225,0.738,0.819,0.648,0.783,0.729,-0.7253025041,-0.7047655786,0.3767762276,-0.4284002323,0.3469026088,-1.0031865061,-0.9145032589,0.2897365107,0.183415665,0.5113324356,0.507456446,0.1948989422,0.5475238949,0.248674624,0.5116174,0.220964596,0.529864873,0.760292024,0.750829469
"85:15 PPF:DEF, 2.5bar, 10mm/s, 0.8mm",1,2,85,0.8,10,2.5,0.5508,0.1818,0.7326,0.594,0.567,0.531,0.522,0.54,0.153,0.153,0.207,0.189,0.207,0.747,0.72,0.738,0.711,0.747,-0.7253025041,-0.7047655786,0.3767762276,-0.4284002323,0.6278019071,-1.2463205006,-0.9686358821,0.2897365107,0.183415665,0.5113324356,0.507456446,0.1948989422,0.5475238949,0.248674624,0.5116174,0.220964596,0.529864873,0.760292024,0.750829469
"85:15 PPF:DEF, 2.5bar, 10mm/s, 0.8mm",1,3,85,0.8,10,2.5,0.5886,0.1872,0.7758,0.648,0.594,0.549,0.594,0.558,0.162,0.153,0.18,0.252,0.189,0.81,0.747,0.729,0.846,0.747,-0.7253025041,-0.7047655786,0.3767762276,-0.4284002323,0.8735887932,-1.2220071012,-0.752105389,0.2897365107,0.183415665,0.5113324356,0.507456446,0.1948989422,0.5475238949,0.248674624,0.5116174,0.220964596,0.529864873,0.760292024,0.750829469
"85:15 PPF:DEF, 2.5bar, 10mm/s, 0.8mm",1,4,85,0.8,10,2.5,0.5796,0.1818,0.7614,0.603,0.576,0.558,0.594,0.567,0.162,0.153,0.189,0.234,0.171,0.765,0.729,0.747,0.828,0.738,-0.7253025041,-0.7047655786,0.3767762276,-0.4284002323,0.8150681061,-1.2463205006,-0.8242822201,0.2897365107,0.183415665,0.5113324356,0.507456446,0.1948989422,0.5475238949,0.248674624,0.5116174,0.220964596,0.529864873,0.760292024,0.750829469
"85:15 PPF:DEF, 2.5bar, 10mm/s, 0.8mm",2,1,85,0.8,10,2.5,,0,,,,,,,0,0,0,0,0,,,,,,-0.7253025041,-0.7047655786,0.3767762276,-0.4284002323,,-2.0648716157,,0.2897365107,0.183415665,0.5113324356,0.507456446,0.1948989422,0.5475238949,0.248674624,0.5116174,0.220964596,0.529864873,0.760292024,0.750829469
