Repository: KavrakiLab/bioMateriaLs

File: Factorial_study_data.csv (part 9 of 21)
Label,Layer #,Scaffold #,wt% PPF,Spacing (mm),Speed (mm/s),Pressure (bar),Mean fiber,Mean pore,Mean spacing,Fiber Size (x1),x2,x3,x4,x5,Pore Size (x1),x2 2,x3 2,x4 2,x5 2,Fiber spacing (x1),Spacing x2,Spacing x3,Spacing x4,Spacing x5,Std wt% PPF,Std Spacing (mm),Std Speed (mm/s),Std Pressure (bar),Std Mean fiber,Std Mean pore,Std Mean spacing,Linear pore size,Quadratic pore size,Linear fiber diameter,Quadratic fiber diameter,4th order pore,4th order fiber,"Pore (lin, step)","Fiber (lin, step)","Pore (quad, step)","Fiber (quad, step)","Sum (lin, step)","Sum (quad, step)"
"85:15 PPF:DEF, 2.5bar, 10mm/s, 0.8mm",2,2,85,0.8,10,2.5,0.6336,0.2196,0.8532,0.639,0.657,0.576,0.594,0.702,0.225,0.279,0.27,0.198,0.126,0.864,0.936,0.846,0.792,0.828,-0.7253025041,-0.7047655786,0.3767762276,-0.4284002323,1.166192229,-1.0761267044,-0.3641549222,0.2897365107,0.183415665,0.5113324356,0.507456446,0.1948989422,0.5475238949,0.248674624,0.5116174,0.220964596,0.529864873,0.760292024,0.750829469
"85:15 PPF:DEF, 2.5bar, 10mm/s, 0.8mm",2,3,85,0.8,10,2.5,0.639,0.252,0.891,0.675,0.666,0.666,0.675,0.513,0.144,0.198,0.315,0.405,0.198,0.819,0.864,0.981,1.08,0.711,-0.7253025041,-0.7047655786,0.3767762276,-0.4284002323,1.2013046413,-0.9302463077,-0.1746907407,0.2897365107,0.183415665,0.5113324356,0.507456446,0.1948989422,0.5475238949,0.248674624,0.5116174,0.220964596,0.529864873,0.760292024,0.750829469
"85:15 PPF:DEF, 2.5bar, 10mm/s, 0.8mm",2,4,85,0.8,10,2.5,0.639,0.1404,0.7794,0.666,0.702,0.684,0.603,0.54,0.108,0.126,0.18,0.18,0.108,0.774,0.828,0.864,0.783,0.648,-0.7253025041,-0.7047655786,0.3767762276,-0.4284002323,1.2013046413,-1.4327232298,-0.7340611813,0.2897365107,0.183415665,0.5113324356,0.507456446,0.1948989422,0.5475238949,0.248674624,0.5116174,0.220964596,0.529864873,0.760292024,0.750829469
"85:15 PPF:DEF, 2.5bar, 10mm/s, 0.8mm",3,1,85,0.8,10,2.5,,0,,,,,,,0,0,0,0,0,,,,,,-0.7253025041,-0.7047655786,0.3767762276,-0.4284002323,,-2.0648716157,,0.2897365107,0.183415665,0.5113324356,0.507456446,0.1948989422,0.5475238949,0.248674624,0.5116174,0.220964596,0.529864873,0.760292024,0.750829469
"85:15 PPF:DEF, 2.5bar, 10mm/s, 0.8mm",3,2,85,0.8,10,2.5,0.6714,0.2178,0.8892,0.693,0.738,0.693,0.765,0.468,0.135,0.27,0.135,0.27,0.279,0.828,1.008,0.828,1.035,0.747,-0.7253025041,-0.7047655786,0.3767762276,-0.4284002323,1.4119791151,-1.0842311709,-0.1837128446,0.2897365107,0.183415665,0.5113324356,0.507456446,0.1948989422,0.5475238949,0.248674624,0.5116174,0.220964596,0.529864873,0.760292024,0.750829469
"85:15 PPF:DEF, 2.5bar, 10mm/s, 0.8mm",3,3,85,0.8,10,2.5,0.6282,0.1998,0.828,0.585,0.594,0.702,0.612,0.648,0.216,0.198,0.243,0.126,0.216,0.801,0.792,0.945,0.738,0.864,-0.7253025041,-0.7047655786,0.3767762276,-0.4284002323,1.1310798167,-1.1652758358,-0.4904643765,0.2897365107,0.183415665,0.5113324356,0.507456446,0.1948989422,0.5475238949,0.248674624,0.5116174,0.220964596,0.529864873,0.760292024,0.750829469
"85:15 PPF:DEF, 2.5bar, 10mm/s, 0.8mm",3,4,85,0.8,10,2.5,0.6084,0.2142,0.8226,0.657,0.567,0.531,0.594,0.693,0.27,0.171,0.261,0.126,0.243,0.927,0.738,0.792,0.72,0.936,-0.7253025041,-0.7047655786,0.3767762276,-0.4284002323,1.002334305,-1.1004401039,-0.5175306881,0.2897365107,0.183415665,0.5113324356,0.507456446,0.1948989422,0.5475238949,0.248674624,0.5116174,0.220964596,0.529864873,0.760292024,0.750829469
"85:15 PPF:DEF, 2.5bar, 10mm/s, 0.8mm",4,1,85,0.8,10,2.5,0.6696,0.081,0.7506,0.702,0.63,0.702,0.576,0.738,0.063,0.054,0.081,0.108,0.099,0.765,0.684,0.783,0.684,0.837,-0.7253025041,-0.7047655786,0.3767762276,-0.4284002323,1.4002749777,-1.7001706238,-0.8784148433,0.2897365107,0.183415665,0.5113324356,0.507456446,0.1948989422,0.5475238949,0.248674624,0.5116174,0.220964596,0.529864873,0.760292024,0.750829469
"85:15 PPF:DEF, 2.5bar, 10mm/s, 0.8mm",4,2,85,0.8,10,2.5,0.675,0.117,0.792,0.684,0.711,0.657,0.648,0.675,0.198,0.054,0.045,0.081,0.207,0.882,0.765,0.702,0.729,0.882,-0.7253025041,-0.7047655786,0.3767762276,-0.4284002323,1.43538739,-1.5380812941,-0.6709064541,0.2897365107,0.183415665,0.5113324356,0.507456446,0.1948989422,0.5475238949,0.248674624,0.5116174,0.220964596,0.529864873,0.760292024,0.750829469
"85:15 PPF:DEF, 2.5bar, 10mm/s, 0.8mm",4,3,85,0.8,10,2.5,0.63,0.1656,0.7956,0.558,0.585,0.612,0.621,0.774,0.162,0.207,0.207,0.135,0.117,0.72,0.792,0.819,0.756,0.891,-0.7253025041,-0.7047655786,0.3767762276,-0.4284002323,1.1427839542,-1.319260699,-0.6528622463,0.2897365107,0.183415665,0.5113324356,0.507456446,0.1948989422,0.5475238949,0.248674624,0.5116174,0.220964596,0.529864873,0.760292024,0.750829469
"85:15 PPF:DEF, 2.5bar, 10mm/s, 0.8mm",4,4,85,0.8,10,2.5,0.6408,0.1386,0.7794,0.648,0.738,0.594,0.621,0.603,0.144,0.126,0.063,0.162,0.198,0.792,0.864,0.657,0.783,0.801,-0.7253025041,-0.7047655786,0.3767762276,-0.4284002323,1.2130087787,-1.4408276963,-0.7340611813,0.2897365107,0.183415665,0.5113324356,0.507456446,0.1948989422,0.5475238949,0.248674624,0.5116174,0.220964596,0.529864873,0.760292024,0.750829469
"85:15 PPF:DEF, 2.5bar, 10mm/s, 0.8mm",5,1,85,0.8,10,2.5,0.6696,0.063,0.7326,0.675,0.657,0.675,0.585,0.756,0.027,0.027,0.045,0.099,0.117,0.702,0.684,0.72,0.684,0.873,-0.7253025041,-0.7047655786,0.3767762276,-0.4284002323,1.4002749777,-1.7812152887,-0.9686358821,0.2897365107,0.183415665,0.5113324356,0.507456446,0.1948989422,0.5475238949,0.248674624,0.5116174,0.220964596,0.529864873,0.760292024,0.750829469
"85:15 PPF:DEF, 2.5bar, 10mm/s, 0.8mm",5,2,85,0.8,10,2.5,0.6984,0.099,0.7974,0.711,0.711,0.684,0.711,0.675,0.072,0.072,0.153,0.135,0.063,0.783,0.783,0.837,0.846,0.738,-0.7253025041,-0.7047655786,0.3767762276,-0.4284002323,1.5875411766,-1.619125959,-0.6438401425,0.2897365107,0.183415665,0.5113324356,0.507456446,0.1948989422,0.5475238949,0.248674624,0.5116174,0.220964596,0.529864873,0.760292024,0.750829469
"85:15 PPF:DEF, 2.5bar, 10mm/s, 0.8mm",5,3,85,0.8,10,2.5,0.6534,0.117,0.7704,0.666,0.693,0.594,0.666,0.648,0.081,0.171,0.189,0.063,0.081,0.747,0.864,0.783,0.729,0.729,-0.7253025041,-0.7047655786,0.3767762276,-0.4284002323,1.2949377408,-1.5380812941,-0.7791717007,0.2897365107,0.183415665,0.5113324356,0.507456446,0.1948989422,0.5475238949,0.248674624,0.5116174,0.220964596,0.529864873,0.760292024,0.750829469
"85:15 PPF:DEF, 2.5bar, 10mm/s, 0.8mm",5,4,85,0.8,10,2.5,0.6966,0.1044,0.801,0.72,0.729,0.675,0.702,0.657,0.126,0.189,0.063,0.063,0.081,0.846,0.918,0.738,0.765,0.738,-0.7253025041,-0.7047655786,0.3767762276,-0.4284002323,1.5758370391,-1.5948125595,-0.6257959347,0.2897365107,0.183415665,0.5113324356,0.507456446,0.1948989422,0.5475238949,0.248674624,0.5116174,0.220964596,0.529864873,0.760292024,0.750829469
"85:15 PPF:DEF, 2.5bar, 10mm/s, 0.8mm",6,1,85,0.8,10,2.5,0.6948,0.099,0.7938,0.675,0.738,0.711,0.666,0.684,0.054,0.126,0.072,0.126,0.117,0.729,0.864,0.783,0.792,0.801,-0.7253025041,-0.7047655786,0.3767762276,-0.4284002323,1.5641329017,-1.619125959,-0.6618843502,0.2897365107,0.183415665,0.5113324356,0.507456446,0.1948989422,0.5475238949,0.248674624,0.5116174,0.220964596,0.529864873,0.760292024,0.750829469
"85:15 PPF:DEF, 2.5bar, 10mm/s, 0.8mm",6,2,85,0.8,10,2.5,0.6282,0.108,0.7362,0.612,0.693,0.603,0.576,0.657,0.126,0.117,0.099,0.144,0.054,0.738,0.81,0.702,0.72,0.711,-0.7253025041,-0.7047655786,0.3767762276,-0.4284002323,1.1310798167,-1.5786036265,-0.9505916744,0.2897365107,0.183415665,0.5113324356,0.507456446,0.1948989422,0.5475238949,0.248674624,0.5116174,0.220964596,0.529864873,0.760292024,0.750829469
"85:15 PPF:DEF, 2.5bar, 10mm/s, 0.8mm",6,3,85,0.8,10,2.5,0.6246,0.1134,0.738,0.747,0.594,0.612,0.54,0.63,0.117,0.117,0.135,0.135,0.063,0.864,0.711,0.747,0.675,0.693,-0.7253025041,-0.7047655786,0.3767762276,-0.4284002323,1.1076715419,-1.5542902271,-0.9415695705,0.2897365107,0.183415665,0.5113324356,0.507456446,0.1948989422,0.5475238949,0.248674624,0.5116174,0.220964596,0.529864873,0.760292024,0.750829469
"85:15 PPF:DEF, 2.5bar, 10mm/s, 0.8mm",6,4,85,0.8,10,2.5,0.6066,0.1152,0.7218,0.594,0.657,0.522,0.63,0.63,0.063,0.162,0.18,0.09,0.081,0.657,0.819,0.702,0.72,0.711,-0.7253025041,-0.7047655786,0.3767762276,-0.4284002323,0.9906301675,-1.5461857606,-1.0227685054,0.2897365107,0.183415665,0.5113324356,0.507456446,0.1948989422,0.5475238949,0.248674624,0.5116174,0.220964596,0.529864873,0.760292024,0.750829469
"85:15 PPF:DEF, 2.5bar, 10mm/s, 0.8mm",7,1,85,0.8,10,2.5,0.6354,0.153,0.7884,0.702,0.639,0.594,0.621,0.621,0.117,0.081,0.198,0.189,0.18,0.819,0.72,0.792,0.81,0.801,-0.7253025041,-0.7047655786,0.3767762276,-0.4284002323,1.1778963665,-1.3759919644,-0.6889506619,0.2897365107,0.183415665,0.5113324356,0.507456446,0.1948989422,0.5475238949,0.248674624,0.5116174,0.220964596,0.529864873,0.760292024,0.750829469
"85:15 PPF:DEF, 2.5bar, 10mm/s, 0.8mm",7,2,85,0.8,10,2.5,0.621,0.1638,0.7848,0.684,0.603,0.603,0.594,0.621,0.189,0.117,0.162,0.189,0.162,0.873,0.72,0.765,0.783,0.783,-0.7253025041,-0.7047655786,0.3767762276,-0.4284002323,1.084263267,-1.3273651655,-0.7069948696,0.2897365107,0.183415665,0.5113324356,0.507456446,0.1948989422,0.5475238949,0.248674624,0.5116174,0.220964596,0.529864873,0.760292024,0.750829469
"85:15 PPF:DEF, 2.5bar, 10mm/s, 0.8mm",7,3,85,0.8,10,2.5,0.6498,0.2106,0.8604,0.648,0.648,0.612,0.729,0.612,0.261,0.207,0.333,0.117,0.135,0.909,0.855,0.945,0.846,0.747,-0.7253025041,-0.7047655786,0.3767762276,-0.4284002323,1.2715294659,-1.1166490369,-0.3280665067,0.2897365107,0.183415665,0.5113324356,0.507456446,0.1948989422,0.5475238949,0.248674624,0.5116174,0.220964596,0.529864873,0.760292024,0.750829469
"85:15 PPF:DEF, 2.5bar, 10mm/s, 0.8mm",7,4,85,0.8,10,2.5,0.5526,0.1764,0.729,0.603,0.513,0.558,0.459,0.63,0.063,0.144,0.234,0.171,0.27,0.666,0.657,0.792,0.63,0.9,-0.7253025041,-0.7047655786,0.3767762276,-0.4284002323,0.6395060446,-1.2706339001,-0.9866800899,0.2897365107,0.183415665,0.5113324356,0.507456446,0.1948989422,0.5475238949,0.248674624,0.5116174,0.220964596,0.529864873,0.760292024,0.750829469
"85:15 PPF:DEF, 2.5bar, 10mm/s, 0.8mm",8,1,85,0.8,10,2.5,0.603,0.1404,0.7434,0.63,0.594,0.585,0.657,0.549,0.099,0.153,0.189,0.153,0.108,0.729,0.747,0.774,0.81,0.657,-0.7253025041,-0.7047655786,0.3767762276,-0.4284002323,0.9672218927,-1.4327232298,-0.9145032589,0.2897365107,0.183415665,0.5113324356,0.507456446,0.1948989422,0.5475238949,0.248674624,0.5116174,0.220964596,0.529864873,0.760292024,0.750829469
"85:15 PPF:DEF, 2.5bar, 10mm/s, 0.8mm",8,2,85,0.8,10,2.5,0.558,0.171,0.729,0.495,0.567,0.594,0.648,0.486,0.171,0.162,0.198,0.135,0.189,0.666,0.729,0.792,0.783,0.675,-0.7253025041,-0.7047655786,0.3767762276,-0.4284002323,0.6746184569,-1.2949472995,-0.9866800899,0.2897365107,0.183415665,0.5113324356,0.507456446,0.1948989422,0.5475238949,0.248674624,0.5116174,0.220964596,0.529864873,0.760292024,0.750829469
"85:15 PPF:DEF, 2.5bar, 10mm/s, 0.8mm",8,3,85,0.8,10,2.5,0.5868,0.1476,0.7344,0.522,0.612,0.522,0.594,0.684,0.18,0.153,0.117,0.117,0.171,0.702,0.765,0.639,0.711,0.855,-0.7253025041,-0.7047655786,0.3767762276,-0.4284002323,0.8618846558,-1.4003053639,-0.9596137783,0.2897365107,0.183415665,0.5113324356,0.507456446,0.1948989422,0.5475238949,0.248674624,0.5116174,0.220964596,0.529864873,0.760292024,0.750829469
"85:15 PPF:DEF, 2.5bar, 10mm/s, 0.8mm",8,4,85,0.8,10,2.5,0.558,0.1512,0.7092,0.612,0.558,0.612,0.549,0.459,0.072,0.108,0.207,0.153,0.216,0.684,0.666,0.819,0.702,0.675,-0.7253025041,-0.7047655786,0.3767762276,-0.4284002323,0.6746184569,-1.3840964309,-1.0859232326,0.2897365107,0.183415665,0.5113324356,0.507456446,0.1948989422,0.5475238949,0.248674624,0.5116174,0.220964596,0.529864873,0.760292024,0.750829469
"85:15 PPF:DEF, 2.5bar, 10mm/s, 0.8mm",9,1,85,0.8,10,2.5,0.5976,0.1638,0.7614,0.621,0.603,0.558,0.531,0.675,0.198,0.09,0.144,0.171,0.216,0.819,0.693,0.702,0.702,0.891,-0.7253025041,-0.7047655786,0.3767762276,-0.4284002323,0.9321094804,-1.3273651655,-0.8242822201,0.2897365107,0.183415665,0.5113324356,0.507456446,0.1948989422,0.5475238949,0.248674624,0.5116174,0.220964596,0.529864873,0.760292024,0.750829469
"85:15 PPF:DEF, 2.5bar, 10mm/s, 0.8mm",9,2,85,0.8,10,2.5,0.5778,0.1764,0.7542,0.621,0.558,0.459,0.567,0.684,0.225,0.18,0.171,0.117,0.189,0.846,0.738,0.63,0.684,0.873,-0.7253025041,-0.7047655786,0.3767762276,-0.4284002323,0.8033639686,-1.2706339001,-0.8603706356,0.2897365107,0.183415665,0.5113324356,0.507456446,0.1948989422,0.5475238949,0.248674624,0.5116174,0.220964596,0.529864873,0.760292024,0.750829469
"85:15 PPF:DEF, 2.5bar, 10mm/s, 0.8mm",9,3,85,0.8,10,2.5,0.5562,0.1548,0.711,0.504,0.522,0.531,0.594,0.63,0.144,0.18,0.153,0.09,0.207,0.648,0.702,0.684,0.684,0.837,-0.7253025041,-0.7047655786,0.3767762276,-0.4284002323,0.6629143194,-1.3678874979,-1.0769011287,0.2897365107,0.183415665,0.5113324356,0.507456446,0.1948989422,0.5475238949,0.248674624,0.5116174,0.220964596,0.529864873,0.760292024,0.750829469
"85:15 PPF:DEF, 2.5bar, 10mm/s, 0.8mm",9,4,85,0.8,10,2.5,0.567,0.153,0.72,0.549,0.567,0.558,0.513,0.648,0.153,0.144,0.216,0.153,0.099,0.702,0.711,0.774,0.666,0.747,-0.7253025041,-0.7047655786,0.3767762276,-0.4284002323,0.733139144,-1.3759919644,-1.0317906093,0.2897365107,0.183415665,0.5113324356,0.507456446,0.1948989422,0.5475238949,0.248674624,0.5116174,0.220964596,0.529864873,0.760292024,0.750829469
"85:15 PPF:DEF, 2.5bar, 10mm/s, 0.8mm",10,1,85,0.8,10,2.5,0.522,0.1656,0.6876,0.486,0.513,0.522,0.603,0.486,0.135,0.279,0.162,0.108,0.144,0.621,0.792,0.684,0.711,0.63,-0.7253025041,-0.7047655786,0.3767762276,-0.4284002323,0.4405357082,-1.319260699,-1.1941884791,0.2897365107,0.183415665,0.5113324356,0.507456446,0.1948989422,0.5475238949,0.248674624,0.5116174,0.220964596,0.529864873,0.760292024,0.750829469
"85:15 PPF:DEF, 2.5bar, 10mm/s, 0.8mm",10,2,85,0.8,10,2.5,0.5508,0.171,0.7218,0.504,0.558,0.477,0.657,0.558,0.162,0.117,0.216,0.162,0.198,0.666,0.675,0.693,0.819,0.756,-0.7253025041,-0.7047655786,0.3767762276,-0.4284002323,0.6278019071,-1.2949472995,-1.0227685054,0.2897365107,0.183415665,0.5113324356,0.507456446,0.1948989422,0.5475238949,0.248674624,0.5116174,0.220964596,0.529864873,0.760292024,0.750829469
"85:15 PPF:DEF, 2.5bar, 10mm/s, 0.8mm",10,3,85,0.8,10,2.5,0.5508,0.1206,0.6714,0.567,0.522,0.54,0.477,0.648,0.081,0.18,0.09,0.135,0.117,0.648,0.702,0.63,0.612,0.765,-0.7253025041,-0.7047655786,0.3767762276,-0.4284002323,0.6278019071,-1.5218723611,-1.2753874141,0.2897365107,0.183415665,0.5113324356,0.507456446,0.1948989422,0.5475238949,0.248674624,0.5116174,0.220964596,0.529864873,0.760292024,0.750829469
"85:15 PPF:DEF, 2.5bar, 10mm/s, 0.8mm",10,4,85,0.8,10,2.5,0.5112,0.2286,0.7398,0.459,0.414,0.549,0.558,0.576,0.189,0.342,0.144,0.18,0.288,0.648,0.756,0.693,0.738,0.864,-0.7253025041,-0.7047655786,0.3767762276,-0.4284002323,0.3703108836,-1.035604372,-0.9325474666,0.2897365107,0.183415665,0.5113324356,0.507456446,0.1948989422,0.5475238949,0.248674624,0.5116174,0.220964596,0.529864873,0.760292024,0.750829469
"85:15 PPF:DEF, 2.5bar, 10mm/s, 0.8mm",,,,,,,,,,,,,,,,,,,,,,,,,,,,,,,,,,,,,,,,,,,
"85:15 PPF:DEF, 2.5bar, 15mm/s, 1.2mm",1,1,85,1.2,15,2.5,0.36,0.7614,1.1214,0.387,0.369,0.324,0.378,0.342,0.747,0.765,0.783,0.783,0.729,1.134,1.134,1.107,1.161,1.071,-0.7253025041,1.1746092977,1.559796924,-0.4284002323,-0.6128366607,1.3633177077,0.9801385559,0.7187539107,0.649280665,0.4260032856,0.467066446,0.7190748196,0.4407016174,0.70738437,0.463045342,0.668406226,0.484813805,1.170429712,1.153220031
"85:15 PPF:DEF, 2.5bar, 15mm/s, 1.2mm",1,2,85,1.2,15,2.5,0.5706,0.5886,1.1592,0.54,0.612,0.549,0.585,0.567,0.594,0.603,0.603,0.594,0.549,1.134,1.215,1.152,1.179,1.116,-0.7253025041,1.1746092977,1.559796924,-0.4284002323,0.7565474189,0.5852889251,1.1696027374,0.7187539107,0.649280665,0.4260032856,0.467066446,0.7190748196,0.4407016174,0.70738437,0.463045342,0.668406226,0.484813805,1.170429712,1.153220031
"85:15 PPF:DEF, 2.5bar, 15mm/s, 1.2mm",1,3,85,1.2,15,2.5,0.3942,0.7542,1.1484,0.369,0.369,0.414,0.423,0.396,0.774,0.747,0.792,0.738,0.72,1.143,1.116,1.206,1.161,1.116,-0.7253025041,1.1746092977,1.559796924,-0.4284002323,-0.3904580495,1.3308998417,1.1154701141,0.7187539107,0.649280665,0.4260032856,0.467066446,0.7190748196,0.4407016174,0.70738437,0.463045342,0.668406226,0.484813805,1.170429712,1.153220031
"85:15 PPF:DEF, 2.5bar, 15mm/s, 1.2mm",1,4,85,1.2,15,2.5,0.5058,0.6444,1.1502,0.468,0.567,0.513,0.513,0.468,0.612,0.648,0.657,0.657,0.648,1.08,1.215,1.17,1.17,1.116,-0.7253025041,1.1746092977,1.559796924,-0.4284002323,0.3351984713,0.8365273861,1.124492218,0.7187539107,0.649280665,0.4260032856,0.467066446,0.7190748196,0.4407016174,0.70738437,0.463045342,0.668406226,0.484813805,1.170429712,1.153220031
"85:15 PPF:DEF, 2.5bar, 15mm/s, 1.2mm",2,1,85,1.2,15,2.5,0.5004,0.693,1.1934,0.522,0.531,0.531,0.513,0.405,0.657,0.675,0.675,0.648,0.81,1.179,1.206,1.206,1.161,1.215,-0.7253025041,1.1746092977,1.559796924,-0.4284002323,0.300086059,1.0553479812,1.3410227111,0.7187539107,0.649280665,0.4260032856,0.467066446,0.7190748196,0.4407016174,0.70738437,0.463045342,0.668406226,0.484813805,1.170429712,1.153220031
"85:15 PPF:DEF, 2.5bar, 15mm/s, 1.2mm",2,2,85,1.2,15,2.5,0.4662,0.7074,1.1736,0.477,0.504,0.45,0.477,0.423,0.711,0.666,0.702,0.747,0.711,1.188,1.17,1.152,1.224,1.134,-0.7253025041,1.1746092977,1.559796924,-0.4284002323,0.0777074478,1.1201837131,1.2417795685,0.7187539107,0.649280665,0.4260032856,0.467066446,0.7190748196,0.4407016174,0.70738437,0.463045342,0.668406226,0.484813805,1.170429712,1.153220031
"85:15 PPF:DEF, 2.5bar, 15mm/s, 1.2mm",2,3,85,1.2,15,2.5,0.3798,0.7542,1.134,0.441,0.387,0.414,0.378,0.279,0.747,0.801,0.72,0.81,0.693,1.188,1.188,1.134,1.188,0.972,-0.7253025041,1.1746092977,1.559796924,-0.4284002323,-0.4840911489,1.3308998417,1.0432932831,0.7187539107,0.649280665,0.4260032856,0.467066446,0.7190748196,0.4407016174,0.70738437,0.463045342,0.668406226,0.484813805,1.170429712,1.153220031
"85:15 PPF:DEF, 2.5bar, 15mm/s, 1.2mm",2,4,85,1.2,15,2.5,0.3834,0.9846,1.368,0.432,0.396,0.333,0.297,0.459,0.747,1.251,0.882,1.251,0.792,1.179,1.647,1.215,1.548,1.251,-0.7253025041,1.1746092977,1.559796924,-0.4284002323,-0.460682874,2.3682715519,2.2161667875,0.7187539107,0.649280665,0.4260032856,0.467066446,0.7190748196,0.4407016174,0.70738437,0.463045342,0.668406226,0.484813805,1.170429712,1.153220031
"85:15 PPF:DEF, 2.5bar, 15mm/s, 1.2mm",3,1,85,1.2,15,2.5,0.5706,0.6012,1.1718,0.765,0.585,0.531,0.531,0.441,0.63,0.531,0.603,0.684,0.558,1.395,1.116,1.134,1.215,0.999,-0.7253025041,1.1746092977,1.559796924,-0.4284002323,0.7565474189,0.6420201905,1.2327574646,0.7187539107,0.649280665,0.4260032856,0.467066446,0.7190748196,0.4407016174,0.70738437,0.463045342,0.668406226,0.484813805,1.170429712,1.153220031
"85:15 PPF:DEF, 2.5bar, 15mm/s, 1.2mm",3,2,85,1.2,15,2.5,0.4734,0.711,1.1844,0.558,0.495,0.459,0.405,0.45,0.657,0.702,0.738,0.747,0.711,1.215,1.197,1.197,1.152,1.161,-0.7253025041,1.1746092977,1.559796924,-0.4284002323,0.1245239976,1.1363926461,1.2959121917,0.7187539107,0.649280665,0.4260032856,0.467066446,0.7190748196,0.4407016174,0.70738437,0.463045342,0.668406226,0.484813805,1.170429712,1.153220031
"85:15 PPF:DEF, 2.5bar, 15mm/s, 1.2mm",3,3,85,1.2,15,2.5,0.423,0.7398,1.1628,0.378,0.441,0.387,0.432,0.477,0.666,0.747,0.702,0.873,0.711,1.044,1.188,1.089,1.305,1.188,-0.7253025041,1.1746092977,1.559796924,-0.4284002323,-0.2031918505,1.2660641099,1.1876469452,0.7187539107,0.649280665,0.4260032856,0.467066446,0.7190748196,0.4407016174,0.70738437,0.463045342,0.668406226,0.484813805,1.170429712,1.153220031
"85:15 PPF:DEF, 2.5bar, 15mm/s, 1.2mm",3,4,85,1.2,15,2.5,0.495,0.693,1.188,0.549,0.558,0.477,0.513,0.378,0.639,0.675,0.657,0.729,0.765,1.188,1.233,1.134,1.242,1.143,-0.7253025041,1.1746092977,1.559796924,-0.4284002323,0.2649736467,1.0553479812,1.3139563995,0.7187539107,0.649280665,0.4260032856,0.467066446,0.7190748196,0.4407016174,0.70738437,0.463045342,0.668406226,0.484813805,1.170429712,1.153220031
"85:15 PPF:DEF, 2.5bar, 15mm/s, 1.2mm",4,1,85,1.2,15,2.5,0.4518,0.6516,1.1034,0.378,0.513,0.45,0.486,0.432,0.666,0.675,0.567,0.675,0.675,1.044,1.188,1.017,1.161,1.107,-0.7253025041,1.1746092977,1.559796924,-0.4284002323,-0.0159256516,0.8689452521,0.8899175171,0.7187539107,0.649280665,0.4260032856,0.467066446,0.7190748196,0.4407016174,0.70738437,0.463045342,0.668406226,0.484813805,1.170429712,1.153220031
"85:15 PPF:DEF, 2.5bar, 15mm/s, 1.2mm",4,2,85,1.2,15,2.5,0.4698,0.6768,1.1466,0.45,0.441,0.432,0.585,0.441,0.702,0.675,0.612,0.63,0.765,1.152,1.116,1.044,1.215,1.206,-0.7253025041,1.1746092977,1.559796924,-0.4284002323,0.1011157227,0.9824077829,1.1064480103,0.7187539107,0.649280665,0.4260032856,0.467066446,0.7190748196,0.4407016174,0.70738437,0.463045342,0.668406226,0.484813805,1.170429712,1.153220031
"85:15 PPF:DEF, 2.5bar, 15mm/s, 1.2mm",4,3,85,1.2,15,2.5,0.486,0.6876,1.1736,0.612,0.486,0.36,0.405,0.567,0.594,0.729,0.711,0.666,0.738,1.206,1.215,1.071,1.071,1.305,-0.7253025041,1.1746092977,1.559796924,-0.4284002323,0.2064529596,1.0310345818,1.2417795685,0.7187539107,0.649280665,0.4260032856,0.467066446,0.7190748196,0.4407016174,0.70738437,0.463045342,0.668406226,0.484813805,1.170429712,1.153220031
"85:15 PPF:DEF, 2.5bar, 15mm/s, 1.2mm",4,4,85,1.2,15,2.5,0.3942,0.6876,1.0818,0.351,0.567,0.333,0.432,0.288,0.675,0.576,0.675,0.774,0.738,1.026,1.143,1.008,1.206,1.026,-0.7253025041,1.1746092977,1.559796924,-0.4284002323,-0.3904580495,1.0310345818,0.7816522706,0.7187539107,0.649280665,0.4260032856,0.467066446,0.7190748196,0.4407016174,0.70738437,0.463045342,0.668406226,0.484813805,1.170429712,1.153220031
"85:15 PPF:DEF, 2.5bar, 15mm/s, 1.2mm",5,1,85,1.2,15,2.5,0.4698,0.6624,1.1322,0.576,0.54,0.45,0.477,0.306,0.585,0.648,0.666,0.729,0.684,1.161,1.188,1.116,1.206,0.99,-0.7253025041,1.1746092977,1.559796924,-0.4284002323,0.1011157227,0.917572051,1.0342711792,0.7187539107,0.649280665,0.4260032856,0.467066446,0.7190748196,0.4407016174,0.70738437,0.463045342,0.668406226,0.484813805,1.170429712,1.153220031
"85:15 PPF:DEF, 2.5bar, 15mm/s, 1.2mm",5,2,85,1.2,15,2.5,0.5508,0.6732,1.224,0.648,0.504,0.495,0.486,0.621,0.477,0.621,0.747,0.81,0.711,1.125,1.125,1.242,1.296,1.332,-0.7253025041,1.1746092977,1.559796924,-0.4284002323,0.6278019071,0.9661988499,1.4943984771,0.7187539107,0.649280665,0.4260032856,0.467066446,0.7190748196,0.4407016174,0.70738437,0.463045342,0.668406226,0.484813805,1.170429712,1.153220031
"85:15 PPF:DEF, 2.5bar, 15mm/s, 1.2mm",5,3,85,1.2,15,2.5,0.4212,0.7362,1.1574,0.477,0.459,0.351,0.495,0.324,0.756,0.837,0.675,0.729,0.684,1.233,1.296,1.026,1.224,1.008,-0.7253025041,1.1746092977,1.559796924,-0.4284002323,-0.214895988,1.2498551769,1.1605806335,0.7187539107,0.649280665,0.4260032856,0.467066446,0.7190748196,0.4407016174,0.70738437,0.463045342,0.668406226,0.484813805,1.170429712,1.153220031
"85:15 PPF:DEF, 2.5bar, 15mm/s, 1.2mm",5,4,85,1.2,15,2.5,0.4626,0.6894,1.152,0.531,0.351,0.558,0.387,0.486,0.738,0.675,0.684,0.72,0.63,1.269,1.026,1.242,1.107,1.116,-0.7253025041,1.1746092977,1.559796924,-0.4284002323,0.054299173,1.0391390483,1.1335143219,0.7187539107,0.649280665,0.4260032856,0.467066446,0.7190748196,0.4407016174,0.70738437,0.463045342,0.668406226,0.484813805,1.170429712,1.153220031
"85:15 PPF:DEF, 2.5bar, 15mm/s, 1.2mm",6,1,85,1.2,15,2.5,0.4392,0.7182,1.1574,0.333,0.486,0.225,0.657,0.495,0.72,0.801,0.675,0.72,0.675,1.053,1.287,0.9,1.377,1.17,-0.7253025041,1.1746092977,1.559796924,-0.4284002323,-0.0978546137,1.168810512,1.1605806335,0.7187539107,0.649280665,0.4260032856,0.467066446,0.7190748196,0.4407016174,0.70738437,0.463045342,0.668406226,0.484813805,1.170429712,1.153220031
"85:15 PPF:DEF, 2.5bar, 15mm/s, 1.2mm",6,2,85,1.2,15,2.5,0.5022,0.6714,1.1736,0.342,0.414,0.513,0.648,0.594,0.801,0.603,0.747,0.504,0.702,1.143,1.017,1.26,1.152,1.296,-0.7253025041,1.1746092977,1.559796924,-0.4284002323,0.3117901965,0.9580943834,1.2417795685,0.7187539107,0.649280665,0.4260032856,0.467066446,0.7190748196,0.4407016174,0.70738437,0.463045342,0.668406226,0.484813805,1.170429712,1.153220031
"85:15 PPF:DEF, 2.5bar, 15mm/s, 1.2mm",6,3,85,1.2,15,2.5,0.5058,0.6336,1.1394,0.621,0.45,0.486,0.423,0.549,0.657,0.666,0.657,0.603,0.585,1.278,1.116,1.143,1.026,1.134,-0.7253025041,1.1746092977,1.559796924,-0.4284002323,0.3351984713,0.7879005872,1.0703595947,0.7187539107,0.649280665,0.4260032856,0.467066446,0.7190748196,0.4407016174,0.70738437,0.463045342,0.668406226,0.484813805,1.170429712,1.153220031
"85:15 PPF:DEF, 2.5bar, 15mm/s, 1.2mm",6,4,85,1.2,15,2.5,0.5292,0.6714,1.2006,0.522,0.477,0.504,0.495,0.648,0.738,0.621,0.603,0.621,0.774,1.26,1.098,1.107,1.116,1.422,-0.7253025041,1.1746092977,1.559796924,-0.4284002323,0.487352258,0.9580943834,1.3771111267,0.7187539107,0.649280665,0.4260032856,0.467066446,0.7190748196,0.4407016174,0.70738437,0.463045342,0.668406226,0.484813805,1.170429712,1.153220031
"85:15 PPF:DEF, 2.5bar, 15mm/s, 1.2mm",7,1,85,1.2,15,2.5,0.4032,0.6642,1.0674,0.495,0.315,0.342,0.324,0.54,0.729,0.837,0.693,0.522,0.54,1.224,1.152,1.035,0.846,1.08,-0.7253025041,1.1746092977,1.559796924,-0.4284002323,-0.3319373623,0.9256765175,0.7094754395,0.7187539107,0.649280665,0.4260032856,0.467066446,0.7190748196,0.4407016174,0.70738437,0.463045342,0.668406226,0.484813805,1.170429712,1.153220031
"85:15 PPF:DEF, 2.5bar, 15mm/s, 1.2mm",7,2,85,1.2,15,2.5,0.5706,0.5724,1.143,0.54,0.594,0.63,0.576,0.513,0.585,0.549,0.576,0.441,0.711,1.125,1.143,1.206,1.017,1.224,-0.7253025041,1.1746092977,1.559796924,-0.4284002323,0.7565474189,0.5123487267,1.0884038025,0.7187539107,0.649280665,0.4260032856,0.467066446,0.7190748196,0.4407016174,0.70738437,0.463045342,0.668406226,0.484813805,1.170429712,1.153220031
"85:15 PPF:DEF, 2.5bar, 15mm/s, 1.2mm",7,3,85,1.2,15,2.5,0.414,0.702,1.116,0.522,0.504,0.351,0.36,0.333,0.675,0.828,0.738,0.675,0.594,1.197,1.332,1.089,1.035,0.927,-0.7253025041,1.1746092977,1.559796924,-0.4284002323,-0.2617125377,1.0958703137,0.9530722443,0.7187539107,0.649280665,0.4260032856,0.467066446,0.7190748196,0.4407016174,0.70738437,0.463045342,0.668406226,0.484813805,1.170429712,1.153220031
"85:15 PPF:DEF, 2.5bar, 15mm/s, 1.2mm",7,4,85,1.2,15,2.5,0.504,0.675,1.179,0.531,0.531,0.531,0.585,0.342,0.585,0.504,0.648,0.846,0.792,1.116,1.035,1.179,1.431,1.134,-0.7253025041,1.1746092977,1.559796924,-0.4284002323,0.3234943339,0.9743033164,1.2688458801,0.7187539107,0.649280665,0.4260032856,0.467066446,0.7190748196,0.4407016174,0.70738437,0.463045342,0.668406226,0.484813805,1.170429712,1.153220031
"85:15 PPF:DEF, 2.5bar, 15mm/s, 1.2mm",8,1,85,1.2,15,2.5,0.5526,0.657,1.2096,0.639,0.297,0.684,0.54,0.603,0.783,0.576,0.54,0.657,0.729,1.422,0.873,1.224,1.197,1.332,-0.7253025041,1.1746092977,1.559796924,-0.4284002323,0.6395060446,0.8932586515,1.4222216461,0.7187539107,0.649280665,0.4260032856,0.467066446,0.7190748196,0.4407016174,0.70738437,0.463045342,0.668406226,0.484813805,1.170429712,1.153220031
"85:15 PPF:DEF, 2.5bar, 15mm/s, 1.2mm",8,2,85,1.2,15,2.5,0.5526,0.5508,1.1034,0.45,0.504,0.549,0.63,0.63,0.513,0.594,0.567,0.72,0.36,0.963,1.098,1.116,1.35,0.99,-0.7253025041,1.1746092977,1.559796924,-0.4284002323,0.6395060446,0.4150951289,0.8899175171,0.7187539107,0.649280665,0.4260032856,0.467066446,0.7190748196,0.4407016174,0.70738437,0.463045342,0.668406226,0.484813805,1.170429712,1.153220031
"85:15 PPF:DEF, 2.5bar, 15mm/s, 1.2mm",8,3,85,1.2,15,2.5,0.576,0.6426,1.2186,0.693,0.639,0.54,0.432,0.576,0.468,0.513,0.612,0.792,0.828,1.161,1.152,1.152,1.224,1.404,-0.7253025041,1.1746092977,1.559796924,-0.4284002323,0.7916598312,0.8284229196,1.4673321655,0.7187539107,0.649280665,0.4260032856,0.467066446,0.7190748196,0.4407016174,0.70738437,0.463045342,0.668406226,0.484813805,1.170429712,1.153220031
"85:15 PPF:DEF, 2.5bar, 15mm/s, 1.2mm",8,4,85,1.2,15,2.5,0.4032,0.6714,1.0746,0.324,0.405,0.405,0.396,0.486,0.549,0.792,0.621,0.657,0.738,0.873,1.197,1.026,1.053,1.224,-0.7253025041,1.1746092977,1.559796924,-0.4284002323,-0.3319373623,0.9580943834,0.7455638551,0.7187539107,0.649280665,0.4260032856,0.467066446,0.7190748196,0.4407016174,0.70738437,0.463045342,0.668406226,0.484813805,1.170429712,1.153220031
"85:15 PPF:DEF, 2.5bar, 15mm/s, 1.2mm",9,1,85,1.2,15,2.5,0.4194,0.7362,1.1556,0.396,0.423,0.342,0.36,0.576,0.648,0.792,0.684,0.837,0.72,1.044,1.215,1.026,1.197,1.296,-0.7253025041,1.1746092977,1.559796924,-0.4284002323,-0.2266001254,1.2498551769,1.1515585297,0.7187539107,0.649280665,0.4260032856,0.467066446,0.7190748196,0.4407016174,0.70738437,0.463045342,0.668406226,0.484813805,1.170429712,1.153220031
"85:15 PPF:DEF, 2.5bar, 15mm/s, 1.2mm",9,2,85,1.2,15,2.5,0.6012,0.5436,1.1448,0.783,0.702,0.387,0.54,0.594,0.387,0.486,0.639,0.585,0.621,1.17,1.188,1.026,1.125,1.215,-0.7253025041,1.1746092977,1.559796924,-0.4284002323,0.9555177552,0.3826772629,1.0974259064,0.7187539107,0.649280665,0.4260032856,0.467066446,0.7190748196,0.4407016174,0.70738437,0.463045342,0.668406226,0.484813805,1.170429712,1.153220031
"85:15 PPF:DEF, 2.5bar, 15mm/s, 1.2mm",9,3,85,1.2,15,2.5,0.5886,0.6678,1.2564,0.441,0.531,0.603,0.63,0.738,0.441,0.792,0.702,0.729,0.675,0.882,1.323,1.305,1.359,1.413,-0.7253025041,1.1746092977,1.559796924,-0.4284002323,0.8735887932,0.9418854504,1.6567963469,0.7187539107,0.649280665,0.4260032856,0.467066446,0.7190748196,0.4407016174,0.70738437,0.463045342,0.668406226,0.484813805,1.170429712,1.153220031
"85:15 PPF:DEF, 2.5bar, 15mm/s, 1.2mm",9,4,85,1.2,15,2.5,0.6606,0.4914,1.152,0.585,0.801,0.63,0.765,0.522,0.45,0.369,0.468,0.864,0.306,1.035,1.17,1.098,1.629,0.828,-0.7253025041,1.1746092977,1.559796924,-0.4284002323,1.3417542905,0.1476477349,1.1335143219,0.7187539107,0.649280665,0.4260032856,0.467066446,0.7190748196,0.4407016174,0.70738437,0.463045342,0.668406226,0.484813805,1.170429712,1.153220031
"85:15 PPF:DEF, 2.5bar, 15mm/s, 1.2mm",10,1,85,1.2,15,2.5,0.6318,0.684,1.3158,0.693,0.468,0.693,0.594,0.711,0.711,0.576,0.369,0.801,0.963,1.404,1.044,1.062,1.395,1.674,-0.7253025041,1.1746092977,1.559796924,-0.4284002323,1.1544880916,1.0148256488,1.954525775,0.7187539107,0.649280665,0.4260032856,0.467066446,0.7190748196,0.4407016174,0.70738437,0.463045342,0.668406226,0.484813805,1.170429712,1.153220031
"85:15 PPF:DEF, 2.5bar, 15mm/s, 1.2mm",10,2,85,1.2,15,2.5,0.621,0.522,1.143,0.657,0.612,0.72,0.657,0.459,0.612,0.54,0.378,0.531,0.549,1.269,1.152,1.098,1.188,1.008,-0.7253025041,1.1746092977,1.559796924,-0.4284002323,1.084263267,0.2854236651,1.0884038025,0.7187539107,0.649280665,0.4260032856,0.467066446,0.7190748196,0.4407016174,0.70738437,0.463045342,0.668406226,0.484813805,1.170429712,1.153220031
"85:15 PPF:DEF, 2.5bar, 15mm/s, 1.2mm",10,3,85,1.2,15,2.5,0.5994,0.63,1.2294,0.594,0.576,0.594,0.612,0.621,0.549,0.576,0.378,0.819,0.828,1.143,1.152,0.972,1.431,1.449,-0.7253025041,1.1746092977,1.559796924,-0.4284002323,0.9438136178,0.7716916542,1.5214647887,0.7187539107,0.649280665,0.4260032856,0.467066446,0.7190748196,0.4407016174,0.70738437,0.463045342,0.668406226,0.484813805,1.170429712,1.153220031
"85:15 PPF:DEF, 2.5bar, 15mm/s, 1.2mm",10,4,85,1.2,15,2.5,0.5634,0.6858,1.2492,0.891,0.522,0.513,0.468,0.423,0.594,0.675,0.81,0.522,0.828,1.485,1.197,1.323,0.99,1.251,-0.7253025041,1.1746092977,1.559796924,-0.4284002323,0.7097308692,1.0229301153,1.6207079314,0.7187539107,0.649280665,0.4260032856,0.467066446,0.7190748196,0.4407016174,0.70738437,0.463045342,0.668406226,0.484813805,1.170429712,1.153220031
"85:15 PPF:DEF, 2.5bar, 15mm/s, 1.2mm",,,,,,,,,,,,,,,,,,,,,,,,,,,,,,,,,,,,,,,,,,,
"85:15 PPF:DEF, 2.5bar, 15mm/s, 1mm",1,1,85,1,15,2.5,0.5508,0.4032,0.954,0.567,0.54,0.531,0.567,0.549,0.36,0.423,0.423,0.387,0.423,0.927,0.963,0.954,0.954,0.972,-0.7253025041,0.2349218595,1.559796924,-0.4284002323,0.6278019071,-0.2494711229,0.1410828951,0.5261539107,0.452480665,0.4260032856,0.467066446,0.5183919396,0.4407016174,0.505423867,0.458772441,0.482636929,0.474299609,0.964196308,0.956936538
"85:15 PPF:DEF, 2.5bar, 15mm/s, 1mm",1,2,85,1,15,2.5,0.5472,0.4338,0.981,0.405,0.648,0.495,0.594,0.594,0.531,0.405,0.405,0.405,0.423,0.936,1.053,0.9,0.999,1.017,-0.7253025041,0.2349218595,1.559796924,-0.4284002323,0.6043936323,-0.1116951927,0.2764144533,0.5261539107,0.452480665,0.4260032856,0.467066446,0.5183919396,0.4407016174,0.505423867,0.458772441,0.482636929,0.474299609,0.964196308,0.956936538
"85:15 PPF:DEF, 2.5bar, 15mm/s, 1mm",1,3,85,1,15,2.5,0.4572,0.5202,0.9774,0.45,0.432,0.504,0.45,0.45,0.54,0.513,0.477,0.504,0.567,0.99,0.945,0.981,0.954,1.017,-0.7253025041,0.2349218595,1.559796924,-0.4284002323,0.0191867607,0.2773191986,0.2583702455,0.5261539107,0.452480665,0.4260032856,0.467066446,0.5183919396,0.4407016174,0.505423867,0.458772441,0.482636929,0.474299609,0.964196308,0.956936538
"85:15 PPF:DEF, 2.5bar, 15mm/s, 1mm",1,4,85,1,15,2.5,0.4914,0.4698,0.9612,0.459,0.531,0.495,0.504,0.468,0.45,0.45,0.477,0.477,0.495,0.909,0.981,0.972,0.981,0.963,-0.7253025041,0.2349218595,1.559796924,-0.4284002323,0.2415653719,0.050394137,0.1771713106,0.5261539107,0.452480665,0.4260032856,0.467066446,0.5183919396,0.4407016174,0.505423867,0.458772441,0.482636929,0.474299609,0.964196308,0.956936538
"85:15 PPF:DEF, 2.5bar, 15mm/s, 1mm",2,1,85,1,15,2.5,0.477,0.4554,0.9324,0.459,0.414,0.513,0.459,0.54,0.486,0.441,0.414,0.405,0.531,0.945,0.855,0.927,0.864,1.071,-0.7253025041,0.2349218595,1.559796924,-0.4284002323,0.1479322724,-0.0144415948,0.0328176485,0.5261539107,0.452480665,0.4260032856,0.467066446,0.5183919396,0.4407016174,0.505423867,0.458772441,0.482636929,0.474299609,0.964196308,0.956936538
"85:15 PPF:DEF, 2.5bar, 15mm/s, 1mm",2,2,85,1,15,2.5,0.4608,0.486,0.9468,0.459,0.513,0.468,0.441,0.423,0.45,0.45,0.504,0.522,0.504,0.909,0.963,0.972,0.963,0.927,-0.7253025041,0.2349218595,1.559796924,-0.4284002323,0.0425950355,0.1233343354,0.1049944796,0.5261539107,0.452480665,0.4260032856,0.467066446,0.5183919396,0.4407016174,0.505423867,0.458772441,0.482636929,0.474299609,0.964196308,0.956936538
"85:15 PPF:DEF, 2.5bar, 15mm/s, 1mm",2,3,85,1,15,2.5,0.3924,0.5364,0.9288,0.45,0.27,0.495,0.261,0.486,0.657,0.486,0.558,0.549,0.432,1.107,0.756,1.053,0.81,0.918,-0.7253025041,0.2349218595,1.559796924,-0.4284002323,-0.4021621869,0.350259397,0.0147734408,0.5261539107,0.452480665,0.4260032856,0.467066446,0.5183919396,0.4407016174,0.505423867,0.458772441,0.482636929,0.474299609,0.964196308,0.956936538
"85:15 PPF:DEF, 2.5bar, 15mm/s, 1mm",2,4,85,1,15,2.5,0.423,0.5274,0.9504,0.414,0.576,0.414,0.36,0.351,0.513,0.396,0.531,0.603,0.594,0.927,0.972,0.945,0.963,0.945,-0.7253025041,0.2349218595,1.559796924,-0.4284002323,-0.2031918505,0.3097370646,0.1230386873,0.5261539107,0.452480665,0.4260032856,0.467066446,0.5183919396,0.4407016174,0.505423867,0.458772441,0.482636929,0.474299609,0.964196308,0.956936538
"85:15 PPF:DEF, 2.5bar, 15mm/s, 1mm",3,1,85,1,15,2.5,0.432,0.5166,0.9486,0.486,0.468,0.432,0.351,0.423,0.477,0.495,0.522,0.54,0.549,0.963,0.963,0.954,0.891,0.972,-0.7253025041,0.2349218595,1.559796924,-0.4284002323,-0.1446711634,0.2611102657,0.1140165835,0.5261539107,0.452480665,0.4260032856,0.467066446,0.5183919396,0.4407016174,0.505423867,0.458772441,0.482636929,0.474299609,0.964196308,0.956936538
"85:15 PPF:DEF, 2.5bar, 15mm/s, 1mm",3,2,85,1,15,2.5,0.468,0.4914,0.9594,0.441,0.45,0.504,0.459,0.486,0.513,0.477,0.486,0.486,0.495,0.954,0.927,0.99,0.945,0.981,-0.7253025041,0.2349218595,1.559796924,-0.4284002323,0.0894115853,0.1476477349,0.1681492067,0.5261539107,0.452480665,0.4260032856,0.467066446,0.5183919396,0.4407016174,0.505423867,0.458772441,0.482636929,0.474299609,0.964196308,0.956936538
"85:15 PPF:DEF, 2.5bar, 15mm/s, 1mm",3,3,85,1,15,2.5,0.4968,0.4392,0.936,0.45,0.54,0.477,0.522,0.495,0.423,0.504,0.378,0.504,0.387,0.873,1.044,0.855,1.026,0.882,-0.7253025041,0.2349218595,1.559796924,-0.4284002323,0.2766777842,-0.0873817932,0.0508618563,0.5261539107,0.452480665,0.4260032856,0.467066446,0.5183919396,0.4407016174,0.505423867,0.458772441,0.482636929,0.474299609,0.964196308,0.956936538
"85:15 PPF:DEF, 2.5bar, 15mm/s, 1mm",3,4,85,1,15,2.5,0.45,0.504,0.954,0.387,0.459,0.486,0.468,0.45,0.531,0.477,0.513,0.477,0.522,0.918,0.936,0.999,0.945,0.972,-0.7253025041,0.2349218595,1.559796924,-0.4284002323,-0.0276297891,0.2043790003,0.1410828951,0.5261539107,0.452480665,0.4260032856,0.467066446,0.5183919396,0.4407016174,0.505423867,0.458772441,0.482636929,0.474299609,0.964196308,0.956936538
"85:15 PPF:DEF, 2.5bar, 15mm/s, 1mm",4,1,85,1,15,2.5,0.4482,0.4932,0.9414,0.369,0.513,0.45,0.459,0.45,0.495,0.468,0.504,0.495,0.504,0.864,0.981,0.954,0.954,0.954,-0.7253025041,0.2349218595,1.559796924,-0.4284002323,-0.0393339265,0.1557522014,0.0779281679,0.5261539107,0.452480665,0.4260032856,0.467066446,0.5183919396,0.4407016174,0.505423867,0.458772441,0.482636929,0.474299609,0.964196308,0.956936538
"85:15 PPF:DEF, 2.5bar, 15mm/s, 1mm",4,2,85,1,15,2.5,0.4554,0.522,0.9774,0.396,0.594,0.486,0.486,0.315,0.531,0.333,0.477,0.585,0.684,0.927,0.927,0.963,1.071,0.999,-0.7253025041,0.2349218595,1.559796924,-0.4284002323,0.0074826232,0.2854236651,0.2583702455,0.5261539107,0.452480665,0.4260032856,0.467066446,0.5183919396,0.4407016174,0.505423867,0.458772441,0.482636929,0.474299609,0.964196308,0.956936538
"85:15 PPF:DEF, 2.5bar, 15mm/s, 1mm",4,3,85,1,15,2.5,0.4662,0.54,1.0062,0.441,0.486,0.657,0.459,0.288,0.702,0.693,0.279,0.468,0.558,1.143,1.179,0.936,0.927,0.846,-0.7253025041,0.2349218595,1.559796924,-0.4284002323,0.0777074478,0.36646833,0.4027239076,0.5261539107,0.452480665,0.4260032856,0.467066446,0.5183919396,0.4407016174,0.505423867,0.458772441,0.482636929,0.474299609,0.964196308,0.956936538
"85:15 PPF:DEF, 2.5bar, 15mm/s, 1mm",4,4,85,1,15,2.5,0.432,0.513,0.945,0.423,0.657,0.315,0.414,0.351,0.558,0.405,0.567,0.522,0.513,0.981,1.062,0.882,0.936,0.864,-0.7253025041,0.2349218595,1.559796924,-0.4284002323,-0.1446711634,0.2449013327,0.0959723757,0.5261539107,0.452480665,0.4260032856,0.467066446,0.5183919396,0.4407016174,0.505423867,0.458772441,0.482636929,0.474299609,0.964196308,0.956936538
"85:15 PPF:DEF, 2.5bar, 15mm/s, 1mm",5,1,85,1,15,2.5,0.4536,0.45,0.9036,0.486,0.396,0.522,0.324,0.54,0.288,0.504,0.432,0.522,0.504,0.774,0.9,0.954,0.846,1.044,-0.7253025041,0.2349218595,1.559796924,-0.4284002323,-0.0042215142,-0.0387549943,-0.1115360135,0.5261539107,0.452480665,0.4260032856,0.467066446,0.5183919396,0.4407016174,0.505423867,0.458772441,0.482636929,0.474299609,0.964196308,0.956936538
"85:15 PPF:DEF, 2.5bar, 15mm/s, 1mm",5,2,85,1,15,2.5,0.4824,0.4554,0.9378,0.477,0.45,0.531,0.45,0.504,0.522,0.45,0.477,0.414,0.414,0.999,0.9,1.008,0.864,0.918,-0.7253025041,0.2349218595,1.559796924,-0.4284002323,0.1830446847,-0.0144415948,0.0598839602,0.5261539107,0.452480665,0.4260032856,0.467066446,0.5183919396,0.4407016174,0.505423867,0.458772441,0.482636929,0.474299609,0.964196308,0.956936538
"85:15 PPF:DEF, 2.5bar, 15mm/s, 1mm",5,3,85,1,15,2.5,0.5166,0.4302,0.9468,0.522,0.522,0.522,0.567,0.45,0.486,0.36,0.486,0.279,0.54,1.008,0.882,1.008,0.846,0.99,-0.7253025041,0.2349218595,1.559796924,-0.4284002323,0.4054232959,-0.1279041256,0.1049944796,0.5261539107,0.452480665,0.4260032856,0.467066446,0.5183919396,0.4407016174,0.505423867,0.458772441,0.482636929,0.474299609,0.964196308,0.956936538
"85:15 PPF:DEF, 2.5bar, 15mm/s, 1mm",5,4,85,1,15,2.5,0.3996,0.54,0.9396,0.405,0.369,0.459,0.36,0.405,0.567,0.54,0.495,0.603,0.495,0.972,0.909,0.954,0.963,0.9,-0.7253025041,0.2349218595,1.559796924,-0.4284002323,-0.3553456372,0.36646833,0.0689060641,0.5261539107,0.452480665,0.4260032856,0.467066446,0.5183919396,0.4407016174,0.505423867,0.458772441,0.482636929,0.474299609,0.964196308,0.956936538
"85:15 PPF:DEF, 2.5bar, 15mm/s, 1mm",6,1,85,1,15,2.5,0.4374,0.495,0.9324,0.459,0.513,0.396,0.423,0.396,0.531,0.45,0.468,0.522,0.504,0.99,0.963,0.864,0.945,0.9,-0.7253025041,0.2349218595,1.559796924,-0.4284002323,-0.1095587511,0.1638566678,0.0328176485,0.5261539107,0.452480665,0.4260032856,0.467066446,0.5183919396,0.4407016174,0.505423867,0.458772441,0.482636929,0.474299609,0.964196308,0.956936538
"85:15 PPF:DEF, 2.5bar, 15mm/s, 1mm",6,2,85,1,15,2.5,0.513,0.5418,1.0548,0.387,0.873,0.54,0.441,0.324,0.513,0.576,0.423,0.639,0.558,0.9,1.449,0.963,1.08,0.882,-0.7253025041,0.2349218595,1.559796924,-0.4284002323,0.3820150211,0.3745727965,0.6463207124,0.5261539107,0.452480665,0.4260032856,0.467066446,0.5183919396,0.4407016174,0.505423867,0.458772441,0.482636929,0.474299609,0.964196308,0.956936538
"85:15 PPF:DEF, 2.5bar, 15mm/s, 1mm",6,3,85,1,15,2.5,0.5058,0.5472,1.053,0.369,0.648,0.405,0.477,0.63,0.783,0.612,0.405,0.558,0.378,1.152,1.26,0.81,1.035,1.008,-0.7253025041,0.2349218595,1.559796924,-0.4284002323,0.3351984713,0.3988861959,0.6372986085,0.5261539107,0.452480665,0.4260032856,0.467066446,0.5183919396,0.4407016174,0.505423867,0.458772441,0.482636929,0.474299609,0.964196308,0.956936538
