Repository: KavrakiLab/bioMateriaLs

File: Factorial_study_data.csv (part 11 of 21)
Label,Layer #,Scaffold #,wt% PPF,Spacing (mm),Speed (mm/s),Pressure (bar),Mean fiber,Mean pore,Mean spacing,Fiber Size (x1),x2,x3,x4,x5,Pore Size (x1),x2 2,x3 2,x4 2,x5 2,Fiber spacing (x1),Spacing x2,Spacing x3,Spacing x4,Spacing x5,Std wt% PPF,Std Spacing (mm),Std Speed (mm/s),Std Pressure (bar),Std Mean fiber,Std Mean pore,Std Mean spacing,Linear pore size,Quadratic pore size,Linear fiber diameter,Quadratic fiber diameter,4th order pore,4th order fiber,"Pore (lin, step)","Fiber (lin, step)","Pore (quad, step)","Fiber (quad, step)","Sum (lin, step)","Sum (quad, step)"
"85:15 PPF:DEF, 2.5bar, 20mm/s, 1mm",3,1,85,1,20,2.5,0.4248,0.5418,0.9666,0.441,0.486,0.441,0.405,0.351,0.495,0.504,0.531,0.576,0.603,0.936,0.99,0.972,0.981,0.954,-0.7253025041,0.2349218595,2.7428176205,-0.4284002323,-0.1914877131,0.3745727965,0.2042376223,0.5699713107,0.524745665,0.3406741356,0.476676446,0.5203768197,0.4514947011,0.560212607,0.414470682,0.516552966,0.469117149,0.974683289,0.985670115
"85:15 PPF:DEF, 2.5bar, 20mm/s, 1mm",3,2,85,1,20,2.5,0.3978,0.585,0.9828,0.387,0.459,0.378,0.36,0.405,0.522,0.576,0.603,0.594,0.63,0.909,1.035,0.981,0.954,1.035,-0.7253025041,0.2349218595,2.7428176205,-0.4284002323,-0.3670497746,0.5690799921,0.2854365572,0.5699713107,0.524745665,0.3406741356,0.476676446,0.5203768197,0.4514947011,0.560212607,0.414470682,0.516552966,0.469117149,0.974683289,0.985670115
"85:15 PPF:DEF, 2.5bar, 20mm/s, 1mm",3,3,85,1,20,2.5,0.3924,0.567,0.9594,0.333,0.351,0.396,0.423,0.459,0.612,0.621,0.612,0.522,0.468,0.945,0.972,1.008,0.945,0.927,-0.7253025041,0.2349218595,2.7428176205,-0.4284002323,-0.4021621869,0.4880353273,0.1681492067,0.5699713107,0.524745665,0.3406741356,0.476676446,0.5203768197,0.4514947011,0.560212607,0.414470682,0.516552966,0.469117149,0.974683289,0.985670115
"85:15 PPF:DEF, 2.5bar, 20mm/s, 1mm",3,4,85,1,20,2.5,0.4644,0.4698,0.9342,0.234,0.414,0.639,0.504,0.531,0.297,0.396,0.288,0.819,0.549,0.531,0.81,0.927,1.323,1.08,-0.7253025041,0.2349218595,2.7428176205,-0.4284002323,0.0660033104,0.050394137,0.0418397524,0.5699713107,0.524745665,0.3406741356,0.476676446,0.5203768197,0.4514947011,0.560212607,0.414470682,0.516552966,0.469117149,0.974683289,0.985670115
"85:15 PPF:DEF, 2.5bar, 20mm/s, 1mm",4,1,85,1,20,2.5,0.4788,0.5544,1.0332,0.225,0.585,0.576,0.639,0.369,0.549,0.711,0.513,0.513,0.486,0.774,1.296,1.089,1.152,0.855,-0.7253025041,0.2349218595,2.7428176205,-0.4284002323,0.1596364099,0.4313040619,0.5380554658,0.5699713107,0.524745665,0.3406741356,0.476676446,0.5203768197,0.4514947011,0.560212607,0.414470682,0.516552966,0.469117149,0.974683289,0.985670115
"85:15 PPF:DEF, 2.5bar, 20mm/s, 1mm",4,2,85,1,20,2.5,0.4608,0.4734,0.9342,0.279,0.585,0.468,0.549,0.423,0.378,0.333,0.513,0.612,0.531,0.657,0.918,0.981,1.161,0.954,-0.7253025041,0.2349218595,2.7428176205,-0.4284002323,0.0425950355,0.06660307,0.0418397524,0.5699713107,0.524745665,0.3406741356,0.476676446,0.5203768197,0.4514947011,0.560212607,0.414470682,0.516552966,0.469117149,0.974683289,0.985670115
"85:15 PPF:DEF, 2.5bar, 20mm/s, 1mm",4,3,85,1,20,2.5,0.4968,0.4824,0.9792,0.486,0.576,0.441,0.639,0.342,0.54,0.378,0.369,0.45,0.675,1.026,0.954,0.81,1.089,1.017,-0.7253025041,0.2349218595,2.7428176205,-0.4284002323,0.2766777842,0.1071254024,0.2673923494,0.5699713107,0.524745665,0.3406741356,0.476676446,0.5203768197,0.4514947011,0.560212607,0.414470682,0.516552966,0.469117149,0.974683289,0.985670115
"85:15 PPF:DEF, 2.5bar, 20mm/s, 1mm",4,4,85,1,20,2.5,0.6174,0.3312,0.9486,0.783,0.549,0.639,0.594,0.522,0.513,0.234,0.324,0.261,0.324,1.296,0.783,0.963,0.855,0.846,-0.7253025041,0.2349218595,2.7428176205,-0.4284002323,1.0608549921,-0.5736497823,0.1140165835,0.5699713107,0.524745665,0.3406741356,0.476676446,0.5203768197,0.4514947011,0.560212607,0.414470682,0.516552966,0.469117149,0.974683289,0.985670115
"85:15 PPF:DEF, 2.5bar, 20mm/s, 1mm",5,1,85,1,20,2.5,0.4662,0.513,0.9792,0.594,0.324,0.531,0.531,0.351,0.531,0.603,0.576,0.414,0.441,1.125,0.927,1.107,0.945,0.792,-0.7253025041,0.2349218595,2.7428176205,-0.4284002323,0.0777074478,0.2449013327,0.2673923494,0.5699713107,0.524745665,0.3406741356,0.476676446,0.5203768197,0.4514947011,0.560212607,0.414470682,0.516552966,0.469117149,0.974683289,0.985670115
"85:15 PPF:DEF, 2.5bar, 20mm/s, 1mm",5,2,85,1,20,2.5,0.5382,0.4608,0.999,0.612,0.504,0.396,0.612,0.567,0.423,0.423,0.549,0.504,0.405,1.035,0.927,0.945,1.116,0.972,-0.7253025041,0.2349218595,2.7428176205,-0.4284002323,0.5458729451,0.0098718046,0.3666354921,0.5699713107,0.524745665,0.3406741356,0.476676446,0.5203768197,0.4514947011,0.560212607,0.414470682,0.516552966,0.469117149,0.974683289,0.985670115
"85:15 PPF:DEF, 2.5bar, 20mm/s, 1mm",5,3,85,1,20,2.5,0.5922,0.5346,1.1268,0.585,0.675,0.495,0.63,0.576,0.243,1.089,0.261,0.468,0.612,0.828,1.764,0.756,1.098,1.188,-0.7253025041,0.2349218595,2.7428176205,-0.4284002323,0.8969970681,0.3421549305,1.0072048676,0.5699713107,0.524745665,0.3406741356,0.476676446,0.5203768197,0.4514947011,0.560212607,0.414470682,0.516552966,0.469117149,0.974683289,0.985670115
"85:15 PPF:DEF, 2.5bar, 20mm/s, 1mm",5,4,85,1,20,2.5,,,,,,,,,,,,,,,,,,,-0.7253025041,0.2349218595,2.7428176205,-0.4284002323,,,,0.5699713107,0.524745665,0.3406741356,0.476676446,0.5203768197,0.4514947011,0.560212607,0.414470682,0.516552966,0.469117149,0.974683289,0.985670115
"85:15 PPF:DEF, 2.5bar, 20mm/s, 1mm",6,1,85,1,20,2.5,,,,,,,,,,,,,,,,,,,-0.7253025041,0.2349218595,2.7428176205,-0.4284002323,,,,0.5699713107,0.524745665,0.3406741356,0.476676446,0.5203768197,0.4514947011,0.560212607,0.414470682,0.516552966,0.469117149,0.974683289,0.985670115
"85:15 PPF:DEF, 2.5bar, 20mm/s, 1mm",6,2,85,1,20,2.5,,,,,,,,,,,,,,,,,,,-0.7253025041,0.2349218595,2.7428176205,-0.4284002323,,,,0.5699713107,0.524745665,0.3406741356,0.476676446,0.5203768197,0.4514947011,0.560212607,0.414470682,0.516552966,0.469117149,0.974683289,0.985670115
"85:15 PPF:DEF, 2.5bar, 20mm/s, 1mm",6,3,85,1,20,2.5,,,,,,,,,,,,,,,,,,,-0.7253025041,0.2349218595,2.7428176205,-0.4284002323,,,,0.5699713107,0.524745665,0.3406741356,0.476676446,0.5203768197,0.4514947011,0.560212607,0.414470682,0.516552966,0.469117149,0.974683289,0.985670115
"85:15 PPF:DEF, 2.5bar, 20mm/s, 1mm",6,4,85,1,20,2.5,,,,,,,,,,,,,,,,,,,-0.7253025041,0.2349218595,2.7428176205,-0.4284002323,,,,0.5699713107,0.524745665,0.3406741356,0.476676446,0.5203768197,0.4514947011,0.560212607,0.414470682,0.516552966,0.469117149,0.974683289,0.985670115
"85:15 PPF:DEF, 2.5bar, 20mm/s, 1mm",7,1,85,1,20,2.5,,,,,,,,,,,,,,,,,,,-0.7253025041,0.2349218595,2.7428176205,-0.4284002323,,,,0.5699713107,0.524745665,0.3406741356,0.476676446,0.5203768197,0.4514947011,0.560212607,0.414470682,0.516552966,0.469117149,0.974683289,0.985670115
"85:15 PPF:DEF, 2.5bar, 20mm/s, 1mm",7,2,85,1,20,2.5,,,,,,,,,,,,,,,,,,,-0.7253025041,0.2349218595,2.7428176205,-0.4284002323,,,,0.5699713107,0.524745665,0.3406741356,0.476676446,0.5203768197,0.4514947011,0.560212607,0.414470682,0.516552966,0.469117149,0.974683289,0.985670115
"85:15 PPF:DEF, 2.5bar, 20mm/s, 1mm",7,3,85,1,20,2.5,,,,,,,,,,,,,,,,,,,-0.7253025041,0.2349218595,2.7428176205,-0.4284002323,,,,0.5699713107,0.524745665,0.3406741356,0.476676446,0.5203768197,0.4514947011,0.560212607,0.414470682,0.516552966,0.469117149,0.974683289,0.985670115
"85:15 PPF:DEF, 2.5bar, 20mm/s, 1mm",7,4,85,1,20,2.5,,,,,,,,,,,,,,,,,,,-0.7253025041,0.2349218595,2.7428176205,-0.4284002323,,,,0.5699713107,0.524745665,0.3406741356,0.476676446,0.5203768197,0.4514947011,0.560212607,0.414470682,0.516552966,0.469117149,0.974683289,0.985670115
"85:15 PPF:DEF, 2.5bar, 20mm/s, 1mm",8,1,85,1,20,2.5,,,,,,,,,,,,,,,,,,,-0.7253025041,0.2349218595,2.7428176205,-0.4284002323,,,,0.5699713107,0.524745665,0.3406741356,0.476676446,0.5203768197,0.4514947011,0.560212607,0.414470682,0.516552966,0.469117149,0.974683289,0.985670115
"85:15 PPF:DEF, 2.5bar, 20mm/s, 1mm",8,2,85,1,20,2.5,,,,,,,,,,,,,,,,,,,-0.7253025041,0.2349218595,2.7428176205,-0.4284002323,,,,0.5699713107,0.524745665,0.3406741356,0.476676446,0.5203768197,0.4514947011,0.560212607,0.414470682,0.516552966,0.469117149,0.974683289,0.985670115
"85:15 PPF:DEF, 2.5bar, 20mm/s, 1mm",8,3,85,1,20,2.5,,,,,,,,,,,,,,,,,,,-0.7253025041,0.2349218595,2.7428176205,-0.4284002323,,,,0.5699713107,0.524745665,0.3406741356,0.476676446,0.5203768197,0.4514947011,0.560212607,0.414470682,0.516552966,0.469117149,0.974683289,0.985670115
"85:15 PPF:DEF, 2.5bar, 20mm/s, 1mm",8,4,85,1,20,2.5,,,,,,,,,,,,,,,,,,,-0.7253025041,0.2349218595,2.7428176205,-0.4284002323,,,,0.5699713107,0.524745665,0.3406741356,0.476676446,0.5203768197,0.4514947011,0.560212607,0.414470682,0.516552966,0.469117149,0.974683289,0.985670115
"85:15 PPF:DEF, 2.5bar, 20mm/s, 1mm",9,1,85,1,20,2.5,,,,,,,,,,,,,,,,,,,-0.7253025041,0.2349218595,2.7428176205,-0.4284002323,,,,0.5699713107,0.524745665,0.3406741356,0.476676446,0.5203768197,0.4514947011,0.560212607,0.414470682,0.516552966,0.469117149,0.974683289,0.985670115
"85:15 PPF:DEF, 2.5bar, 20mm/s, 1mm",9,2,85,1,20,2.5,,,,,,,,,,,,,,,,,,,-0.7253025041,0.2349218595,2.7428176205,-0.4284002323,,,,0.5699713107,0.524745665,0.3406741356,0.476676446,0.5203768197,0.4514947011,0.560212607,0.414470682,0.516552966,0.469117149,0.974683289,0.985670115
"85:15 PPF:DEF, 2.5bar, 20mm/s, 1mm",9,3,85,1,20,2.5,,,,,,,,,,,,,,,,,,,-0.7253025041,0.2349218595,2.7428176205,-0.4284002323,,,,0.5699713107,0.524745665,0.3406741356,0.476676446,0.5203768197,0.4514947011,0.560212607,0.414470682,0.516552966,0.469117149,0.974683289,0.985670115
"85:15 PPF:DEF, 2.5bar, 20mm/s, 1mm",9,4,85,1,20,2.5,,,,,,,,,,,,,,,,,,,-0.7253025041,0.2349218595,2.7428176205,-0.4284002323,,,,0.5699713107,0.524745665,0.3406741356,0.476676446,0.5203768197,0.4514947011,0.560212607,0.414470682,0.516552966,0.469117149,0.974683289,0.985670115
"85:15 PPF:DEF, 2.5bar, 20mm/s, 1mm",10,1,85,1,20,2.5,,,,,,,,,,,,,,,,,,,-0.7253025041,0.2349218595,2.7428176205,-0.4284002323,,,,0.5699713107,0.524745665,0.3406741356,0.476676446,0.5203768197,0.4514947011,0.560212607,0.414470682,0.516552966,0.469117149,0.974683289,0.985670115
"85:15 PPF:DEF, 2.5bar, 20mm/s, 1mm",10,2,85,1,20,2.5,,,,,,,,,,,,,,,,,,,-0.7253025041,0.2349218595,2.7428176205,-0.4284002323,,,,0.5699713107,0.524745665,0.3406741356,0.476676446,0.5203768197,0.4514947011,0.560212607,0.414470682,0.516552966,0.469117149,0.974683289,0.985670115
"85:15 PPF:DEF, 2.5bar, 20mm/s, 1mm",10,3,85,1,20,2.5,,,,,,,,,,,,,,,,,,,-0.7253025041,0.2349218595,2.7428176205,-0.4284002323,,,,0.5699713107,0.524745665,0.3406741356,0.476676446,0.5203768197,0.4514947011,0.560212607,0.414470682,0.516552966,0.469117149,0.974683289,0.985670115
"85:15 PPF:DEF, 2.5bar, 20mm/s, 1mm",10,4,85,1,20,2.5,,,,,,,,,,,,,,,,,,,-0.7253025041,0.2349218595,2.7428176205,-0.4284002323,,,,0.5699713107,0.524745665,0.3406741356,0.476676446,0.5203768197,0.4514947011,0.560212607,0.414470682,0.516552966,0.469117149,0.974683289,0.985670115
"85:15 PPF:DEF, 2.5bar, 20mm/s, 1mm",,,,,,,,,,,,,,,,,,,,,,,,,,,,,,,,,,,,,,,,,,,
"85:15 PPF:DEF, 2.5bar, 20mm/s, 0.8mm",1,1,85,0.8,20,2.5,0.4572,0.3348,0.792,0.459,0.405,0.504,0.468,0.45,0.414,0.324,0.315,0.315,0.306,0.873,0.729,0.819,0.783,0.756,-0.7253025041,-0.7047655786,2.7428176205,-0.4284002323,0.0191867607,-0.5574408494,-0.6709064541,0.3773713107,0.327945665,0.3406741356,0.476676446,0.3196939397,0.4514947011,0.358252103,0.397381681,0.344220669,0.440865954,0.755633784,0.785086623
"85:15 PPF:DEF, 2.5bar, 20mm/s, 0.8mm",1,2,85,0.8,20,2.5,0.4266,0.333,0.7596,0.441,0.441,0.414,0.423,0.414,0.315,0.324,0.333,0.324,0.369,0.756,0.765,0.747,0.747,0.783,-0.7253025041,-0.7047655786,2.7428176205,-0.4284002323,-0.1797835757,-0.5655453159,-0.8333043239,0.3773713107,0.327945665,0.3406741356,0.476676446,0.3196939397,0.4514947011,0.358252103,0.397381681,0.344220669,0.440865954,0.755633784,0.785086623
"85:15 PPF:DEF, 2.5bar, 20mm/s, 0.8mm",1,3,85,0.8,20,2.5,0.4464,0.3006,0.747,0.468,0.468,0.441,0.45,0.405,0.288,0.306,0.279,0.333,0.297,0.756,0.774,0.72,0.783,0.702,-0.7253025041,-0.7047655786,2.7428176205,-0.4284002323,-0.0510380639,-0.7114257126,-0.8964590511,0.3773713107,0.327945665,0.3406741356,0.476676446,0.3196939397,0.4514947011,0.358252103,0.397381681,0.344220669,0.440865954,0.755633784,0.785086623
"85:15 PPF:DEF, 2.5bar, 20mm/s, 0.8mm",1,4,85,0.8,20,2.5,0.4608,0.3204,0.7812,0.468,0.468,0.459,0.45,0.459,0.324,0.306,0.315,0.297,0.36,0.792,0.774,0.774,0.747,0.819,-0.7253025041,-0.7047655786,2.7428176205,-0.4284002323,0.0425950355,-0.6222765813,-0.7250390774,0.3773713107,0.327945665,0.3406741356,0.476676446,0.3196939397,0.4514947011,0.358252103,0.397381681,0.344220669,0.440865954,0.755633784,0.785086623
"85:15 PPF:DEF, 2.5bar, 20mm/s, 0.8mm",2,1,85,0.8,20,2.5,0.5076,0.2448,0.7524,0.495,0.522,0.558,0.513,0.45,0.279,0.234,0.261,0.198,0.252,0.774,0.756,0.819,0.711,0.702,-0.7253025041,-0.7047655786,2.7428176205,-0.4284002323,0.3469026088,-0.9626641736,-0.8693927395,0.3773713107,0.327945665,0.3406741356,0.476676446,0.3196939397,0.4514947011,0.358252103,0.397381681,0.344220669,0.440865954,0.755633784,0.785086623
"85:15 PPF:DEF, 2.5bar, 20mm/s, 0.8mm",2,2,85,0.8,20,2.5,0.3492,0.4338,0.783,0.333,0.342,0.324,0.342,0.405,0.441,0.423,0.459,0.414,0.432,0.774,0.765,0.783,0.756,0.837,-0.7253025041,-0.7047655786,2.7428176205,-0.4284002323,-0.6830614853,-0.1116951927,-0.7160169735,0.3773713107,0.327945665,0.3406741356,0.476676446,0.3196939397,0.4514947011,0.358252103,0.397381681,0.344220669,0.440865954,0.755633784,0.785086623
"85:15 PPF:DEF, 2.5bar, 20mm/s, 0.8mm",2,3,85,0.8,20,2.5,0.414,0.36,0.774,0.432,0.414,0.423,0.432,0.369,0.342,0.36,0.351,0.369,0.378,0.774,0.774,0.774,0.801,0.747,-0.7253025041,-0.7047655786,2.7428176205,-0.4284002323,-0.2617125377,-0.4439783186,-0.7611274929,0.3773713107,0.327945665,0.3406741356,0.476676446,0.3196939397,0.4514947011,0.358252103,0.397381681,0.344220669,0.440865954,0.755633784,0.785086623
"85:15 PPF:DEF, 2.5bar, 20mm/s, 0.8mm",2,4,85,0.8,20,2.5,0.423,0.324,0.747,0.378,0.576,0.405,0.369,0.387,0.369,0.198,0.306,0.36,0.387,0.747,0.774,0.711,0.729,0.774,-0.7253025041,-0.7047655786,2.7428176205,-0.4284002323,-0.2031918505,-0.6060676483,-0.8964590511,0.3773713107,0.327945665,0.3406741356,0.476676446,0.3196939397,0.4514947011,0.358252103,0.397381681,0.344220669,0.440865954,0.755633784,0.785086623
"85:15 PPF:DEF, 2.5bar, 20mm/s, 0.8mm",3,1,85,0.8,20,2.5,0.3852,0.3762,0.7614,0.387,0.423,0.387,0.36,0.369,0.288,0.378,0.405,0.405,0.405,0.675,0.801,0.792,0.765,0.774,-0.7253025041,-0.7047655786,2.7428176205,-0.4284002323,-0.4489787366,-0.3710381202,-0.8242822201,0.3773713107,0.327945665,0.3406741356,0.476676446,0.3196939397,0.4514947011,0.358252103,0.397381681,0.344220669,0.440865954,0.755633784,0.785086623
"85:15 PPF:DEF, 2.5bar, 20mm/s, 0.8mm",3,2,85,0.8,20,2.5,0.4356,0.3114,0.747,0.441,0.45,0.441,0.414,0.432,0.297,0.306,0.315,0.342,0.297,0.738,0.756,0.756,0.756,0.729,-0.7253025041,-0.7047655786,2.7428176205,-0.4284002323,-0.1212628885,-0.6627989137,-0.8964590511,0.3773713107,0.327945665,0.3406741356,0.476676446,0.3196939397,0.4514947011,0.358252103,0.397381681,0.344220669,0.440865954,0.755633784,0.785086623
"85:15 PPF:DEF, 2.5bar, 20mm/s, 0.8mm",3,3,85,0.8,20,2.5,0.441,0.3132,0.7542,0.45,0.441,0.423,0.477,0.414,0.288,0.333,0.297,0.315,0.333,0.738,0.774,0.72,0.792,0.747,-0.7253025041,-0.7047655786,2.7428176205,-0.4284002323,-0.0861504762,-0.6546944472,-0.8603706356,0.3773713107,0.327945665,0.3406741356,0.476676446,0.3196939397,0.4514947011,0.358252103,0.397381681,0.344220669,0.440865954,0.755633784,0.785086623
"85:15 PPF:DEF, 2.5bar, 20mm/s, 0.8mm",3,4,85,0.8,20,2.5,0.4662,0.297,0.7632,0.45,0.468,0.54,0.441,0.432,0.288,0.288,0.261,0.333,0.315,0.738,0.756,0.801,0.774,0.747,-0.7253025041,-0.7047655786,2.7428176205,-0.4284002323,0.0777074478,-0.7276346456,-0.8152601162,0.3773713107,0.327945665,0.3406741356,0.476676446,0.3196939397,0.4514947011,0.358252103,0.397381681,0.344220669,0.440865954,0.755633784,0.785086623
"85:15 PPF:DEF, 2.5bar, 20mm/s, 0.8mm",4,1,85,0.8,20,2.5,0.4086,0.378,0.7866,0.423,0.378,0.477,0.414,0.351,0.315,0.351,0.369,0.387,0.468,0.738,0.729,0.846,0.801,0.819,-0.7253025041,-0.7047655786,2.7428176205,-0.4284002323,-0.29682495,-0.3629336537,-0.6979727657,0.3773713107,0.327945665,0.3406741356,0.476676446,0.3196939397,0.4514947011,0.358252103,0.397381681,0.344220669,0.440865954,0.755633784,0.785086623
"85:15 PPF:DEF, 2.5bar, 20mm/s, 0.8mm",4,2,85,0.8,20,2.5,0.3258,0.4356,0.7614,0.306,0.414,0.234,0.36,0.315,0.405,0.522,0.396,0.423,0.432,0.711,0.936,0.63,0.783,0.747,-0.7253025041,-0.7047655786,2.7428176205,-0.4284002323,-0.8352152719,-0.1035907262,-0.8242822201,0.3773713107,0.327945665,0.3406741356,0.476676446,0.3196939397,0.4514947011,0.358252103,0.397381681,0.344220669,0.440865954,0.755633784,0.785086623
"85:15 PPF:DEF, 2.5bar, 20mm/s, 0.8mm",4,3,85,0.8,20,2.5,0.4104,0.3654,0.7758,0.369,0.423,0.468,0.333,0.459,0.36,0.423,0.288,0.36,0.396,0.729,0.846,0.756,0.693,0.855,-0.7253025041,-0.7047655786,2.7428176205,-0.4284002323,-0.2851208126,-0.4196649191,-0.752105389,0.3773713107,0.327945665,0.3406741356,0.476676446,0.3196939397,0.4514947011,0.358252103,0.397381681,0.344220669,0.440865954,0.755633784,0.785086623
"85:15 PPF:DEF, 2.5bar, 20mm/s, 0.8mm",4,4,85,0.8,20,2.5,0.4158,0.3276,0.7434,0.351,0.432,0.468,0.369,0.459,0.369,0.342,0.306,0.306,0.315,0.72,0.774,0.774,0.675,0.774,-0.7253025041,-0.7047655786,2.7428176205,-0.4284002323,-0.2500084003,-0.5898587153,-0.9145032589,0.3773713107,0.327945665,0.3406741356,0.476676446,0.3196939397,0.4514947011,0.358252103,0.397381681,0.344220669,0.440865954,0.755633784,0.785086623
"85:15 PPF:DEF, 2.5bar, 20mm/s, 0.8mm",5,1,85,0.8,20,2.5,0.4248,0.3186,0.7434,0.468,0.423,0.414,0.423,0.396,0.306,0.306,0.315,0.342,0.324,0.774,0.729,0.729,0.765,0.72,-0.7253025041,-0.7047655786,2.7428176205,-0.4284002323,-0.1914877131,-0.6303810477,-0.9145032589,0.3773713107,0.327945665,0.3406741356,0.476676446,0.3196939397,0.4514947011,0.358252103,0.397381681,0.344220669,0.440865954,0.755633784,0.785086623
"85:15 PPF:DEF, 2.5bar, 20mm/s, 0.8mm",5,2,85,0.8,20,2.5,0.4572,0.3258,0.783,0.693,0.441,0.369,0.45,0.333,0.225,0.387,0.306,0.396,0.315,0.918,0.828,0.675,0.846,0.648,-0.7253025041,-0.7047655786,2.7428176205,-0.4284002323,0.0191867607,-0.5979631818,-0.7160169735,0.3773713107,0.327945665,0.3406741356,0.476676446,0.3196939397,0.4514947011,0.358252103,0.397381681,0.344220669,0.440865954,0.755633784,0.785086623
"85:15 PPF:DEF, 2.5bar, 20mm/s, 0.8mm",5,3,85,0.8,20,2.5,0.4374,0.3186,0.756,0.432,0.396,0.369,0.576,0.414,0.324,0.414,0.36,0.189,0.306,0.756,0.81,0.729,0.765,0.72,-0.7253025041,-0.7047655786,2.7428176205,-0.4284002323,-0.1095587511,-0.6303810477,-0.8513485317,0.3773713107,0.327945665,0.3406741356,0.476676446,0.3196939397,0.4514947011,0.358252103,0.397381681,0.344220669,0.440865954,0.755633784,0.785086623
"85:15 PPF:DEF, 2.5bar, 20mm/s, 0.8mm",5,4,85,0.8,20,2.5,0.441,0.3456,0.7866,0.486,0.432,0.423,0.378,0.486,0.36,0.324,0.387,0.378,0.279,0.846,0.756,0.81,0.756,0.765,-0.7253025041,-0.7047655786,2.7428176205,-0.4284002323,-0.0861504762,-0.5088140505,-0.6979727657,0.3773713107,0.327945665,0.3406741356,0.476676446,0.3196939397,0.4514947011,0.358252103,0.397381681,0.344220669,0.440865954,0.755633784,0.785086623
"85:15 PPF:DEF, 2.5bar, 20mm/s, 0.8mm",6,1,85,0.8,20,2.5,0.3798,0.3618,0.7416,0.333,0.36,0.459,0.369,0.378,0.324,0.378,0.342,0.36,0.405,0.657,0.738,0.801,0.729,0.783,-0.7253025041,-0.7047655786,2.7428176205,-0.4284002323,-0.4840911489,-0.4358738521,-0.9235253627,0.3773713107,0.327945665,0.3406741356,0.476676446,0.3196939397,0.4514947011,0.358252103,0.397381681,0.344220669,0.440865954,0.755633784,0.785086623
"85:15 PPF:DEF, 2.5bar, 20mm/s, 0.8mm",6,2,85,0.8,20,2.5,0.4554,0.3348,0.7902,0.396,0.486,0.459,0.45,0.486,0.324,0.279,0.162,0.441,0.468,0.72,0.765,0.621,0.891,0.954,-0.7253025041,-0.7047655786,2.7428176205,-0.4284002323,0.0074826232,-0.5574408494,-0.679928558,0.3773713107,0.327945665,0.3406741356,0.476676446,0.3196939397,0.4514947011,0.358252103,0.397381681,0.344220669,0.440865954,0.755633784,0.785086623
"85:15 PPF:DEF, 2.5bar, 20mm/s, 0.8mm",6,3,85,0.8,20,2.5,0.468,0.2808,0.7488,0.432,0.459,0.504,0.441,0.504,0.306,0.315,0.189,0.27,0.324,0.738,0.774,0.693,0.711,0.828,-0.7253025041,-0.7047655786,2.7428176205,-0.4284002323,0.0894115853,-0.8005748439,-0.8874369472,0.3773713107,0.327945665,0.3406741356,0.476676446,0.3196939397,0.4514947011,0.358252103,0.397381681,0.344220669,0.440865954,0.755633784,0.785086623
"85:15 PPF:DEF, 2.5bar, 20mm/s, 0.8mm",6,4,85,0.8,20,2.5,0.4356,0.3924,0.828,0.333,0.351,0.576,0.504,0.414,0.225,0.414,0.387,0.468,0.468,0.558,0.765,0.963,0.972,0.882,-0.7253025041,-0.7047655786,2.7428176205,-0.4284002323,-0.1212628885,-0.2980979218,-0.4904643765,0.3773713107,0.327945665,0.3406741356,0.476676446,0.3196939397,0.4514947011,0.358252103,0.397381681,0.344220669,0.440865954,0.755633784,0.785086623
"85:15 PPF:DEF, 2.5bar, 20mm/s, 0.8mm",7,1,85,0.8,20,2.5,0.3852,0.3438,0.729,0.405,0.468,0.432,0.387,0.234,0.333,0.333,0.315,0.306,0.432,0.738,0.801,0.747,0.693,0.666,-0.7253025041,-0.7047655786,2.7428176205,-0.4284002323,-0.4489787366,-0.5169185169,-0.9866800899,0.3773713107,0.327945665,0.3406741356,0.476676446,0.3196939397,0.4514947011,0.358252103,0.397381681,0.344220669,0.440865954,0.755633784,0.785086623
"85:15 PPF:DEF, 2.5bar, 20mm/s, 0.8mm",7,2,85,0.8,20,2.5,0.5148,0.3348,0.8496,0.612,0.612,0.531,0.423,0.396,0.135,0.477,0.225,0.468,0.369,0.747,1.089,0.756,0.891,0.765,-0.7253025041,-0.7047655786,2.7428176205,-0.4284002323,0.3937191585,-0.5574408494,-0.3821991299,0.3773713107,0.327945665,0.3406741356,0.476676446,0.3196939397,0.4514947011,0.358252103,0.397381681,0.344220669,0.440865954,0.755633784,0.785086623
"85:15 PPF:DEF, 2.5bar, 20mm/s, 0.8mm",7,3,85,0.8,20,2.5,0.5364,0.3186,0.855,0.639,0.495,0.468,0.594,0.486,0.252,0.252,0.288,0.36,0.441,0.891,0.747,0.756,0.954,0.927,-0.7253025041,-0.7047655786,2.7428176205,-0.4284002323,0.5341688077,-0.6303810477,-0.3551328183,0.3773713107,0.327945665,0.3406741356,0.476676446,0.3196939397,0.4514947011,0.358252103,0.397381681,0.344220669,0.440865954,0.755633784,0.785086623
"85:15 PPF:DEF, 2.5bar, 20mm/s, 0.8mm",7,4,85,0.8,20,2.5,0.5292,0.2448,0.774,0.567,0.621,0.621,0.216,0.621,0.117,0.261,0.252,0.261,0.333,0.684,0.882,0.873,0.477,0.954,-0.7253025041,-0.7047655786,2.7428176205,-0.4284002323,0.487352258,-0.9626641736,-0.7611274929,0.3773713107,0.327945665,0.3406741356,0.476676446,0.3196939397,0.4514947011,0.358252103,0.397381681,0.344220669,0.440865954,0.755633784,0.785086623
"85:15 PPF:DEF, 2.5bar, 20mm/s, 0.8mm",8,1,85,0.8,20,2.5,0.4788,0.2376,0.7164,0.495,0.594,0.558,0.405,0.342,0.225,0.216,0.297,0.216,0.234,0.72,0.81,0.855,0.621,0.576,-0.7253025041,-0.7047655786,2.7428176205,-0.4284002323,0.1596364099,-0.9950820396,-1.0498348171,0.3773713107,0.327945665,0.3406741356,0.476676446,0.3196939397,0.4514947011,0.358252103,0.397381681,0.344220669,0.440865954,0.755633784,0.785086623
"85:15 PPF:DEF, 2.5bar, 20mm/s, 0.8mm",8,2,85,0.8,20,2.5,0.504,0.288,0.792,0.234,0.594,0.531,0.711,0.45,0.108,0.279,0.198,0.522,0.333,0.342,0.873,0.729,1.233,0.783,-0.7253025041,-0.7047655786,2.7428176205,-0.4284002323,0.3234943339,-0.768156978,-0.6709064541,0.3773713107,0.327945665,0.3406741356,0.476676446,0.3196939397,0.4514947011,0.358252103,0.397381681,0.344220669,0.440865954,0.755633784,0.785086623
"85:15 PPF:DEF, 2.5bar, 20mm/s, 0.8mm",8,3,85,0.8,20,2.5,0.4896,0.342,0.8316,0.306,0.585,0.63,0.441,0.486,0.351,0.252,0.477,0.333,0.297,0.657,0.837,1.107,0.774,0.783,-0.7253025041,-0.7047655786,2.7428176205,-0.4284002323,0.2298612344,-0.5250229834,-0.4724201687,0.3773713107,0.327945665,0.3406741356,0.476676446,0.3196939397,0.4514947011,0.358252103,0.397381681,0.344220669,0.440865954,0.755633784,0.785086623
"85:15 PPF:DEF, 2.5bar, 20mm/s, 0.8mm",8,4,85,0.8,20,2.5,0.6768,0.3672,1.044,0.756,0.486,0.675,0.459,1.008,0.378,0.261,0.45,0.315,0.432,1.134,0.747,1.125,0.774,1.44,-0.7253025041,-0.7047655786,2.7428176205,-0.4284002323,1.4470915274,-0.4115604526,0.5921880891,0.3773713107,0.327945665,0.3406741356,0.476676446,0.3196939397,0.4514947011,0.358252103,0.397381681,0.344220669,0.440865954,0.755633784,0.785086623
"85:15 PPF:DEF, 2.5bar, 20mm/s, 0.8mm",9,1,85,0.8,20,2.5,0.5112,0.261,0.7722,0.468,0.378,0.558,0.702,0.45,0.315,0.135,0.477,0.108,0.27,0.783,0.513,1.035,0.81,0.72,-0.7253025041,-0.7047655786,2.7428176205,-0.4284002323,0.3703108836,-0.8897239753,-0.7701495968,0.3773713107,0.327945665,0.3406741356,0.476676446,0.3196939397,0.4514947011,0.358252103,0.397381681,0.344220669,0.440865954,0.755633784,0.785086623
"85:15 PPF:DEF, 2.5bar, 20mm/s, 0.8mm",9,2,85,0.8,20,2.5,0.5166,0.3492,0.8658,0.423,0.396,0.441,0.675,0.648,0.468,0.27,0.369,0.243,0.396,0.891,0.666,0.81,0.918,1.044,-0.7253025041,-0.7047655786,2.7428176205,-0.4284002323,0.4054232959,-0.4926051175,-0.301000195,0.3773713107,0.327945665,0.3406741356,0.476676446,0.3196939397,0.4514947011,0.358252103,0.397381681,0.344220669,0.440865954,0.755633784,0.785086623
"85:15 PPF:DEF, 2.5bar, 20mm/s, 0.8mm",9,3,85,0.8,20,2.5,0.5166,0.3636,0.8802,0.45,0.531,0.603,0.459,0.54,0.558,0.36,0.324,0.306,0.27,1.008,0.891,0.927,0.765,0.81,-0.7253025041,-0.7047655786,2.7428176205,-0.4284002323,0.4054232959,-0.4277693856,-0.228823364,0.3773713107,0.327945665,0.3406741356,0.476676446,0.3196939397,0.4514947011,0.358252103,0.397381681,0.344220669,0.440865954,0.755633784,0.785086623
"85:15 PPF:DEF, 2.5bar, 20mm/s, 0.8mm",9,4,85,0.8,20,2.5,,,,,,,,,,,,,,,,,,,-0.7253025041,-0.7047655786,2.7428176205,-0.4284002323,,,,0.3773713107,0.327945665,0.3406741356,0.476676446,0.3196939397,0.4514947011,0.358252103,0.397381681,0.344220669,0.440865954,0.755633784,0.785086623
"85:15 PPF:DEF, 2.5bar, 20mm/s, 0.8mm",10,1,85,0.8,20,2.5,,,,,,,,,,,,,,,,,,,-0.7253025041,-0.7047655786,2.7428176205,-0.4284002323,,,,0.3773713107,0.327945665,0.3406741356,0.476676446,0.3196939397,0.4514947011,0.358252103,0.397381681,0.344220669,0.440865954,0.755633784,0.785086623
"85:15 PPF:DEF, 2.5bar, 20mm/s, 0.8mm",10,2,85,0.8,20,2.5,,,,,,,,,,,,,,,,,,,-0.7253025041,-0.7047655786,2.7428176205,-0.4284002323,,,,0.3773713107,0.327945665,0.3406741356,0.476676446,0.3196939397,0.4514947011,0.358252103,0.397381681,0.344220669,0.440865954,0.755633784,0.785086623
"85:15 PPF:DEF, 2.5bar, 20mm/s, 0.8mm",10,3,85,0.8,20,2.5,,,,,,,,,,,,,,,,,,,-0.7253025041,-0.7047655786,2.7428176205,-0.4284002323,,,,0.3773713107,0.327945665,0.3406741356,0.476676446,0.3196939397,0.4514947011,0.358252103,0.397381681,0.344220669,0.440865954,0.755633784,0.785086623
"85:15 PPF:DEF, 2.5bar, 20mm/s, 0.8mm",10,4,85,0.8,20,2.5,,,,,,,,,,,,,,,,,,,-0.7253025041,-0.7047655786,2.7428176205,-0.4284002323,,,,0.3773713107,0.327945665,0.3406741356,0.476676446,0.3196939397,0.4514947011,0.358252103,0.397381681,0.344220669,0.440865954,0.755633784,0.785086623
"85:15 PPF:DEF, 2.5bar, 20mm/s, 0.8mm",,,,,,,,,,,,,,,,,,,,,,,,,,,,,,,,,,,,,,,,,,,
"85:15 PPF:DEF, 3bar, 5mm/s, 1.2mm",1,1,85,1.2,5,3,0.7056,0.4176,1.1232,0.639,0.792,0.684,0.783,0.63,0.54,0.27,0.468,0.279,0.531,1.179,1.062,1.152,1.062,1.161,-0.7253025041,1.1746092977,-0.8062444689,0.4383630284,1.6343577263,-0.184635391,0.9891606598,0.6413682007,0.548741665,0.5737340656,0.563643446,0.5360677121,0.6359209313,0.565448226,0.562620354,0.577319395,0.56626684,1.12806858,1.143586235
"85:15 PPF:DEF, 3bar, 5mm/s, 1.2mm",1,2,85,1.2,5,3,0.6462,0.4896,1.1358,0.549,0.783,0.567,0.765,0.567,0.594,0.315,0.603,0.324,0.612,1.143,1.098,1.17,1.089,1.179,-0.7253025041,1.1746092977,-0.8062444689,0.4383630284,1.248121191,0.1395432684,1.052315387,0.6413682007,0.548741665,0.5737340656,0.563643446,0.5360677121,0.6359209313,0.565448226,0.562620354,0.577319395,0.56626684,1.12806858,1.143586235
"85:15 PPF:DEF, 3bar, 5mm/s, 1.2mm",1,3,85,1.2,5,3,0.6858,0.441,1.1268,0.783,0.558,0.756,0.567,0.765,0.351,0.63,0.333,0.594,0.297,1.134,1.188,1.089,1.161,1.062,-0.7253025041,1.1746092977,-0.8062444689,0.4383630284,1.5056122145,-0.0792773267,1.0072048676,0.6413682007,0.548741665,0.5737340656,0.563643446,0.5360677121,0.6359209313,0.565448226,0.562620354,0.577319395,0.56626684,1.12806858,1.143586235
"85:15 PPF:DEF, 3bar, 5mm/s, 1.2mm",1,4,85,1.2,5,3,0.6426,0.5094,1.152,0.54,0.756,0.567,0.765,0.585,0.594,0.378,0.594,0.378,0.603,1.134,1.134,1.161,1.143,1.188,-0.7253025041,1.1746092977,-0.8062444689,0.4383630284,1.2247129162,0.2286923997,1.1335143219,0.6413682007,0.548741665,0.5737340656,0.563643446,0.5360677121,0.6359209313,0.565448226,0.562620354,0.577319395,0.56626684,1.12806858,1.143586235
"85:15 PPF:DEF, 3bar, 5mm/s, 1.2mm",2,1,85,1.2,5,3,0.6246,0.5274,1.152,0.54,0.639,0.576,0.747,0.621,0.675,0.486,0.558,0.414,0.504,1.215,1.125,1.134,1.161,1.125,-0.7253025041,1.1746092977,-0.8062444689,0.4383630284,1.1076715419,0.3097370646,1.1335143219,0.6413682007,0.548741665,0.5737340656,0.563643446,0.5360677121,0.6359209313,0.565448226,0.562620354,0.577319395,0.56626684,1.12806858,1.143586235
"85:15 PPF:DEF, 3bar, 5mm/s, 1.2mm",2,2,85,1.2,5,3,0.6372,0.522,1.1592,0.558,0.549,0.765,0.54,0.774,0.657,0.45,0.531,0.45,0.522,1.215,0.999,1.296,0.99,1.296,-0.7253025041,1.1746092977,-0.8062444689,0.4383630284,1.1896005039,0.2854236651,1.1696027374,0.6413682007,0.548741665,0.5737340656,0.563643446,0.5360677121,0.6359209313,0.565448226,0.562620354,0.577319395,0.56626684,1.12806858,1.143586235
"85:15 PPF:DEF, 3bar, 5mm/s, 1.2mm",2,3,85,1.2,5,3,0.6678,0.5004,1.1682,0.621,0.774,0.531,0.81,0.603,0.657,0.378,0.549,0.423,0.495,1.278,1.152,1.08,1.233,1.098,-0.7253025041,1.1746092977,-0.8062444689,0.4383630284,1.3885708402,0.1881700673,1.2147132568,0.6413682007,0.548741665,0.5737340656,0.563643446,0.5360677121,0.6359209313,0.565448226,0.562620354,0.577319395,0.56626684,1.12806858,1.143586235
"85:15 PPF:DEF, 3bar, 5mm/s, 1.2mm",2,4,85,1.2,5,3,0.6516,0.4932,1.1448,0.621,0.774,0.477,0.783,0.603,0.594,0.387,0.531,0.45,0.504,1.215,1.161,1.008,1.233,1.107,-0.7253025041,1.1746092977,-0.8062444689,0.4383630284,1.2832336033,0.1557522014,1.0974259064,0.6413682007,0.548741665,0.5737340656,0.563643446,0.5360677121,0.6359209313,0.565448226,0.562620354,0.577319395,0.56626684,1.12806858,1.143586235
"85:15 PPF:DEF, 3bar, 5mm/s, 1.2mm",3,1,85,1.2,5,3,0.6768,0.495,1.1718,0.783,0.72,0.522,0.684,0.675,0.531,0.36,0.684,0.387,0.513,1.314,1.08,1.206,1.071,1.188,-0.7253025041,1.1746092977,-0.8062444689,0.4383630284,1.4470915274,0.1638566678,1.2327574646,0.6413682007,0.548741665,0.5737340656,0.563643446,0.5360677121,0.6359209313,0.565448226,0.562620354,0.577319395,0.56626684,1.12806858,1.143586235
"85:15 PPF:DEF, 3bar, 5mm/s, 1.2mm",3,2,85,1.2,5,3,0.4716,0.6768,1.1484,0.45,0.495,0.45,0.513,0.45,0.756,0.576,0.765,0.54,0.747,1.206,1.071,1.215,1.053,1.197,-0.7253025041,1.1746092977,-0.8062444689,0.4383630284,0.1128198601,0.9824077829,1.1154701141,0.6413682007,0.548741665,0.5737340656,0.563643446,0.5360677121,0.6359209313,0.565448226,0.562620354,0.577319395,0.56626684,1.12806858,1.143586235
"85:15 PPF:DEF, 3bar, 5mm/s, 1.2mm",3,3,85,1.2,5,3,0.702,0.423,1.125,0.711,0.693,0.702,0.684,0.72,0.36,0.558,0.315,0.558,0.324,1.071,1.251,1.017,1.242,1.044,-0.7253025041,1.1746092977,-0.8062444689,0.4383630284,1.6109494514,-0.1603219916,0.9981827637,0.6413682007,0.548741665,0.5737340656,0.563643446,0.5360677121,0.6359209313,0.565448226,0.562620354,0.577319395,0.56626684,1.12806858,1.143586235
"85:15 PPF:DEF, 3bar, 5mm/s, 1.2mm",3,4,85,1.2,5,3,0.6984,0.4788,1.1772,0.711,0.72,0.666,0.711,0.684,0.54,0.315,0.603,0.351,0.585,1.251,1.035,1.269,1.062,1.269,-0.7253025041,1.1746092977,-0.8062444689,0.4383630284,1.5875411766,0.0909164695,1.2598237762,0.6413682007,0.548741665,0.5737340656,0.563643446,0.5360677121,0.6359209313,0.565448226,0.562620354,0.577319395,0.56626684,1.12806858,1.143586235
"85:15 PPF:DEF, 3bar, 5mm/s, 1.2mm",4,1,85,1.2,5,3,0.6066,0.5742,1.1808,0.666,0.522,0.594,0.594,0.657,0.639,0.45,0.693,0.486,0.603,1.305,0.972,1.287,1.08,1.26,-0.7253025041,1.1746092977,-0.8062444689,0.4383630284,0.9906301675,0.5204531932,1.277867984,0.6413682007,0.548741665,0.5737340656,0.563643446,0.5360677121,0.6359209313,0.565448226,0.562620354,0.577319395,0.56626684,1.12806858,1.143586235
"85:15 PPF:DEF, 3bar, 5mm/s, 1.2mm",4,2,85,1.2,5,3,0.6174,0.5058,1.1232,0.495,0.621,0.729,0.567,0.675,0.549,0.477,0.45,0.558,0.495,1.044,1.098,1.179,1.125,1.17,-0.7253025041,1.1746092977,-0.8062444689,0.4383630284,1.0608549921,0.2124834667,0.9891606598,0.6413682007,0.548741665,0.5737340656,0.563643446,0.5360677121,0.6359209313,0.565448226,0.562620354,0.577319395,0.56626684,1.12806858,1.143586235
"85:15 PPF:DEF, 3bar, 5mm/s, 1.2mm",4,3,85,1.2,5,3,0.6588,0.5058,1.1646,0.657,0.747,0.576,0.711,0.603,0.675,0.387,0.495,0.558,0.414,1.332,1.134,1.071,1.269,1.017,-0.7253025041,1.1746092977,-0.8062444689,0.4383630284,1.3300501531,0.2124834667,1.1966690491,0.6413682007,0.548741665,0.5737340656,0.563643446,0.5360677121,0.6359209313,0.565448226,0.562620354,0.577319395,0.56626684,1.12806858,1.143586235
"85:15 PPF:DEF, 3bar, 5mm/s, 1.2mm",4,4,85,1.2,5,3,0.5634,0.5832,1.1466,0.711,0.414,0.612,0.459,0.621,0.522,0.639,0.603,0.594,0.558,1.233,1.053,1.215,1.053,1.179,-0.7253025041,1.1746092977,-0.8062444689,0.4383630284,0.7097308692,0.5609755256,1.1064480103,0.6413682007,0.548741665,0.5737340656,0.563643446,0.5360677121,0.6359209313,0.565448226,0.562620354,0.577319395,0.56626684,1.12806858,1.143586235
"85:15 PPF:DEF, 3bar, 5mm/s, 1.2mm",5,1,85,1.2,5,3,0.6768,0.4554,1.1322,0.765,0.756,0.522,0.675,0.666,0.387,0.459,0.513,0.459,0.459,1.152,1.215,1.035,1.134,1.125,-0.7253025041,1.1746092977,-0.8062444689,0.4383630284,1.4470915274,-0.0144415948,1.0342711792,0.6413682007,0.548741665,0.5737340656,0.563643446,0.5360677121,0.6359209313,0.565448226,0.562620354,0.577319395,0.56626684,1.12806858,1.143586235
"85:15 PPF:DEF, 3bar, 5mm/s, 1.2mm",5,2,85,1.2,5,3,0.7326,0.432,1.1646,0.792,0.675,0.729,0.684,0.783,0.369,0.477,0.45,0.432,0.432,1.161,1.152,1.179,1.116,1.215,-0.7253025041,1.1746092977,-0.8062444689,0.4383630284,1.8099197878,-0.1197996592,1.1966690491,0.6413682007,0.548741665,0.5737340656,0.563643446,0.5360677121,0.6359209313,0.565448226,0.562620354,0.577319395,0.56626684,1.12806858,1.143586235
"85:15 PPF:DEF, 3bar, 5mm/s, 1.2mm",5,3,85,1.2,5,3,0.7164,0.4374,1.1538,0.729,0.711,0.711,0.693,0.738,0.477,0.423,0.441,0.423,0.423,1.206,1.134,1.152,1.116,1.161,-0.7253025041,1.1746092977,-0.8062444689,0.4383630284,1.7045825509,-0.0954862597,1.1425364258,0.6413682007,0.548741665,0.5737340656,0.563643446,0.5360677121,0.6359209313,0.565448226,0.562620354,0.577319395,0.56626684,1.12806858,1.143586235
"85:15 PPF:DEF, 3bar, 5mm/s, 1.2mm",5,4,85,1.2,5,3,0.7488,0.405,1.1538,0.783,0.693,0.792,0.693,0.783,0.414,0.378,0.441,0.387,0.405,1.197,1.071,1.233,1.08,1.188,-0.7253025041,1.1746092977,-0.8062444689,0.4383630284,1.9152570247,-0.2413666564,1.1425364258,0.6413682007,0.548741665,0.5737340656,0.563643446,0.5360677121,0.6359209313,0.565448226,0.562620354,0.577319395,0.56626684,1.12806858,1.143586235
"85:15 PPF:DEF, 3bar, 5mm/s, 1.2mm",6,1,85,1.2,5,3,0.6948,0.4572,1.152,0.774,0.639,0.648,0.711,0.702,0.486,0.396,0.495,0.522,0.387,1.26,1.035,1.143,1.233,1.089,-0.7253025041,1.1746092977,-0.8062444689,0.4383630284,1.5641329017,-0.0063371284,1.1335143219,0.6413682007,0.548741665,0.5737340656,0.563643446,0.5360677121,0.6359209313,0.565448226,0.562620354,0.577319395,0.56626684,1.12806858,1.143586235
"85:15 PPF:DEF, 3bar, 5mm/s, 1.2mm",6,2,85,1.2,5,3,0.7002,0.4086,1.1088,0.81,0.657,0.711,0.657,0.666,0.333,0.486,0.387,0.486,0.351,1.143,1.143,1.098,1.143,1.017,-0.7253025041,1.1746092977,-0.8062444689,0.4383630284,1.599245314,-0.2251577235,0.9169838288,0.6413682007,0.548741665,0.5737340656,0.563643446,0.5360677121,0.6359209313,0.565448226,0.562620354,0.577319395,0.56626684,1.12806858,1.143586235
"85:15 PPF:DEF, 3bar, 5mm/s, 1.2mm",6,3,85,1.2,5,3,0.6912,0.4536,1.1448,0.747,0.702,0.657,0.675,0.675,0.558,0.387,0.396,0.54,0.387,1.305,1.089,1.053,1.215,1.062,-0.7253025041,1.1746092977,-0.8062444689,0.4383630284,1.5407246268,-0.0225460613,1.0974259064,0.6413682007,0.548741665,0.5737340656,0.563643446,0.5360677121,0.6359209313,0.565448226,0.562620354,0.577319395,0.56626684,1.12806858,1.143586235
"85:15 PPF:DEF, 3bar, 5mm/s, 1.2mm",6,4,85,1.2,5,3,0.6876,0.441,1.1286,0.765,0.711,0.666,0.621,0.675,0.468,0.45,0.36,0.513,0.414,1.233,1.161,1.026,1.134,1.089,-0.7253025041,1.1746092977,-0.8062444689,0.4383630284,1.517316352,-0.0792773267,1.0162269715,0.6413682007,0.548741665,0.5737340656,0.563643446,0.5360677121,0.6359209313,0.565448226,0.562620354,0.577319395,0.56626684,1.12806858,1.143586235
"85:15 PPF:DEF, 3bar, 5mm/s, 1.2mm",7,1,85,1.2,5,3,0.7092,0.3996,1.1088,0.702,0.702,0.738,0.675,0.729,0.414,0.414,0.378,0.459,0.333,1.116,1.116,1.116,1.134,1.062,-0.7253025041,1.1746092977,-0.8062444689,0.4383630284,1.6577660012,-0.2656800559,0.9169838288,0.6413682007,0.548741665,0.5737340656,0.563643446,0.5360677121,0.6359209313,0.565448226,0.562620354,0.577319395,0.56626684,1.12806858,1.143586235
"85:15 PPF:DEF, 3bar, 5mm/s, 1.2mm",7,2,85,1.2,5,3,0.7056,0.4122,1.1178,0.693,0.693,0.729,0.702,0.711,0.423,0.414,0.396,0.441,0.387,1.116,1.107,1.125,1.143,1.098,-0.7253025041,1.1746092977,-0.8062444689,0.4383630284,1.6343577263,-0.2089487905,0.9620943482,0.6413682007,0.548741665,0.5737340656,0.563643446,0.5360677121,0.6359209313,0.565448226,0.562620354,0.577319395,0.56626684,1.12806858,1.143586235
"85:15 PPF:DEF, 3bar, 5mm/s, 1.2mm",7,3,85,1.2,5,3,0.7038,0.4032,1.107,0.684,0.72,0.702,0.729,0.684,0.378,0.45,0.378,0.414,0.396,1.062,1.17,1.08,1.143,1.08,-0.7253025041,1.1746092977,-0.8062444689,0.4383630284,1.6226535889,-0.2494711229,0.9079617249,0.6413682007,0.548741665,0.5737340656,0.563643446,0.5360677121,0.6359209313,0.565448226,0.562620354,0.577319395,0.56626684,1.12806858,1.143586235
"85:15 PPF:DEF, 3bar, 5mm/s, 1.2mm",7,4,85,1.2,5,3,0.693,0.405,1.098,0.684,0.711,0.684,0.72,0.666,0.333,0.423,0.405,0.432,0.432,1.017,1.134,1.089,1.152,1.098,-0.7253025041,1.1746092977,-0.8062444689,0.4383630284,1.5524287643,-0.2413666564,0.8628512055,0.6413682007,0.548741665,0.5737340656,0.563643446,0.5360677121,0.6359209313,0.565448226,0.562620354,0.577319395,0.56626684,1.12806858,1.143586235
"85:15 PPF:DEF, 3bar, 5mm/s, 1.2mm",8,1,85,1.2,5,3,0.7686,0.3852,1.1538,0.783,0.738,0.783,0.756,0.783,0.468,0.315,0.396,0.387,0.36,1.251,1.053,1.179,1.143,1.143,-0.7253025041,1.1746092977,-0.8062444689,0.4383630284,2.0440025364,-0.3305157878,1.1425364258,0.6413682007,0.548741665,0.5737340656,0.563643446,0.5360677121,0.6359209313,0.565448226,0.562620354,0.577319395,0.56626684,1.12806858,1.143586235
"85:15 PPF:DEF, 3bar, 5mm/s, 1.2mm",8,2,85,1.2,5,3,0.7704,0.3852,1.1556,0.864,0.72,0.765,0.747,0.756,0.342,0.396,0.387,0.414,0.387,1.206,1.116,1.152,1.161,1.143,-0.7253025041,1.1746092977,-0.8062444689,0.4383630284,2.0557066739,-0.3305157878,1.1515585297,0.6413682007,0.548741665,0.5737340656,0.563643446,0.5360677121,0.6359209313,0.565448226,0.562620354,0.577319395,0.56626684,1.12806858,1.143586235
"85:15 PPF:DEF, 3bar, 5mm/s, 1.2mm",8,3,85,1.2,5,3,0.7866,0.396,1.1826,0.837,0.819,0.756,0.729,0.792,0.54,0.234,0.333,0.45,0.423,1.377,1.053,1.089,1.179,1.215,-0.7253025041,1.1746092977,-0.8062444689,0.4383630284,2.1610439107,-0.2818889889,1.2868900879,0.6413682007,0.548741665,0.5737340656,0.563643446,0.5360677121,0.6359209313,0.565448226,0.562620354,0.577319395,0.56626684,1.12806858,1.143586235
"85:15 PPF:DEF, 3bar, 5mm/s, 1.2mm",8,4,85,1.2,5,3,0.7524,0.4248,1.1772,0.819,0.783,0.72,0.702,0.738,0.477,0.405,0.36,0.486,0.396,1.296,1.188,1.08,1.188,1.134,-0.7253025041,1.1746092977,-0.8062444689,0.4383630284,1.9386652995,-0.1522175251,1.2598237762,0.6413682007,0.548741665,0.5737340656,0.563643446,0.5360677121,0.6359209313,0.565448226,0.562620354,0.577319395,0.56626684,1.12806858,1.143586235
"85:15 PPF:DEF, 3bar, 5mm/s, 1.2mm",9,1,85,1.2,5,3,0.7578,0.3618,1.1196,0.81,0.72,0.765,0.72,0.774,0.306,0.351,0.387,0.378,0.387,1.116,1.071,1.152,1.098,1.161,-0.7253025041,1.1746092977,-0.8062444689,0.4383630284,1.9737777118,-0.4358738521,0.9711164521,0.6413682007,0.548741665,0.5737340656,0.563643446,0.5360677121,0.6359209313,0.565448226,0.562620354,0.577319395,0.56626684,1.12806858,1.143586235
"85:15 PPF:DEF, 3bar, 5mm/s, 1.2mm",9,2,85,1.2,5,3,0.6768,0.4158,1.0926,0.657,0.684,0.648,0.729,0.666,0.45,0.405,0.378,0.441,0.405,1.107,1.089,1.026,1.17,1.071,-0.7253025041,1.1746092977,-0.8062444689,0.4383630284,1.4470915274,-0.1927398575,0.8357848939,0.6413682007,0.548741665,0.5737340656,0.563643446,0.5360677121,0.6359209313,0.565448226,0.562620354,0.577319395,0.56626684,1.12806858,1.143586235
