Repository: KavrakiLab/bioMateriaLs

File: Factorial_study_data.csv (part 12 of 21)
Label,Layer #,Scaffold #,wt% PPF,Spacing (mm),Speed (mm/s),Pressure (bar),Mean fiber,Mean pore,Mean spacing,Fiber Size (x1),x2,x3,x4,x5,Pore Size (x1),x2 2,x3 2,x4 2,x5 2,Fiber spacing (x1),Spacing x2,Spacing x3,Spacing x4,Spacing x5,Std wt% PPF,Std Spacing (mm),Std Speed (mm/s),Std Pressure (bar),Std Mean fiber,Std Mean pore,Std Mean spacing,Linear pore size,Quadratic pore size,Linear fiber diameter,Quadratic fiber diameter,4th order pore,4th order fiber,"Pore (lin, step)","Fiber (lin, step)","Pore (quad, step)","Fiber (quad, step)","Sum (lin, step)","Sum (quad, step)"
"85:15 PPF:DEF, 3bar, 5mm/s, 1.2mm",9,3,85,1.2,5,3,0.702,0.4032,1.1052,0.738,0.711,0.675,0.72,0.666,0.342,0.441,0.396,0.459,0.378,1.08,1.152,1.071,1.179,1.044,-0.7253025041,1.1746092977,-0.8062444689,0.4383630284,1.6109494514,-0.2494711229,0.898939621,0.6413682007,0.548741665,0.5737340656,0.563643446,0.5360677121,0.6359209313,0.565448226,0.562620354,0.577319395,0.56626684,1.12806858,1.143586235
"85:15 PPF:DEF, 3bar, 5mm/s, 1.2mm",9,4,85,1.2,5,3,0.6732,0.4158,1.089,0.639,0.711,0.657,0.729,0.63,0.342,0.477,0.387,0.486,0.387,0.981,1.188,1.044,1.215,1.017,-0.7253025041,1.1746092977,-0.8062444689,0.4383630284,1.4236832525,-0.1927398575,0.8177406861,0.6413682007,0.548741665,0.5737340656,0.563643446,0.5360677121,0.6359209313,0.565448226,0.562620354,0.577319395,0.56626684,1.12806858,1.143586235
"85:15 PPF:DEF, 3bar, 5mm/s, 1.2mm",10,1,85,1.2,5,3,0.7128,0.4446,1.1574,0.765,0.711,0.612,0.711,0.765,0.486,0.369,0.432,0.504,0.432,1.251,1.08,1.044,1.215,1.197,-0.7253025041,1.1746092977,-0.8062444689,0.4383630284,1.681174276,-0.0630683938,1.1605806335,0.6413682007,0.548741665,0.5737340656,0.563643446,0.5360677121,0.6359209313,0.565448226,0.562620354,0.577319395,0.56626684,1.12806858,1.143586235
"85:15 PPF:DEF, 3bar, 5mm/s, 1.2mm",10,2,85,1.2,5,3,0.693,0.432,1.125,0.774,0.801,0.684,0.702,0.504,0.387,0.378,0.477,0.432,0.486,1.161,1.179,1.161,1.134,0.99,-0.7253025041,1.1746092977,-0.8062444689,0.4383630284,1.5524287643,-0.1197996592,0.9981827637,0.6413682007,0.548741665,0.5737340656,0.563643446,0.5360677121,0.6359209313,0.565448226,0.562620354,0.577319395,0.56626684,1.12806858,1.143586235
"85:15 PPF:DEF, 3bar, 5mm/s, 1.2mm",10,3,85,1.2,5,3,0.7416,0.4122,1.1538,0.774,0.792,0.711,0.711,0.72,0.567,0.315,0.351,0.441,0.387,1.341,1.107,1.062,1.152,1.107,-0.7253025041,1.1746092977,-0.8062444689,0.4383630284,1.8684404749,-0.2089487905,1.1425364258,0.6413682007,0.548741665,0.5737340656,0.563643446,0.5360677121,0.6359209313,0.565448226,0.562620354,0.577319395,0.56626684,1.12806858,1.143586235
"85:15 PPF:DEF, 3bar, 5mm/s, 1.2mm",10,4,85,1.2,5,3,0.7128,0.4302,1.143,0.774,0.801,0.684,0.693,0.612,0.423,0.423,0.396,0.468,0.441,1.197,1.224,1.08,1.161,1.053,-0.7253025041,1.1746092977,-0.8062444689,0.4383630284,1.681174276,-0.1279041256,1.0884038025,0.6413682007,0.548741665,0.5737340656,0.563643446,0.5360677121,0.6359209313,0.565448226,0.562620354,0.577319395,0.56626684,1.12806858,1.143586235
"85:15 PPF:DEF, 3bar, 5mm/s, 1.2mm",,,,,,,,,,,,,,,,,,,,,,,,,,,,,,,,,,,,,,,,,,,
"85:15 PPF:DEF, 3bar, 5mm/s, 1mm",1,1,85,1,5,3,0.6606,0.2952,0.9558,0.594,0.765,0.576,0.783,0.585,0.378,0.171,0.414,0.153,0.36,0.972,0.936,0.99,0.936,0.945,-0.7253025041,0.2349218595,-0.8062444689,0.4383630284,1.3417542905,-0.7357391121,0.150104999,0.4487682007,0.351941665,0.5737340656,0.563643446,0.3353848321,0.6359209313,0.372036523,0.572838663,0.374017298,0.581384805,0.944875186,0.955402103
"85:15 PPF:DEF, 3bar, 5mm/s, 1mm",1,2,85,1,5,3,0.6966,0.2448,0.9414,0.756,0.603,0.774,0.576,0.774,0.117,0.405,0.144,0.423,0.135,0.873,1.008,0.918,0.999,0.909,-0.7253025041,0.2349218595,-0.8062444689,0.4383630284,1.5758370391,-0.9626641736,0.0779281679,0.4487682007,0.351941665,0.5737340656,0.563643446,0.3353848321,0.6359209313,0.372036523,0.572838663,0.374017298,0.581384805,0.944875186,0.955402103
"85:15 PPF:DEF, 3bar, 5mm/s, 1mm",1,3,85,1,5,3,0.7002,0.2646,0.9648,0.756,0.585,0.774,0.594,0.792,0.189,0.405,0.153,0.405,0.171,0.945,0.99,0.927,0.999,0.963,-0.7253025041,0.2349218595,-0.8062444689,0.4383630284,1.599245314,-0.8735150423,0.1952155184,0.4487682007,0.351941665,0.5737340656,0.563643446,0.3353848321,0.6359209313,0.372036523,0.572838663,0.374017298,0.581384805,0.944875186,0.955402103
"85:15 PPF:DEF, 3bar, 5mm/s, 1mm",1,4,85,1,5,3,0.7002,0.2484,0.9486,0.747,0.612,0.747,0.621,0.774,0.171,0.405,0.162,0.369,0.135,0.918,1.017,0.909,0.99,0.909,-0.7253025041,0.2349218595,-0.8062444689,0.4383630284,1.599245314,-0.9464552407,0.1140165835,0.4487682007,0.351941665,0.5737340656,0.563643446,0.3353848321,0.6359209313,0.372036523,0.572838663,0.374017298,0.581384805,0.944875186,0.955402103
"85:15 PPF:DEF, 3bar, 5mm/s, 1mm",2,1,85,1,5,3,0.5202,0.396,0.9162,0.558,0.486,0.585,0.369,0.603,0.369,0.459,0.324,0.495,0.333,0.927,0.945,0.909,0.864,0.936,-0.7253025041,0.2349218595,-0.8062444689,0.4383630284,0.4288315708,-0.2818889889,-0.0483812864,0.4487682007,0.351941665,0.5737340656,0.563643446,0.3353848321,0.6359209313,0.372036523,0.572838663,0.374017298,0.581384805,0.944875186,0.955402103
"85:15 PPF:DEF, 3bar, 5mm/s, 1mm",2,2,85,1,5,3,0.5418,0.3816,0.9234,0.486,0.522,0.639,0.432,0.63,0.396,0.441,0.351,0.414,0.306,0.882,0.963,0.99,0.846,0.936,-0.7253025041,0.2349218595,-0.8062444689,0.4383630284,0.56928122,-0.3467247207,-0.0122928709,0.4487682007,0.351941665,0.5737340656,0.563643446,0.3353848321,0.6359209313,0.372036523,0.572838663,0.374017298,0.581384805,0.944875186,0.955402103
"85:15 PPF:DEF, 3bar, 5mm/s, 1mm",2,3,85,1,5,3,0.5328,0.4158,0.9486,0.522,0.477,0.612,0.414,0.639,0.405,0.486,0.36,0.486,0.342,0.927,0.963,0.972,0.9,0.981,-0.7253025041,0.2349218595,-0.8062444689,0.4383630284,0.5107605328,-0.1927398575,0.1140165835,0.4487682007,0.351941665,0.5737340656,0.563643446,0.3353848321,0.6359209313,0.372036523,0.572838663,0.374017298,0.581384805,0.944875186,0.955402103
"85:15 PPF:DEF, 3bar, 5mm/s, 1mm",2,4,85,1,5,3,0.576,0.3744,0.9504,0.531,0.612,0.621,0.468,0.648,0.351,0.396,0.306,0.468,0.351,0.882,1.008,0.927,0.936,0.999,-0.7253025041,0.2349218595,-0.8062444689,0.4383630284,0.7916598312,-0.3791425867,0.1230386873,0.4487682007,0.351941665,0.5737340656,0.563643446,0.3353848321,0.6359209313,0.372036523,0.572838663,0.374017298,0.581384805,0.944875186,0.955402103
"85:15 PPF:DEF, 3bar, 5mm/s, 1mm",3,1,85,1,5,3,0.6606,0.2646,0.9252,0.585,0.675,0.603,0.783,0.657,0.162,0.531,0.126,0.441,0.063,0.747,1.206,0.729,1.224,0.72,-0.7253025041,0.2349218595,-0.8062444689,0.4383630284,1.3417542905,-0.8735150423,-0.003270767,0.4487682007,0.351941665,0.5737340656,0.563643446,0.3353848321,0.6359209313,0.372036523,0.572838663,0.374017298,0.581384805,0.944875186,0.955402103
"85:15 PPF:DEF, 3bar, 5mm/s, 1mm",3,2,85,1,5,3,0.6678,0.2718,0.9396,0.594,0.684,0.603,0.846,0.612,0.234,0.441,0.207,0.414,0.063,0.828,1.125,0.81,1.26,0.675,-0.7253025041,0.2349218595,-0.8062444689,0.4383630284,1.3885708402,-0.8410971764,0.0689060641,0.4487682007,0.351941665,0.5737340656,0.563643446,0.3353848321,0.6359209313,0.372036523,0.572838663,0.374017298,0.581384805,0.944875186,0.955402103
"85:15 PPF:DEF, 3bar, 5mm/s, 1mm",3,3,85,1,5,3,0.7074,0.2124,0.9198,0.603,0.612,0.837,0.648,0.837,0.189,0.414,0.009,0.396,0.054,0.792,1.026,0.846,1.044,0.891,-0.7253025041,0.2349218595,-0.8062444689,0.4383630284,1.6460618637,-1.1085445704,-0.0303370786,0.4487682007,0.351941665,0.5737340656,0.563643446,0.3353848321,0.6359209313,0.372036523,0.572838663,0.374017298,0.581384805,0.944875186,0.955402103
"85:15 PPF:DEF, 3bar, 5mm/s, 1mm",3,4,85,1,5,3,0.6678,0.3042,0.972,0.828,0.63,0.648,0.612,0.621,0.171,0.45,0.198,0.45,0.252,0.999,1.08,0.846,1.062,0.873,-0.7253025041,0.2349218595,-0.8062444689,0.4383630284,1.3885708402,-0.6952167796,0.2313039339,0.4487682007,0.351941665,0.5737340656,0.563643446,0.3353848321,0.6359209313,0.372036523,0.572838663,0.374017298,0.581384805,0.944875186,0.955402103
"85:15 PPF:DEF, 3bar, 5mm/s, 1mm",4,1,85,1,5,3,0.6408,0.297,0.9378,0.567,0.657,0.693,0.612,0.675,0.306,0.315,0.27,0.333,0.261,0.873,0.972,0.963,0.945,0.936,-0.7253025041,0.2349218595,-0.8062444689,0.4383630284,1.2130087787,-0.7276346456,0.0598839602,0.4487682007,0.351941665,0.5737340656,0.563643446,0.3353848321,0.6359209313,0.372036523,0.572838663,0.374017298,0.581384805,0.944875186,0.955402103
"85:15 PPF:DEF, 3bar, 5mm/s, 1mm",4,2,85,1,5,3,0.7632,0.18,0.9432,0.567,0.837,0.828,0.855,0.729,0.297,0.081,0.171,0.135,0.216,0.864,0.918,0.999,0.99,0.945,-0.7253025041,0.2349218595,-0.8062444689,0.4383630284,2.0088901241,-1.2544249671,0.0869502718,0.4487682007,0.351941665,0.5737340656,0.563643446,0.3353848321,0.6359209313,0.372036523,0.572838663,0.374017298,0.581384805,0.944875186,0.955402103
"85:15 PPF:DEF, 3bar, 5mm/s, 1mm",4,3,85,1,5,3,0.6408,0.2646,0.9054,0.567,0.657,0.684,0.603,0.693,0.279,0.306,0.252,0.288,0.198,0.846,0.963,0.936,0.891,0.891,-0.7253025041,0.2349218595,-0.8062444689,0.4383630284,1.2130087787,-0.8735150423,-0.1025139097,0.4487682007,0.351941665,0.5737340656,0.563643446,0.3353848321,0.6359209313,0.372036523,0.572838663,0.374017298,0.581384805,0.944875186,0.955402103
"85:15 PPF:DEF, 3bar, 5mm/s, 1mm",4,4,85,1,5,3,0.7236,0.2556,0.9792,0.837,0.63,0.567,0.684,0.9,0.117,0.333,0.315,0.189,0.324,0.954,0.963,0.882,0.873,1.224,-0.7253025041,0.2349218595,-0.8062444689,0.4383630284,1.7513991006,-0.9140373747,0.2673923494,0.4487682007,0.351941665,0.5737340656,0.563643446,0.3353848321,0.6359209313,0.372036523,0.572838663,0.374017298,0.581384805,0.944875186,0.955402103
"85:15 PPF:DEF, 3bar, 5mm/s, 1mm",5,1,85,1,5,3,0.693,0.2394,0.9324,0.675,0.657,0.684,0.756,0.693,0.288,0.252,0.198,0.279,0.18,0.963,0.909,0.882,1.035,0.873,-0.7253025041,0.2349218595,-0.8062444689,0.4383630284,1.5524287643,-0.9869775731,0.0328176485,0.4487682007,0.351941665,0.5737340656,0.563643446,0.3353848321,0.6359209313,0.372036523,0.572838663,0.374017298,0.581384805,0.944875186,0.955402103
"85:15 PPF:DEF, 3bar, 5mm/s, 1mm",5,2,85,1,5,3,0.792,0.1782,0.9702,0.828,0.801,0.765,0.792,0.774,0.18,0.144,0.18,0.225,0.162,1.008,0.945,0.945,1.017,0.936,-0.7253025041,0.2349218595,-0.8062444689,0.4383630284,2.196156323,-1.2625294336,0.22228183,0.4487682007,0.351941665,0.5737340656,0.563643446,0.3353848321,0.6359209313,0.372036523,0.572838663,0.374017298,0.581384805,0.944875186,0.955402103
"85:15 PPF:DEF, 3bar, 5mm/s, 1mm",5,3,85,1,5,3,0.7848,0.1818,0.9666,0.846,0.765,0.801,0.738,0.774,0.18,0.171,0.162,0.216,0.18,1.026,0.936,0.963,0.954,0.954,-0.7253025041,0.2349218595,-0.8062444689,0.4383630284,2.1493397733,-1.2463205006,0.2042376223,0.4487682007,0.351941665,0.5737340656,0.563643446,0.3353848321,0.6359209313,0.372036523,0.572838663,0.374017298,0.581384805,0.944875186,0.955402103
"85:15 PPF:DEF, 3bar, 5mm/s, 1mm",5,4,85,1,5,3,0.792,0.1818,0.9738,0.846,0.783,0.801,0.765,0.765,0.198,0.162,0.18,0.216,0.153,1.044,0.945,0.981,0.981,0.918,-0.7253025041,0.2349218595,-0.8062444689,0.4383630284,2.196156323,-1.2463205006,0.2403260378,0.4487682007,0.351941665,0.5737340656,0.563643446,0.3353848321,0.6359209313,0.372036523,0.572838663,0.374017298,0.581384805,0.944875186,0.955402103
"85:15 PPF:DEF, 3bar, 5mm/s, 1mm",6,1,85,1,5,3,0.8316,0.144,0.9756,0.882,0.837,0.801,0.828,0.81,0.189,0.108,0.153,0.117,0.153,1.071,0.945,0.954,0.945,0.963,-0.7253025041,0.2349218595,-0.8062444689,0.4383630284,2.4536473466,-1.4165142968,0.2493481417,0.4487682007,0.351941665,0.5737340656,0.563643446,0.3353848321,0.6359209313,0.372036523,0.572838663,0.374017298,0.581384805,0.944875186,0.955402103
"85:15 PPF:DEF, 3bar, 5mm/s, 1mm",6,2,85,1,5,3,0.8172,0.1602,0.9774,0.828,0.819,0.837,0.765,0.837,0.27,0.045,0.162,0.099,0.225,1.098,0.864,0.999,0.864,1.062,-0.7253025041,0.2349218595,-0.8062444689,0.4383630284,2.3600142471,-1.3435740985,0.2583702455,0.4487682007,0.351941665,0.5737340656,0.563643446,0.3353848321,0.6359209313,0.372036523,0.572838663,0.374017298,0.581384805,0.944875186,0.955402103
"85:15 PPF:DEF, 3bar, 5mm/s, 1mm",6,3,85,1,5,3,0.8244,0.1638,0.9882,0.81,0.882,0.837,0.774,0.819,0.36,0.081,0.081,0.081,0.216,1.17,0.963,0.918,0.855,1.035,-0.7253025041,0.2349218595,-0.8062444689,0.4383630284,2.4068307968,-1.3273651655,0.3125028688,0.4487682007,0.351941665,0.5737340656,0.563643446,0.3353848321,0.6359209313,0.372036523,0.572838663,0.374017298,0.581384805,0.944875186,0.955402103
"85:15 PPF:DEF, 3bar, 5mm/s, 1mm",6,4,85,1,5,3,0.792,0.1782,0.9702,0.837,0.711,0.792,0.783,0.837,0.234,0.162,0.225,0.108,0.162,1.071,0.873,1.017,0.891,0.999,-0.7253025041,0.2349218595,-0.8062444689,0.4383630284,2.196156323,-1.2625294336,0.22228183,0.4487682007,0.351941665,0.5737340656,0.563643446,0.3353848321,0.6359209313,0.372036523,0.572838663,0.374017298,0.581384805,0.944875186,0.955402103
"85:15 PPF:DEF, 3bar, 5mm/s, 1mm",7,1,85,1,5,3,0.8676,0.0774,0.945,0.837,0.882,0.855,0.9,0.864,0.135,0.027,0.117,0.063,0.045,0.972,0.909,0.972,0.963,0.909,-0.7253025041,0.2349218595,-0.8062444689,0.4383630284,2.6877300952,-1.7163795568,0.0959723757,0.4487682007,0.351941665,0.5737340656,0.563643446,0.3353848321,0.6359209313,0.372036523,0.572838663,0.374017298,0.581384805,0.944875186,0.955402103
"85:15 PPF:DEF, 3bar, 5mm/s, 1mm",7,2,85,1,5,3,0.8424,0.1242,0.9666,0.873,0.792,0.819,0.891,0.837,0.108,0.126,0.144,0.162,0.081,0.981,0.918,0.963,1.053,0.918,-0.7253025041,0.2349218595,-0.8062444689,0.4383630284,2.5238721711,-1.5056634282,0.2042376223,0.4487682007,0.351941665,0.5737340656,0.563643446,0.3353848321,0.6359209313,0.372036523,0.572838663,0.374017298,0.581384805,0.944875186,0.955402103
"85:15 PPF:DEF, 3bar, 5mm/s, 1mm",7,3,85,1,5,3,0.828,0.1296,0.9576,0.81,0.774,0.837,0.828,0.891,0.108,0.198,0.117,0.18,0.045,0.918,0.972,0.954,1.008,0.936,-0.7253025041,0.2349218595,-0.8062444689,0.4383630284,2.4302390717,-1.4813500287,0.1591271029,0.4487682007,0.351941665,0.5737340656,0.563643446,0.3353848321,0.6359209313,0.372036523,0.572838663,0.374017298,0.581384805,0.944875186,0.955402103
"85:15 PPF:DEF, 3bar, 5mm/s, 1mm",7,4,85,1,5,3,0.8352,0.1242,0.9594,0.81,0.774,0.828,0.882,0.882,0.108,0.18,0.135,0.135,0.063,0.918,0.954,0.963,1.017,0.945,-0.7253025041,0.2349218595,-0.8062444689,0.4383630284,2.4770556214,-1.5056634282,0.1681492067,0.4487682007,0.351941665,0.5737340656,0.563643446,0.3353848321,0.6359209313,0.372036523,0.572838663,0.374017298,0.581384805,0.944875186,0.955402103
"85:15 PPF:DEF, 3bar, 5mm/s, 1mm",8,1,85,1,5,3,0.7938,0.162,0.9558,0.891,0.729,0.909,0.765,0.675,0.225,0.153,0.072,0.072,0.288,1.116,0.882,0.981,0.837,0.963,-0.7253025041,0.2349218595,-0.8062444689,0.4383630284,2.2078604605,-1.335469632,0.150104999,0.4487682007,0.351941665,0.5737340656,0.563643446,0.3353848321,0.6359209313,0.372036523,0.572838663,0.374017298,0.581384805,0.944875186,0.955402103
"85:15 PPF:DEF, 3bar, 5mm/s, 1mm",8,2,85,1,5,3,0.8442,0.1278,0.972,0.873,0.864,0.846,0.801,0.837,0.261,0.018,0.117,0.072,0.171,1.134,0.882,0.963,0.873,1.008,-0.7253025041,0.2349218595,-0.8062444689,0.4383630284,2.5355763086,-1.4894544952,0.2313039339,0.4487682007,0.351941665,0.5737340656,0.563643446,0.3353848321,0.6359209313,0.372036523,0.572838663,0.374017298,0.581384805,0.944875186,0.955402103
"85:15 PPF:DEF, 3bar, 5mm/s, 1mm",8,3,85,1,5,3,0.8406,0.135,0.9756,0.864,0.873,0.918,0.837,0.711,0.306,0.018,0.081,0.036,0.234,1.17,0.891,0.999,0.873,0.945,-0.7253025041,0.2349218595,-0.8062444689,0.4383630284,2.5121680337,-1.4570366293,0.2493481417,0.4487682007,0.351941665,0.5737340656,0.563643446,0.3353848321,0.6359209313,0.372036523,0.572838663,0.374017298,0.581384805,0.944875186,0.955402103
"85:15 PPF:DEF, 3bar, 5mm/s, 1mm",8,4,85,1,5,3,0.864,0.0522,0.9162,0.711,0.837,0.936,0.873,0.963,0.126,0,0.072,0,0.063,0.837,0.837,1.008,0.873,1.026,-0.7253025041,0.2349218595,-0.8062444689,0.4383630284,2.6643218203,-1.8298420876,-0.0483812864,0.4487682007,0.351941665,0.5737340656,0.563643446,0.3353848321,0.6359209313,0.372036523,0.572838663,0.374017298,0.581384805,0.944875186,0.955402103
"85:15 PPF:DEF, 3bar, 5mm/s, 1mm",9,1,85,1,5,3,0.8586,0.0828,0.9414,0.72,0.882,0.837,0.945,0.909,0.018,0.171,0.027,0.126,0.072,0.738,1.053,0.864,1.071,0.981,-0.7253025041,0.2349218595,-0.8062444689,0.4383630284,2.629209408,-1.6920661573,0.0779281679,0.4487682007,0.351941665,0.5737340656,0.563643446,0.3353848321,0.6359209313,0.372036523,0.572838663,0.374017298,0.581384805,0.944875186,0.955402103
"85:15 PPF:DEF, 3bar, 5mm/s, 1mm",9,2,85,1,5,3,0.8712,0.0594,0.9306,0.891,0.864,0.837,0.882,0.882,0.045,0.045,0.063,0.054,0.09,0.936,0.909,0.9,0.936,0.972,-0.7253025041,0.2349218595,-0.8062444689,0.4383630284,2.7111383701,-1.7974242216,0.0237955447,0.4487682007,0.351941665,0.5737340656,0.563643446,0.3353848321,0.6359209313,0.372036523,0.572838663,0.374017298,0.581384805,0.944875186,0.955402103
"85:15 PPF:DEF, 3bar, 5mm/s, 1mm",9,3,85,1,5,3,0.8748,0.072,0.9468,0.873,0.9,0.864,0.873,0.864,0.09,0.09,0.063,0.081,0.036,0.963,0.99,0.927,0.954,0.9,-0.7253025041,0.2349218595,-0.8062444689,0.4383630284,2.7345466449,-1.7406929562,0.1049944796,0.4487682007,0.351941665,0.5737340656,0.563643446,0.3353848321,0.6359209313,0.372036523,0.572838663,0.374017298,0.581384805,0.944875186,0.955402103
"85:15 PPF:DEF, 3bar, 5mm/s, 1mm",9,4,85,1,5,3,0.8604,0.0648,0.9252,0.864,0.756,0.882,0.927,0.873,0.054,0.135,0.099,0.018,0.018,0.918,0.891,0.981,0.945,0.891,-0.7253025041,0.2349218595,-0.8062444689,0.4383630284,2.6409135455,-1.7731108222,-0.003270767,0.4487682007,0.351941665,0.5737340656,0.563643446,0.3353848321,0.6359209313,0.372036523,0.572838663,0.374017298,0.581384805,0.944875186,0.955402103
"85:15 PPF:DEF, 3bar, 5mm/s, 1mm",10,1,85,1,5,3,0.891,0.1566,1.0476,0.945,0.864,0.882,0.873,0.891,0.153,0.189,0.099,0.234,0.108,1.098,1.053,0.981,1.107,0.999,-0.7253025041,0.2349218595,-0.8062444689,0.4383630284,2.8398838818,-1.3597830314,0.6102322969,0.4487682007,0.351941665,0.5737340656,0.563643446,0.3353848321,0.6359209313,0.372036523,0.572838663,0.374017298,0.581384805,0.944875186,0.955402103
"85:15 PPF:DEF, 3bar, 5mm/s, 1mm",10,2,85,1,5,3,0.8658,0.1458,1.0116,0.891,0.864,0.882,0.9,0.792,0.207,0.144,0.09,0.162,0.126,1.098,1.008,0.972,1.062,0.918,-0.7253025041,0.2349218595,-0.8062444689,0.4383630284,2.6760259578,-1.4084098303,0.4297902193,0.4487682007,0.351941665,0.5737340656,0.563643446,0.3353848321,0.6359209313,0.372036523,0.572838663,0.374017298,0.581384805,0.944875186,0.955402103
"85:15 PPF:DEF, 3bar, 5mm/s, 1mm",10,3,85,1,5,3,0.8928,0.1458,1.0386,0.909,0.936,0.873,0.873,0.873,0.216,0.108,0.18,0.063,0.162,1.125,1.044,1.053,0.936,1.035,-0.7253025041,0.2349218595,-0.8062444689,0.4383630284,2.8515880192,-1.4084098303,0.5651217775,0.4487682007,0.351941665,0.5737340656,0.563643446,0.3353848321,0.6359209313,0.372036523,0.572838663,0.374017298,0.581384805,0.944875186,0.955402103
"85:15 PPF:DEF, 3bar, 5mm/s, 1mm",10,4,85,1,5,3,0.9144,0.1314,1.0458,0.837,0.963,0.81,0.963,0.999,0.18,0.189,0.081,0.126,0.081,1.017,1.152,0.891,1.089,1.08,-0.7253025041,0.2349218595,-0.8062444689,0.4383630284,2.9920376684,-1.4732455622,0.601210193,0.4487682007,0.351941665,0.5737340656,0.563643446,0.3353848321,0.6359209313,0.372036523,0.572838663,0.374017298,0.581384805,0.944875186,0.955402103
"85:15 PPF:DEF, 3bar, 5mm/s, 1mm",,,,,,,,,,,,,,,,,,,,,,,,,,,,,,,,,,,,,,,,,,,
"85:15 PPF:DEF, 3bar, 5mm/s, 0.8mm",1,1,85,0.8,5,3,1.2942,0.2376,1.5318,1.314,1.305,1.296,1.278,1.278,0.225,0.252,0.216,0.225,0.27,1.539,1.557,1.512,1.503,1.548,-0.7253025041,-0.7047655786,-0.8062444689,0.4383630284,5.4616106666,-0.9950820396,3.0371782406,0.2561682007,0.155141665,0.5737340656,0.563643446,0.1347019521,0.6359209313,0.17862482,0.583056972,0.170715202,0.596502769,0.761681792,0.767217971
"85:15 PPF:DEF, 3bar, 5mm/s, 0.8mm",1,2,85,0.8,5,3,1.3122,0.2304,1.5426,1.332,1.305,1.305,1.305,1.314,0.243,0.216,0.252,0.234,0.207,1.575,1.521,1.557,1.539,1.521,-0.7253025041,-0.7047655786,-0.8062444689,0.4383630284,5.5786520409,-1.0274999055,3.0913108639,0.2561682007,0.155141665,0.5737340656,0.563643446,0.1347019521,0.6359209313,0.17862482,0.583056972,0.170715202,0.596502769,0.761681792,0.767217971
"85:15 PPF:DEF, 3bar, 5mm/s, 0.8mm",1,3,85,0.8,5,3,1.2834,0.2448,1.5282,1.269,1.296,1.278,1.278,1.296,0.189,0.27,0.243,0.27,0.252,1.458,1.566,1.521,1.548,1.548,-0.7253025041,-0.7047655786,-0.8062444689,0.4383630284,5.391385842,-0.9626641736,3.0191340328,0.2561682007,0.155141665,0.5737340656,0.563643446,0.1347019521,0.6359209313,0.17862482,0.583056972,0.170715202,0.596502769,0.761681792,0.767217971
"85:15 PPF:DEF, 3bar, 5mm/s, 0.8mm",1,4,85,0.8,5,3,1.287,0.2376,1.5246,1.287,1.305,1.287,1.269,1.287,0.198,0.252,0.234,0.279,0.225,1.485,1.557,1.521,1.548,1.512,-0.7253025041,-0.7047655786,-0.8062444689,0.4383630284,5.4147941169,-0.9950820396,3.0010898251,0.2561682007,0.155141665,0.5737340656,0.563643446,0.1347019521,0.6359209313,0.17862482,0.583056972,0.170715202,0.596502769,0.761681792,0.767217971
"85:15 PPF:DEF, 3bar, 5mm/s, 0.8mm",2,1,85,0.8,5,3,1.1682,0.3672,1.5354,1.161,1.206,1.152,1.143,1.179,0.369,0.414,0.351,0.36,0.342,1.53,1.62,1.503,1.503,1.521,-0.7253025041,-0.7047655786,-0.8062444689,0.4383630284,4.6423210464,-0.4115604526,3.0552224483,0.2561682007,0.155141665,0.5737340656,0.563643446,0.1347019521,0.6359209313,0.17862482,0.583056972,0.170715202,0.596502769,0.761681792,0.767217971
"85:15 PPF:DEF, 3bar, 5mm/s, 0.8mm",2,2,85,0.8,5,3,1.1592,0.3762,1.5354,1.125,1.152,1.188,1.188,1.143,0.414,0.432,0.378,0.342,0.315,1.539,1.584,1.566,1.53,1.458,-0.7253025041,-0.7047655786,-0.8062444689,0.4383630284,4.5838003592,-0.3710381202,3.0552224483,0.2561682007,0.155141665,0.5737340656,0.563643446,0.1347019521,0.6359209313,0.17862482,0.583056972,0.170715202,0.596502769,0.761681792,0.767217971
"85:15 PPF:DEF, 3bar, 5mm/s, 0.8mm",2,3,85,0.8,5,3,1.0764,0.4788,1.5552,1.089,1.062,1.098,1.035,1.098,0.522,0.468,0.477,0.441,0.486,1.611,1.53,1.575,1.476,1.584,-0.7253025041,-0.7047655786,-0.8062444689,0.4383630284,4.0454100373,0.0909164695,3.154465591,0.2561682007,0.155141665,0.5737340656,0.563643446,0.1347019521,0.6359209313,0.17862482,0.583056972,0.170715202,0.596502769,0.761681792,0.767217971
"85:15 PPF:DEF, 3bar, 5mm/s, 0.8mm",2,4,85,0.8,5,3,1.0368,0.45,1.4868,1.026,0.999,1.089,1.071,0.999,0.423,0.513,0.486,0.459,0.369,1.449,1.512,1.575,1.53,1.368,-0.7253025041,-0.7047655786,-0.8062444689,0.4383630284,3.7879190138,-0.0387549943,2.8116256436,0.2561682007,0.155141665,0.5737340656,0.563643446,0.1347019521,0.6359209313,0.17862482,0.583056972,0.170715202,0.596502769,0.761681792,0.767217971
"85:15 PPF:DEF, 3bar, 5mm/s, 0.8mm",3,1,85,0.8,5,3,,0,,,,,,,0,0,0,0,0,,,,,,-0.7253025041,-0.7047655786,-0.8062444689,0.4383630284,,-2.0648716157,,0.2561682007,0.155141665,0.5737340656,0.563643446,0.1347019521,0.6359209313,0.17862482,0.583056972,0.170715202,0.596502769,0.761681792,0.767217971
"85:15 PPF:DEF, 3bar, 5mm/s, 0.8mm",3,2,85,0.8,5,3,,0,,,,,,,0,0,0,0,0,,,,,,-0.7253025041,-0.7047655786,-0.8062444689,0.4383630284,,-2.0648716157,,0.2561682007,0.155141665,0.5737340656,0.563643446,0.1347019521,0.6359209313,0.17862482,0.583056972,0.170715202,0.596502769,0.761681792,0.767217971
"85:15 PPF:DEF, 3bar, 5mm/s, 0.8mm",3,3,85,0.8,5,3,,0,,,,,,,0,0,0,0,0,,,,,,-0.7253025041,-0.7047655786,-0.8062444689,0.4383630284,,-2.0648716157,,0.2561682007,0.155141665,0.5737340656,0.563643446,0.1347019521,0.6359209313,0.17862482,0.583056972,0.170715202,0.596502769,0.761681792,0.767217971
"85:15 PPF:DEF, 3bar, 5mm/s, 0.8mm",3,4,85,0.8,5,3,,0,,,,,,,0,0,0,0,0,,,,,,-0.7253025041,-0.7047655786,-0.8062444689,0.4383630284,,-2.0648716157,,0.2561682007,0.155141665,0.5737340656,0.563643446,0.1347019521,0.6359209313,0.17862482,0.583056972,0.170715202,0.596502769,0.761681792,0.767217971
"85:15 PPF:DEF, 3bar, 5mm/s, 0.8mm",4,1,85,0.8,5,3,,0,,,,,,,0,0,0,0,0,,,,,,-0.7253025041,-0.7047655786,-0.8062444689,0.4383630284,,-2.0648716157,,0.2561682007,0.155141665,0.5737340656,0.563643446,0.1347019521,0.6359209313,0.17862482,0.583056972,0.170715202,0.596502769,0.761681792,0.767217971
"85:15 PPF:DEF, 3bar, 5mm/s, 0.8mm",4,2,85,0.8,5,3,,0,,,,,,,0,0,0,0,0,,,,,,-0.7253025041,-0.7047655786,-0.8062444689,0.4383630284,,-2.0648716157,,0.2561682007,0.155141665,0.5737340656,0.563643446,0.1347019521,0.6359209313,0.17862482,0.583056972,0.170715202,0.596502769,0.761681792,0.767217971
"85:15 PPF:DEF, 3bar, 5mm/s, 0.8mm",4,3,85,0.8,5,3,,0,,,,,,,0,0,0,0,0,,,,,,-0.7253025041,-0.7047655786,-0.8062444689,0.4383630284,,-2.0648716157,,0.2561682007,0.155141665,0.5737340656,0.563643446,0.1347019521,0.6359209313,0.17862482,0.583056972,0.170715202,0.596502769,0.761681792,0.767217971
"85:15 PPF:DEF, 3bar, 5mm/s, 0.8mm",4,4,85,0.8,5,3,,0,,,,,,,0,0,0,0,0,,,,,,-0.7253025041,-0.7047655786,-0.8062444689,0.4383630284,,-2.0648716157,,0.2561682007,0.155141665,0.5737340656,0.563643446,0.1347019521,0.6359209313,0.17862482,0.583056972,0.170715202,0.596502769,0.761681792,0.767217971
"85:15 PPF:DEF, 3bar, 5mm/s, 0.8mm",5,1,85,0.8,5,3,,0,,,,,,,0,0,0,0,0,,,,,,-0.7253025041,-0.7047655786,-0.8062444689,0.4383630284,,-2.0648716157,,0.2561682007,0.155141665,0.5737340656,0.563643446,0.1347019521,0.6359209313,0.17862482,0.583056972,0.170715202,0.596502769,0.761681792,0.767217971
"85:15 PPF:DEF, 3bar, 5mm/s, 0.8mm",5,2,85,0.8,5,3,,0,,,,,,,0,0,0,0,0,,,,,,-0.7253025041,-0.7047655786,-0.8062444689,0.4383630284,,-2.0648716157,,0.2561682007,0.155141665,0.5737340656,0.563643446,0.1347019521,0.6359209313,0.17862482,0.583056972,0.170715202,0.596502769,0.761681792,0.767217971
"85:15 PPF:DEF, 3bar, 5mm/s, 0.8mm",5,3,85,0.8,5,3,,0,,,,,,,0,0,0,0,0,,,,,,-0.7253025041,-0.7047655786,-0.8062444689,0.4383630284,,-2.0648716157,,0.2561682007,0.155141665,0.5737340656,0.563643446,0.1347019521,0.6359209313,0.17862482,0.583056972,0.170715202,0.596502769,0.761681792,0.767217971
"85:15 PPF:DEF, 3bar, 5mm/s, 0.8mm",5,4,85,0.8,5,3,,0,,,,,,,0,0,0,0,0,,,,,,-0.7253025041,-0.7047655786,-0.8062444689,0.4383630284,,-2.0648716157,,0.2561682007,0.155141665,0.5737340656,0.563643446,0.1347019521,0.6359209313,0.17862482,0.583056972,0.170715202,0.596502769,0.761681792,0.767217971
"85:15 PPF:DEF, 3bar, 5mm/s, 0.8mm",6,1,85,0.8,5,3,,0,,,,,,,0,0,0,0,0,,,,,,-0.7253025041,-0.7047655786,-0.8062444689,0.4383630284,,-2.0648716157,,0.2561682007,0.155141665,0.5737340656,0.563643446,0.1347019521,0.6359209313,0.17862482,0.583056972,0.170715202,0.596502769,0.761681792,0.767217971
"85:15 PPF:DEF, 3bar, 5mm/s, 0.8mm",6,2,85,0.8,5,3,,0,,,,,,,0,0,0,0,0,,,,,,-0.7253025041,-0.7047655786,-0.8062444689,0.4383630284,,-2.0648716157,,0.2561682007,0.155141665,0.5737340656,0.563643446,0.1347019521,0.6359209313,0.17862482,0.583056972,0.170715202,0.596502769,0.761681792,0.767217971
"85:15 PPF:DEF, 3bar, 5mm/s, 0.8mm",6,3,85,0.8,5,3,,0,,,,,,,0,0,0,0,0,,,,,,-0.7253025041,-0.7047655786,-0.8062444689,0.4383630284,,-2.0648716157,,0.2561682007,0.155141665,0.5737340656,0.563643446,0.1347019521,0.6359209313,0.17862482,0.583056972,0.170715202,0.596502769,0.761681792,0.767217971
"85:15 PPF:DEF, 3bar, 5mm/s, 0.8mm",6,4,85,0.8,5,3,,0,,,,,,,0,0,0,0,0,,,,,,-0.7253025041,-0.7047655786,-0.8062444689,0.4383630284,,-2.0648716157,,0.2561682007,0.155141665,0.5737340656,0.563643446,0.1347019521,0.6359209313,0.17862482,0.583056972,0.170715202,0.596502769,0.761681792,0.767217971
"85:15 PPF:DEF, 3bar, 5mm/s, 0.8mm",7,1,85,0.8,5,3,,0,,,,,,,0,0,0,0,0,,,,,,-0.7253025041,-0.7047655786,-0.8062444689,0.4383630284,,-2.0648716157,,0.2561682007,0.155141665,0.5737340656,0.563643446,0.1347019521,0.6359209313,0.17862482,0.583056972,0.170715202,0.596502769,0.761681792,0.767217971
"85:15 PPF:DEF, 3bar, 5mm/s, 0.8mm",7,2,85,0.8,5,3,,0,,,,,,,0,0,0,0,0,,,,,,-0.7253025041,-0.7047655786,-0.8062444689,0.4383630284,,-2.0648716157,,0.2561682007,0.155141665,0.5737340656,0.563643446,0.1347019521,0.6359209313,0.17862482,0.583056972,0.170715202,0.596502769,0.761681792,0.767217971
"85:15 PPF:DEF, 3bar, 5mm/s, 0.8mm",7,3,85,0.8,5,3,,0,,,,,,,0,0,0,0,0,,,,,,-0.7253025041,-0.7047655786,-0.8062444689,0.4383630284,,-2.0648716157,,0.2561682007,0.155141665,0.5737340656,0.563643446,0.1347019521,0.6359209313,0.17862482,0.583056972,0.170715202,0.596502769,0.761681792,0.767217971
"85:15 PPF:DEF, 3bar, 5mm/s, 0.8mm",7,4,85,0.8,5,3,,0,,,,,,,0,0,0,0,0,,,,,,-0.7253025041,-0.7047655786,-0.8062444689,0.4383630284,,-2.0648716157,,0.2561682007,0.155141665,0.5737340656,0.563643446,0.1347019521,0.6359209313,0.17862482,0.583056972,0.170715202,0.596502769,0.761681792,0.767217971
"85:15 PPF:DEF, 3bar, 5mm/s, 0.8mm",8,1,85,0.8,5,3,,0,,,,,,,0,0,0,0,0,,,,,,-0.7253025041,-0.7047655786,-0.8062444689,0.4383630284,,-2.0648716157,,0.2561682007,0.155141665,0.5737340656,0.563643446,0.1347019521,0.6359209313,0.17862482,0.583056972,0.170715202,0.596502769,0.761681792,0.767217971
"85:15 PPF:DEF, 3bar, 5mm/s, 0.8mm",8,2,85,0.8,5,3,,0,,,,,,,0,0,0,0,0,,,,,,-0.7253025041,-0.7047655786,-0.8062444689,0.4383630284,,-2.0648716157,,0.2561682007,0.155141665,0.5737340656,0.563643446,0.1347019521,0.6359209313,0.17862482,0.583056972,0.170715202,0.596502769,0.761681792,0.767217971
"85:15 PPF:DEF, 3bar, 5mm/s, 0.8mm",8,3,85,0.8,5,3,,0,,,,,,,0,0,0,0,0,,,,,,-0.7253025041,-0.7047655786,-0.8062444689,0.4383630284,,-2.0648716157,,0.2561682007,0.155141665,0.5737340656,0.563643446,0.1347019521,0.6359209313,0.17862482,0.583056972,0.170715202,0.596502769,0.761681792,0.767217971
"85:15 PPF:DEF, 3bar, 5mm/s, 0.8mm",8,4,85,0.8,5,3,,0,,,,,,,0,0,0,0,0,,,,,,-0.7253025041,-0.7047655786,-0.8062444689,0.4383630284,,-2.0648716157,,0.2561682007,0.155141665,0.5737340656,0.563643446,0.1347019521,0.6359209313,0.17862482,0.583056972,0.170715202,0.596502769,0.761681792,0.767217971
"85:15 PPF:DEF, 3bar, 5mm/s, 0.8mm",9,1,85,0.8,5,3,,0,,,,,,,0,0,0,0,0,,,,,,-0.7253025041,-0.7047655786,-0.8062444689,0.4383630284,,-2.0648716157,,0.2561682007,0.155141665,0.5737340656,0.563643446,0.1347019521,0.6359209313,0.17862482,0.583056972,0.170715202,0.596502769,0.761681792,0.767217971
"85:15 PPF:DEF, 3bar, 5mm/s, 0.8mm",9,2,85,0.8,5,3,,0,,,,,,,0,0,0,0,0,,,,,,-0.7253025041,-0.7047655786,-0.8062444689,0.4383630284,,-2.0648716157,,0.2561682007,0.155141665,0.5737340656,0.563643446,0.1347019521,0.6359209313,0.17862482,0.583056972,0.170715202,0.596502769,0.761681792,0.767217971
"85:15 PPF:DEF, 3bar, 5mm/s, 0.8mm",9,3,85,0.8,5,3,,0,,,,,,,0,0,0,0,0,,,,,,-0.7253025041,-0.7047655786,-0.8062444689,0.4383630284,,-2.0648716157,,0.2561682007,0.155141665,0.5737340656,0.563643446,0.1347019521,0.6359209313,0.17862482,0.583056972,0.170715202,0.596502769,0.761681792,0.767217971
"85:15 PPF:DEF, 3bar, 5mm/s, 0.8mm",9,4,85,0.8,5,3,,0,,,,,,,0,0,0,0,0,,,,,,-0.7253025041,-0.7047655786,-0.8062444689,0.4383630284,,-2.0648716157,,0.2561682007,0.155141665,0.5737340656,0.563643446,0.1347019521,0.6359209313,0.17862482,0.583056972,0.170715202,0.596502769,0.761681792,0.767217971
"85:15 PPF:DEF, 3bar, 5mm/s, 0.8mm",10,1,85,0.8,5,3,,0,,,,,,,0,0,0,0,0,,,,,,-0.7253025041,-0.7047655786,-0.8062444689,0.4383630284,,-2.0648716157,,0.2561682007,0.155141665,0.5737340656,0.563643446,0.1347019521,0.6359209313,0.17862482,0.583056972,0.170715202,0.596502769,0.761681792,0.767217971
"85:15 PPF:DEF, 3bar, 5mm/s, 0.8mm",10,2,85,0.8,5,3,,0,,,,,,,0,0,0,0,0,,,,,,-0.7253025041,-0.7047655786,-0.8062444689,0.4383630284,,-2.0648716157,,0.2561682007,0.155141665,0.5737340656,0.563643446,0.1347019521,0.6359209313,0.17862482,0.583056972,0.170715202,0.596502769,0.761681792,0.767217971
"85:15 PPF:DEF, 3bar, 5mm/s, 0.8mm",10,3,85,0.8,5,3,,0,,,,,,,0,0,0,0,0,,,,,,-0.7253025041,-0.7047655786,-0.8062444689,0.4383630284,,-2.0648716157,,0.2561682007,0.155141665,0.5737340656,0.563643446,0.1347019521,0.6359209313,0.17862482,0.583056972,0.170715202,0.596502769,0.761681792,0.767217971
"85:15 PPF:DEF, 3bar, 5mm/s, 0.8mm",10,4,85,0.8,5,3,,0,,,,,,,0,0,0,0,0,,,,,,-0.7253025041,-0.7047655786,-0.8062444689,0.4383630284,,-2.0648716157,,0.2561682007,0.155141665,0.5737340656,0.563643446,0.1347019521,0.6359209313,0.17862482,0.583056972,0.170715202,0.596502769,0.761681792,0.767217971
"85:15 PPF:DEF, 3bar, 5mm/s, 0.8mm",,,,,,,,,,,,,,,,,,,,,,,,,,,,,,,,,,,,,,,,,,,
"85:15 PPF:DEF, 3bar, 7.5mm/s, 1.2mm",1,1,85,1.2,7.5,3,0.693,0.693,1.386,0.702,0.693,0.693,0.684,0.693,0.702,0.693,0.693,0.684,0.693,1.404,1.386,1.386,1.368,1.386,-0.7253025041,1.1746092977,-0.2147341207,0.4383630284,1.5524287643,1.0553479812,2.3063878263,0.6807769007,0.631124165,0.5296444906,0.464698446,0.7214212591,0.4214730832,0.628211971,0.508933774,0.665171288,0.47598786,1.137145745,1.141159148
"85:15 PPF:DEF, 3bar, 7.5mm/s, 1.2mm",1,2,85,1.2,7.5,3,0.603,0.5382,1.1412,0.621,0.576,0.612,0.585,0.621,0.531,0.549,0.531,0.549,0.531,1.152,1.125,1.143,1.134,1.152,-0.7253025041,1.1746092977,-0.2147341207,0.4383630284,0.9672218927,0.3583638635,1.0793816986,0.6807769007,0.631124165,0.5296444906,0.464698446,0.7214212591,0.4214730832,0.628211971,0.508933774,0.665171288,0.47598786,1.137145745,1.141159148
"85:15 PPF:DEF, 3bar, 7.5mm/s, 1.2mm",1,3,85,1.2,7.5,3,0.5994,0.5634,1.1628,0.603,0.603,0.594,0.612,0.585,0.54,0.567,0.549,0.585,0.576,1.143,1.17,1.143,1.197,1.161,-0.7253025041,1.1746092977,-0.2147341207,0.4383630284,0.9438136178,0.4718263943,1.1876469452,0.6807769007,0.631124165,0.5296444906,0.464698446,0.7214212591,0.4214730832,0.628211971,0.508933774,0.665171288,0.47598786,1.137145745,1.141159148
"85:15 PPF:DEF, 3bar, 7.5mm/s, 1.2mm",1,4,85,1.2,7.5,3,0.5742,0.5778,1.152,0.558,0.585,0.567,0.576,0.585,0.549,0.576,0.585,0.603,0.576,1.107,1.161,1.152,1.179,1.161,-0.7253025041,1.1746092977,-0.2147341207,0.4383630284,0.7799556938,0.5366621262,1.1335143219,0.6807769007,0.631124165,0.5296444906,0.464698446,0.7214212591,0.4214730832,0.628211971,0.508933774,0.665171288,0.47598786,1.137145745,1.141159148
"85:15 PPF:DEF, 3bar, 7.5mm/s, 1.2mm",2,1,85,1.2,7.5,3,0.3906,0.7416,1.1322,0.405,0.36,0.378,0.387,0.423,0.756,0.756,0.72,0.765,0.711,1.161,1.116,1.098,1.152,1.134,-0.7253025041,1.1746092977,-0.2147341207,0.4383630284,-0.4138663243,1.2741685763,1.0342711792,0.6807769007,0.631124165,0.5296444906,0.464698446,0.7214212591,0.4214730832,0.628211971,0.508933774,0.665171288,0.47598786,1.137145745,1.141159148
"85:15 PPF:DEF, 3bar, 7.5mm/s, 1.2mm",2,2,85,1.2,7.5,3,0.3852,0.7434,1.1286,0.342,0.396,0.387,0.387,0.414,0.756,0.747,0.747,0.765,0.702,1.098,1.143,1.134,1.152,1.116,-0.7253025041,1.1746092977,-0.2147341207,0.4383630284,-0.4489787366,1.2822730428,1.0162269715,0.6807769007,0.631124165,0.5296444906,0.464698446,0.7214212591,0.4214730832,0.628211971,0.508933774,0.665171288,0.47598786,1.137145745,1.141159148
"85:15 PPF:DEF, 3bar, 7.5mm/s, 1.2mm",2,3,85,1.2,7.5,3,0.3744,0.7632,1.1376,0.342,0.414,0.378,0.369,0.369,0.783,0.729,0.765,0.783,0.756,1.125,1.143,1.143,1.152,1.125,-0.7253025041,1.1746092977,-0.2147341207,0.4383630284,-0.5192035612,1.3714221742,1.0613374909,0.6807769007,0.631124165,0.5296444906,0.464698446,0.7214212591,0.4214730832,0.628211971,0.508933774,0.665171288,0.47598786,1.137145745,1.141159148
"85:15 PPF:DEF, 3bar, 7.5mm/s, 1.2mm",2,4,85,1.2,7.5,3,0.3834,0.7542,1.1376,0.342,0.405,0.387,0.387,0.396,0.747,0.792,0.747,0.747,0.738,1.089,1.197,1.134,1.134,1.134,-0.7253025041,1.1746092977,-0.2147341207,0.4383630284,-0.460682874,1.3308998417,1.0613374909,0.6807769007,0.631124165,0.5296444906,0.464698446,0.7214212591,0.4214730832,0.628211971,0.508933774,0.665171288,0.47598786,1.137145745,1.141159148
"85:15 PPF:DEF, 3bar, 7.5mm/s, 1.2mm",3,1,85,1.2,7.5,3,0.423,0.7164,1.1394,0.423,0.405,0.432,0.423,0.432,0.729,0.729,0.711,0.72,0.693,1.152,1.134,1.143,1.143,1.125,-0.7253025041,1.1746092977,-0.2147341207,0.4383630284,-0.2031918505,1.1607060455,1.0703595947,0.6807769007,0.631124165,0.5296444906,0.464698446,0.7214212591,0.4214730832,0.628211971,0.508933774,0.665171288,0.47598786,1.137145745,1.141159148
"85:15 PPF:DEF, 3bar, 7.5mm/s, 1.2mm",3,2,85,1.2,7.5,3,0.4176,0.7254,1.143,0.414,0.396,0.414,0.441,0.423,0.738,0.72,0.729,0.711,0.729,1.152,1.116,1.143,1.152,1.152,-0.7253025041,1.1746092977,-0.2147341207,0.4383630284,-0.2383042628,1.201228378,1.0884038025,0.6807769007,0.631124165,0.5296444906,0.464698446,0.7214212591,0.4214730832,0.628211971,0.508933774,0.665171288,0.47598786,1.137145745,1.141159148
"85:15 PPF:DEF, 3bar, 7.5mm/s, 1.2mm",3,3,85,1.2,7.5,3,0.4266,0.7146,1.1412,0.414,0.423,0.432,0.441,0.423,0.711,0.729,0.729,0.711,0.693,1.125,1.152,1.161,1.152,1.116,-0.7253025041,1.1746092977,-0.2147341207,0.4383630284,-0.1797835757,1.1526015791,1.0793816986,0.6807769007,0.631124165,0.5296444906,0.464698446,0.7214212591,0.4214730832,0.628211971,0.508933774,0.665171288,0.47598786,1.137145745,1.141159148
"85:15 PPF:DEF, 3bar, 7.5mm/s, 1.2mm",3,4,85,1.2,7.5,3,0.4284,0.7146,1.143,0.423,0.414,0.441,0.432,0.432,0.702,0.765,0.702,0.72,0.684,1.125,1.179,1.143,1.152,1.116,-0.7253025041,1.1746092977,-0.2147341207,0.4383630284,-0.1680794382,1.1526015791,1.0884038025,0.6807769007,0.631124165,0.5296444906,0.464698446,0.7214212591,0.4214730832,0.628211971,0.508933774,0.665171288,0.47598786,1.137145745,1.141159148
"85:15 PPF:DEF, 3bar, 7.5mm/s, 1.2mm",4,1,85,1.2,7.5,3,0.2754,0.8748,1.1502,0.252,0.243,0.243,0.324,0.315,0.837,0.882,0.945,0.864,0.846,1.089,1.125,1.188,1.188,1.161,-0.7253025041,1.1746092977,-0.2147341207,0.4383630284,-1.16293112,1.8738990963,1.124492218,0.6807769007,0.631124165,0.5296444906,0.464698446,0.7214212591,0.4214730832,0.628211971,0.508933774,0.665171288,0.47598786,1.137145745,1.141159148
"85:15 PPF:DEF, 3bar, 7.5mm/s, 1.2mm",4,2,85,1.2,7.5,3,0.2808,0.8784,1.1592,0.288,0.324,0.261,0.261,0.27,0.855,0.864,0.936,0.882,0.855,1.143,1.188,1.197,1.143,1.125,-0.7253025041,1.1746092977,-0.2147341207,0.4383630284,-1.1278187077,1.8901080292,1.1696027374,0.6807769007,0.631124165,0.5296444906,0.464698446,0.7214212591,0.4214730832,0.628211971,0.508933774,0.665171288,0.47598786,1.137145745,1.141159148
"85:15 PPF:DEF, 3bar, 7.5mm/s, 1.2mm",4,3,85,1.2,7.5,3,0.2808,0.891,1.1718,0.297,0.288,0.27,0.279,0.27,0.909,0.846,0.891,0.891,0.918,1.206,1.134,1.161,1.17,1.188,-0.7253025041,1.1746092977,-0.2147341207,0.4383630284,-1.1278187077,1.9468392946,1.2327574646,0.6807769007,0.631124165,0.5296444906,0.464698446,0.7214212591,0.4214730832,0.628211971,0.508933774,0.665171288,0.47598786,1.137145745,1.141159148
"85:15 PPF:DEF, 3bar, 7.5mm/s, 1.2mm",4,4,85,1.2,7.5,3,0.297,0.8442,1.1412,0.27,0.468,0.243,0.261,0.243,0.666,0.882,0.891,0.882,0.9,0.936,1.35,1.134,1.143,1.143,-0.7253025041,1.1746092977,-0.2147341207,0.4383630284,-1.0224814708,1.736123166,1.0793816986,0.6807769007,0.631124165,0.5296444906,0.464698446,0.7214212591,0.4214730832,0.628211971,0.508933774,0.665171288,0.47598786,1.137145745,1.141159148
"85:15 PPF:DEF, 3bar, 7.5mm/s, 1.2mm",5,1,85,1.2,7.5,3,0.2772,0.8514,1.1286,0.261,0.297,0.252,0.36,0.216,0.882,0.864,0.819,0.873,0.819,1.143,1.161,1.071,1.233,1.035,-0.7253025041,1.1746092977,-0.2147341207,0.4383630284,-1.1512269825,1.768541032,1.0162269715,0.6807769007,0.631124165,0.5296444906,0.464698446,0.7214212591,0.4214730832,0.628211971,0.508933774,0.665171288,0.47598786,1.137145745,1.141159148
"85:15 PPF:DEF, 3bar, 7.5mm/s, 1.2mm",5,2,85,1.2,7.5,3,0.2736,0.873,1.1466,0.324,0.27,0.261,0.234,0.279,0.846,0.891,0.882,0.909,0.837,1.17,1.161,1.143,1.143,1.116,-0.7253025041,1.1746092977,-0.2147341207,0.4383630284,-1.1746352574,1.8657946298,1.1064480103,0.6807769007,0.631124165,0.5296444906,0.464698446,0.7214212591,0.4214730832,0.628211971,0.508933774,0.665171288,0.47598786,1.137145745,1.141159148
"85:15 PPF:DEF, 3bar, 7.5mm/s, 1.2mm",5,3,85,1.2,7.5,3,0.225,0.9054,1.1304,0.207,0.261,0.216,0.243,0.198,0.918,0.927,0.891,0.909,0.882,1.125,1.188,1.107,1.152,1.08,-0.7253025041,1.1746092977,-0.2147341207,0.4383630284,-1.4906469681,2.0116750265,1.0252490753,0.6807769007,0.631124165,0.5296444906,0.464698446,0.7214212591,0.4214730832,0.628211971,0.508933774,0.665171288,0.47598786,1.137145745,1.141159148
"85:15 PPF:DEF, 3bar, 7.5mm/s, 1.2mm",5,4,85,1.2,7.5,3,0.2682,0.8784,1.1466,0.243,0.306,0.243,0.261,0.288,0.882,0.927,0.882,0.855,0.846,1.125,1.233,1.125,1.116,1.134,-0.7253025041,1.1746092977,-0.2147341207,0.4383630284,-1.2097476697,1.8901080292,1.1064480103,0.6807769007,0.631124165,0.5296444906,0.464698446,0.7214212591,0.4214730832,0.628211971,0.508933774,0.665171288,0.47598786,1.137145745,1.141159148
"85:15 PPF:DEF, 3bar, 7.5mm/s, 1.2mm",6,1,85,1.2,7.5,3,0.369,0.8136,1.1826,0.306,0.324,0.468,0.369,0.378,0.774,0.792,0.774,0.792,0.936,1.08,1.116,1.242,1.161,1.314,-0.7253025041,1.1746092977,-0.2147341207,0.4383630284,-0.5543159735,1.5983472358,1.2868900879,0.6807769007,0.631124165,0.5296444906,0.464698446,0.7214212591,0.4214730832,0.628211971,0.508933774,0.665171288,0.47598786,1.137145745,1.141159148
