Repository: KavrakiLab/bioMateriaLs

File: Factorial_study_data.csv (part 13 of 21)
Label,Layer #,Scaffold #,wt% PPF,Spacing (mm),Speed (mm/s),Pressure (bar),Mean fiber,Mean pore,Mean spacing,Fiber Size (x1),x2,x3,x4,x5,Pore Size (x1),x2 2,x3 2,x4 2,x5 2,Fiber spacing (x1),Spacing x2,Spacing x3,Spacing x4,Spacing x5,Std wt% PPF,Std Spacing (mm),Std Speed (mm/s),Std Pressure (bar),Std Mean fiber,Std Mean pore,Std Mean spacing,Linear pore size,Quadratic pore size,Linear fiber diameter,Quadratic fiber diameter,4th order pore,4th order fiber,"Pore (lin, step)","Fiber (lin, step)","Pore (quad, step)","Fiber (quad, step)","Sum (lin, step)","Sum (quad, step)"
"85:15 PPF:DEF, 3bar, 7.5mm/s, 1.2mm",6,2,85,1.2,7.5,3,0.3024,0.8514,1.1538,0.306,0.297,0.342,0.27,0.297,0.891,0.864,0.855,0.891,0.756,1.197,1.161,1.197,1.161,1.053,-0.7253025041,1.1746092977,-0.2147341207,0.4383630284,-0.9873690585,1.768541032,1.1425364258,0.6807769007,0.631124165,0.5296444906,0.464698446,0.7214212591,0.4214730832,0.628211971,0.508933774,0.665171288,0.47598786,1.137145745,1.141159148
"85:15 PPF:DEF, 3bar, 7.5mm/s, 1.2mm",6,3,85,1.2,7.5,3,0.3222,0.7812,1.1034,0.441,0.279,0.252,0.234,0.405,0.756,0.801,0.765,0.702,0.882,1.197,1.08,1.017,0.936,1.287,-0.7253025041,1.1746092977,-0.2147341207,0.4383630284,-0.8586235467,1.452466839,0.8899175171,0.6807769007,0.631124165,0.5296444906,0.464698446,0.7214212591,0.4214730832,0.628211971,0.508933774,0.665171288,0.47598786,1.137145745,1.141159148
"85:15 PPF:DEF, 3bar, 7.5mm/s, 1.2mm",6,4,85,1.2,7.5,3,0.27,0.8838,1.1538,0.279,0.288,0.234,0.324,0.225,0.873,0.9,0.882,0.873,0.891,1.152,1.188,1.116,1.197,1.116,-0.7253025041,1.1746092977,-0.2147341207,0.4383630284,-1.1980435323,1.9144214287,1.1425364258,0.6807769007,0.631124165,0.5296444906,0.464698446,0.7214212591,0.4214730832,0.628211971,0.508933774,0.665171288,0.47598786,1.137145745,1.141159148
"85:15 PPF:DEF, 3bar, 7.5mm/s, 1.2mm",7,1,85,1.2,7.5,3,0.3636,0.7776,1.1412,0.36,0.405,0.414,0.288,0.351,0.783,0.693,0.855,0.81,0.747,1.143,1.098,1.269,1.098,1.098,-0.7253025041,1.1746092977,-0.2147341207,0.4383630284,-0.5894283858,1.4362579061,1.0793816986,0.6807769007,0.631124165,0.5296444906,0.464698446,0.7214212591,0.4214730832,0.628211971,0.508933774,0.665171288,0.47598786,1.137145745,1.141159148
"85:15 PPF:DEF, 3bar, 7.5mm/s, 1.2mm",7,2,85,1.2,7.5,3,0.2772,0.846,1.1232,0.288,0.333,0.216,0.261,0.288,0.828,0.81,0.837,0.882,0.873,1.116,1.143,1.053,1.143,1.161,-0.7253025041,1.1746092977,-0.2147341207,0.4383630284,-1.1512269825,1.7442276325,0.9891606598,0.6807769007,0.631124165,0.5296444906,0.464698446,0.7214212591,0.4214730832,0.628211971,0.508933774,0.665171288,0.47598786,1.137145745,1.141159148
"85:15 PPF:DEF, 3bar, 7.5mm/s, 1.2mm",7,3,85,1.2,7.5,3,0.3708,0.729,1.0998,0.378,0.351,0.405,0.423,0.297,0.648,0.765,0.693,0.801,0.738,1.026,1.116,1.098,1.224,1.035,-0.7253025041,1.1746092977,-0.2147341207,0.4383630284,-0.5426118361,1.2174373109,0.8718733094,0.6807769007,0.631124165,0.5296444906,0.464698446,0.7214212591,0.4214730832,0.628211971,0.508933774,0.665171288,0.47598786,1.137145745,1.141159148
"85:15 PPF:DEF, 3bar, 7.5mm/s, 1.2mm",7,4,85,1.2,7.5,3,0.3348,0.7866,1.1214,0.315,0.351,0.414,0.351,0.243,0.783,0.783,0.747,0.828,0.792,1.098,1.134,1.161,1.179,1.035,-0.7253025041,1.1746092977,-0.2147341207,0.4383630284,-0.7766945847,1.4767802385,0.9801385559,0.6807769007,0.631124165,0.5296444906,0.464698446,0.7214212591,0.4214730832,0.628211971,0.508933774,0.665171288,0.47598786,1.137145745,1.141159148
"85:15 PPF:DEF, 3bar, 7.5mm/s, 1.2mm",8,1,85,1.2,7.5,3,0.4158,0.6948,1.1106,0.477,0.585,0.288,0.378,0.351,0.612,0.756,0.738,0.711,0.657,1.089,1.341,1.026,1.089,1.008,-0.7253025041,1.1746092977,-0.2147341207,0.4383630284,-0.2500084003,1.0634524477,0.9260059327,0.6807769007,0.631124165,0.5296444906,0.464698446,0.7214212591,0.4214730832,0.628211971,0.508933774,0.665171288,0.47598786,1.137145745,1.141159148
"85:15 PPF:DEF, 3bar, 7.5mm/s, 1.2mm",8,2,85,1.2,7.5,3,0.4608,0.7416,1.2024,0.477,0.621,0.414,0.504,0.288,0.603,0.747,0.774,0.684,0.9,1.08,1.368,1.188,1.188,1.188,-0.7253025041,1.1746092977,-0.2147341207,0.4383630284,0.0425950355,1.2741685763,1.3861332305,0.6807769007,0.631124165,0.5296444906,0.464698446,0.7214212591,0.4214730832,0.628211971,0.508933774,0.665171288,0.47598786,1.137145745,1.141159148
"85:15 PPF:DEF, 3bar, 7.5mm/s, 1.2mm",8,3,85,1.2,7.5,3,0.4806,0.6282,1.1088,0.216,0.459,0.576,0.621,0.531,0.504,0.477,0.675,0.801,0.684,0.72,0.936,1.251,1.422,1.215,-0.7253025041,1.1746092977,-0.2147341207,0.4383630284,0.1713405473,0.7635871878,0.9169838288,0.6807769007,0.631124165,0.5296444906,0.464698446,0.7214212591,0.4214730832,0.628211971,0.508933774,0.665171288,0.47598786,1.137145745,1.141159148
"85:15 PPF:DEF, 3bar, 7.5mm/s, 1.2mm",8,4,85,1.2,7.5,3,0.3294,0.7812,1.1106,0.288,0.351,0.306,0.369,0.333,0.675,0.837,0.801,0.819,0.774,0.963,1.188,1.107,1.188,1.107,-0.7253025041,1.1746092977,-0.2147341207,0.4383630284,-0.811806997,1.452466839,0.9260059327,0.6807769007,0.631124165,0.5296444906,0.464698446,0.7214212591,0.4214730832,0.628211971,0.508933774,0.665171288,0.47598786,1.137145745,1.141159148
"85:15 PPF:DEF, 3bar, 7.5mm/s, 1.2mm",9,1,85,1.2,7.5,3,0.423,0.6732,1.0962,0.459,0.315,0.459,0.315,0.567,0.459,0.774,0.693,0.765,0.675,0.918,1.089,1.152,1.08,1.242,-0.7253025041,1.1746092977,-0.2147341207,0.4383630284,-0.2031918505,0.9661988499,0.8538291016,0.6807769007,0.631124165,0.5296444906,0.464698446,0.7214212591,0.4214730832,0.628211971,0.508933774,0.665171288,0.47598786,1.137145745,1.141159148
"85:15 PPF:DEF, 3bar, 7.5mm/s, 1.2mm",9,2,85,1.2,7.5,3,0.378,0.765,1.143,0.369,0.387,0.324,0.252,0.558,0.729,0.801,0.828,0.783,0.684,1.098,1.188,1.152,1.035,1.242,-0.7253025041,1.1746092977,-0.2147341207,0.4383630284,-0.4957952863,1.3795266407,1.0884038025,0.6807769007,0.631124165,0.5296444906,0.464698446,0.7214212591,0.4214730832,0.628211971,0.508933774,0.665171288,0.47598786,1.137145745,1.141159148
"85:15 PPF:DEF, 3bar, 7.5mm/s, 1.2mm",9,3,85,1.2,7.5,3,0.441,0.6984,1.1394,0.522,0.441,0.405,0.414,0.423,0.675,0.657,0.738,0.639,0.783,1.197,1.098,1.143,1.053,1.206,-0.7253025041,1.1746092977,-0.2147341207,0.4383630284,-0.0861504762,1.0796613807,1.0703595947,0.6807769007,0.631124165,0.5296444906,0.464698446,0.7214212591,0.4214730832,0.628211971,0.508933774,0.665171288,0.47598786,1.137145745,1.141159148
"85:15 PPF:DEF, 3bar, 7.5mm/s, 1.2mm",9,4,85,1.2,7.5,3,0.4824,0.756,1.2384,0.531,0.396,0.513,0.54,0.432,0.765,0.909,0.639,0.702,0.765,1.296,1.305,1.152,1.242,1.197,-0.7253025041,1.1746092977,-0.2147341207,0.4383630284,0.1830446847,1.3390043082,1.5665753081,0.6807769007,0.631124165,0.5296444906,0.464698446,0.7214212591,0.4214730832,0.628211971,0.508933774,0.665171288,0.47598786,1.137145745,1.141159148
"85:15 PPF:DEF, 3bar, 7.5mm/s, 1.2mm",10,1,85,1.2,7.5,3,0.504,0.6264,1.1304,0.702,0.414,0.504,0.396,0.504,0.612,0.576,0.585,0.693,0.666,1.314,0.99,1.089,1.089,1.17,-0.7253025041,1.1746092977,-0.2147341207,0.4383630284,0.3234943339,0.7554827213,1.0252490753,0.6807769007,0.631124165,0.5296444906,0.464698446,0.7214212591,0.4214730832,0.628211971,0.508933774,0.665171288,0.47598786,1.137145745,1.141159148
"85:15 PPF:DEF, 3bar, 7.5mm/s, 1.2mm",10,2,85,1.2,7.5,3,0.4374,0.6372,1.0746,0.396,0.333,0.396,0.513,0.549,0.522,0.648,0.774,0.45,0.792,0.918,0.981,1.17,0.963,1.341,-0.7253025041,1.1746092977,-0.2147341207,0.4383630284,-0.1095587511,0.8041095202,0.7455638551,0.6807769007,0.631124165,0.5296444906,0.464698446,0.7214212591,0.4214730832,0.628211971,0.508933774,0.665171288,0.47598786,1.137145745,1.141159148
"85:15 PPF:DEF, 3bar, 7.5mm/s, 1.2mm",10,3,85,1.2,7.5,3,0.5796,0.6282,1.2078,0.612,0.261,0.657,0.648,0.72,0.414,0.486,0.648,0.9,0.693,1.026,0.747,1.305,1.548,1.413,-0.7253025041,1.1746092977,-0.2147341207,0.4383630284,0.8150681061,0.7635871878,1.4131995422,0.6807769007,0.631124165,0.5296444906,0.464698446,0.7214212591,0.4214730832,0.628211971,0.508933774,0.665171288,0.47598786,1.137145745,1.141159148
"85:15 PPF:DEF, 3bar, 7.5mm/s, 1.2mm",10,4,85,1.2,7.5,3,0.5436,0.5706,1.1142,0.45,0.549,0.594,0.558,0.567,0.432,0.531,0.549,0.756,0.585,0.882,1.08,1.143,1.314,1.152,-0.7253025041,1.1746092977,-0.2147341207,0.4383630284,0.5809853574,0.5042442602,0.9440501404,0.6807769007,0.631124165,0.5296444906,0.464698446,0.7214212591,0.4214730832,0.628211971,0.508933774,0.665171288,0.47598786,1.137145745,1.141159148
"85:15 PPF:DEF, 3bar, 7.5mm/s, 1.2mm",,,,,,,,,,,,,,,,,,,,,,,,,,,,,,,,,,,,,,,,,,,
"85:15 PPF:DEF, 3bar, 7.5mm/s, 1mm",1,1,85,1,7.5,3,0.5904,0.3618,0.9522,0.585,0.603,0.594,0.594,0.576,0.369,0.333,0.369,0.369,0.369,0.954,0.936,0.963,0.963,0.945,-0.7253025041,0.2349218595,-0.2147341207,0.4383630284,0.8852929306,-0.4358738521,0.1320607912,0.4881769007,0.434324165,0.5296444906,0.464698446,0.5207383791,0.4214730832,0.434800268,0.512744033,0.468587691,0.482237325,0.947544301,0.950825016
"85:15 PPF:DEF, 3bar, 7.5mm/s, 1mm",1,2,85,1,7.5,3,0.5724,0.3618,0.9342,0.558,0.576,0.576,0.576,0.576,0.36,0.396,0.342,0.369,0.342,0.918,0.972,0.918,0.945,0.918,-0.7253025041,0.2349218595,-0.2147341207,0.4383630284,0.7682515563,-0.4358738521,0.0418397524,0.4881769007,0.434324165,0.5296444906,0.464698446,0.5207383791,0.4214730832,0.434800268,0.512744033,0.468587691,0.482237325,0.947544301,0.950825016
"85:15 PPF:DEF, 3bar, 7.5mm/s, 1mm",1,3,85,1,7.5,3,0.5328,0.4086,0.9414,0.54,0.531,0.54,0.531,0.522,0.387,0.414,0.396,0.414,0.432,0.927,0.945,0.936,0.945,0.954,-0.7253025041,0.2349218595,-0.2147341207,0.4383630284,0.5107605328,-0.2251577235,0.0779281679,0.4881769007,0.434324165,0.5296444906,0.464698446,0.5207383791,0.4214730832,0.434800268,0.512744033,0.468587691,0.482237325,0.947544301,0.950825016
"85:15 PPF:DEF, 3bar, 7.5mm/s, 1mm",1,4,85,1,7.5,3,0.5076,0.4374,0.945,0.504,0.495,0.495,0.522,0.522,0.423,0.45,0.432,0.45,0.432,0.927,0.945,0.927,0.972,0.954,-0.7253025041,0.2349218595,-0.2147341207,0.4383630284,0.3469026088,-0.0954862597,0.0959723757,0.4881769007,0.434324165,0.5296444906,0.464698446,0.5207383791,0.4214730832,0.434800268,0.512744033,0.468587691,0.482237325,0.947544301,0.950825016
"85:15 PPF:DEF, 3bar, 7.5mm/s, 1mm",2,1,85,1,7.5,3,0.3708,0.558,0.9288,0.342,0.378,0.378,0.387,0.369,0.576,0.549,0.558,0.549,0.558,0.918,0.927,0.936,0.936,0.927,-0.7253025041,0.2349218595,-0.2147341207,0.4383630284,-0.5426118361,0.4475129948,0.0147734408,0.4881769007,0.434324165,0.5296444906,0.464698446,0.5207383791,0.4214730832,0.434800268,0.512744033,0.468587691,0.482237325,0.947544301,0.950825016
"85:15 PPF:DEF, 3bar, 7.5mm/s, 1mm",2,2,85,1,7.5,3,0.3762,0.5544,0.9306,0.324,0.405,0.369,0.378,0.405,0.576,0.54,0.567,0.54,0.549,0.9,0.945,0.936,0.918,0.954,-0.7253025041,0.2349218595,-0.2147341207,0.4383630284,-0.5074994238,0.4313040619,0.0237955447,0.4881769007,0.434324165,0.5296444906,0.464698446,0.5207383791,0.4214730832,0.434800268,0.512744033,0.468587691,0.482237325,0.947544301,0.950825016
"85:15 PPF:DEF, 3bar, 7.5mm/s, 1mm",2,3,85,1,7.5,3,0.3852,0.5562,0.9414,0.324,0.441,0.378,0.387,0.396,0.594,0.531,0.567,0.549,0.54,0.918,0.972,0.945,0.936,0.936,-0.7253025041,0.2349218595,-0.2147341207,0.4383630284,-0.4489787366,0.4394085283,0.0779281679,0.4881769007,0.434324165,0.5296444906,0.464698446,0.5207383791,0.4214730832,0.434800268,0.512744033,0.468587691,0.482237325,0.947544301,0.950825016
"85:15 PPF:DEF, 3bar, 7.5mm/s, 1mm",2,4,85,1,7.5,3,0.3726,0.5562,0.9288,0.333,0.414,0.36,0.369,0.387,0.54,0.567,0.558,0.558,0.558,0.873,0.981,0.918,0.927,0.945,-0.7253025041,0.2349218595,-0.2147341207,0.4383630284,-0.5309076986,0.4394085283,0.0147734408,0.4881769007,0.434324165,0.5296444906,0.464698446,0.5207383791,0.4214730832,0.434800268,0.512744033,0.468587691,0.482237325,0.947544301,0.950825016
"85:15 PPF:DEF, 3bar, 7.5mm/s, 1mm",3,1,85,1,7.5,3,0.4014,0.5346,0.936,0.378,0.405,0.396,0.423,0.405,0.54,0.576,0.504,0.54,0.513,0.918,0.981,0.9,0.963,0.918,-0.7253025041,0.2349218595,-0.2147341207,0.4383630284,-0.3436414997,0.3421549305,0.0508618563,0.4881769007,0.434324165,0.5296444906,0.464698446,0.5207383791,0.4214730832,0.434800268,0.512744033,0.468587691,0.482237325,0.947544301,0.950825016
"85:15 PPF:DEF, 3bar, 7.5mm/s, 1mm",3,2,85,1,7.5,3,0.405,0.522,0.927,0.405,0.405,0.405,0.396,0.414,0.504,0.549,0.504,0.54,0.513,0.909,0.954,0.909,0.936,0.927,-0.7253025041,0.2349218595,-0.2147341207,0.4383630284,-0.3202332249,0.2854236651,0.0057513369,0.4881769007,0.434324165,0.5296444906,0.464698446,0.5207383791,0.4214730832,0.434800268,0.512744033,0.468587691,0.482237325,0.947544301,0.950825016
"85:15 PPF:DEF, 3bar, 7.5mm/s, 1mm",3,3,85,1,7.5,3,0.4032,0.5256,0.9288,0.414,0.396,0.396,0.405,0.405,0.522,0.549,0.504,0.558,0.495,0.936,0.945,0.9,0.963,0.9,-0.7253025041,0.2349218595,-0.2147341207,0.4383630284,-0.3319373623,0.3016325981,0.0147734408,0.4881769007,0.434324165,0.5296444906,0.464698446,0.5207383791,0.4214730832,0.434800268,0.512744033,0.468587691,0.482237325,0.947544301,0.950825016
"85:15 PPF:DEF, 3bar, 7.5mm/s, 1mm",3,4,85,1,7.5,3,0.4158,0.5256,0.9414,0.405,0.405,0.423,0.414,0.432,0.522,0.549,0.504,0.549,0.504,0.927,0.954,0.927,0.963,0.936,-0.7253025041,0.2349218595,-0.2147341207,0.4383630284,-0.2500084003,0.3016325981,0.0779281679,0.4881769007,0.434324165,0.5296444906,0.464698446,0.5207383791,0.4214730832,0.434800268,0.512744033,0.468587691,0.482237325,0.947544301,0.950825016
"85:15 PPF:DEF, 3bar, 7.5mm/s, 1mm",4,1,85,1,7.5,3,0.2916,0.666,0.9576,0.333,0.252,0.279,0.306,0.288,0.666,0.666,0.666,0.675,0.657,0.999,0.918,0.945,0.981,0.945,-0.7253025041,0.2349218595,-0.2147341207,0.4383630284,-1.0575938831,0.933780984,0.1591271029,0.4881769007,0.434324165,0.5296444906,0.464698446,0.5207383791,0.4214730832,0.434800268,0.512744033,0.468587691,0.482237325,0.947544301,0.950825016
"85:15 PPF:DEF, 3bar, 7.5mm/s, 1mm",4,2,85,1,7.5,3,0.3024,0.6318,0.9342,0.324,0.324,0.297,0.279,0.288,0.639,0.576,0.639,0.675,0.63,0.963,0.9,0.936,0.954,0.918,-0.7253025041,0.2349218595,-0.2147341207,0.4383630284,-0.9873690585,0.7797961207,0.0418397524,0.4881769007,0.434324165,0.5296444906,0.464698446,0.5207383791,0.4214730832,0.434800268,0.512744033,0.468587691,0.482237325,0.947544301,0.950825016
"85:15 PPF:DEF, 3bar, 7.5mm/s, 1mm",4,3,85,1,7.5,3,0.3222,0.6246,0.9468,0.288,0.387,0.324,0.297,0.315,0.657,0.558,0.666,0.612,0.63,0.945,0.945,0.99,0.909,0.945,-0.7253025041,0.2349218595,-0.2147341207,0.4383630284,-0.8586235467,0.7473782548,0.1049944796,0.4881769007,0.434324165,0.5296444906,0.464698446,0.5207383791,0.4214730832,0.434800268,0.512744033,0.468587691,0.482237325,0.947544301,0.950825016
"85:15 PPF:DEF, 3bar, 7.5mm/s, 1mm",4,4,85,1,7.5,3,0.3366,0.6264,0.963,0.306,0.423,0.306,0.324,0.324,0.522,0.657,0.675,0.621,0.657,0.828,1.08,0.981,0.945,0.981,-0.7253025041,0.2349218595,-0.2147341207,0.4383630284,-0.7649904473,0.7554827213,0.1861934145,0.4881769007,0.434324165,0.5296444906,0.464698446,0.5207383791,0.4214730832,0.434800268,0.512744033,0.468587691,0.482237325,0.947544301,0.950825016
"85:15 PPF:DEF, 3bar, 7.5mm/s, 1mm",5,1,85,1,7.5,3,0.3258,0.6354,0.9612,0.369,0.288,0.351,0.288,0.333,0.63,0.639,0.621,0.648,0.639,0.999,0.927,0.972,0.936,0.972,-0.7253025041,0.2349218595,-0.2147341207,0.4383630284,-0.8352152719,0.7960050537,0.1771713106,0.4881769007,0.434324165,0.5296444906,0.464698446,0.5207383791,0.4214730832,0.434800268,0.512744033,0.468587691,0.482237325,0.947544301,0.950825016
"85:15 PPF:DEF, 3bar, 7.5mm/s, 1mm",5,2,85,1,7.5,3,0.3312,0.603,0.9342,0.306,0.342,0.342,0.306,0.36,0.585,0.603,0.603,0.585,0.639,0.891,0.945,0.945,0.891,0.999,-0.7253025041,0.2349218595,-0.2147341207,0.4383630284,-0.8001028596,0.650124657,0.0418397524,0.4881769007,0.434324165,0.5296444906,0.464698446,0.5207383791,0.4214730832,0.434800268,0.512744033,0.468587691,0.482237325,0.947544301,0.950825016
"85:15 PPF:DEF, 3bar, 7.5mm/s, 1mm",5,3,85,1,7.5,3,0.3456,0.5922,0.9378,0.351,0.351,0.333,0.333,0.36,0.603,0.621,0.585,0.612,0.54,0.954,0.972,0.918,0.945,0.9,-0.7253025041,0.2349218595,-0.2147341207,0.4383630284,-0.7064697601,0.6014978581,0.0598839602,0.4881769007,0.434324165,0.5296444906,0.464698446,0.5207383791,0.4214730832,0.434800268,0.512744033,0.468587691,0.482237325,0.947544301,0.950825016
"85:15 PPF:DEF, 3bar, 7.5mm/s, 1mm",5,4,85,1,7.5,3,0.3312,0.5994,0.9306,0.369,0.315,0.333,0.297,0.342,0.603,0.603,0.612,0.612,0.567,0.972,0.918,0.945,0.909,0.909,-0.7253025041,0.2349218595,-0.2147341207,0.4383630284,-0.8001028596,0.633915724,0.0237955447,0.4881769007,0.434324165,0.5296444906,0.464698446,0.5207383791,0.4214730832,0.434800268,0.512744033,0.468587691,0.482237325,0.947544301,0.950825016
"85:15 PPF:DEF, 3bar, 7.5mm/s, 1mm",6,1,85,1,7.5,3,0.3186,0.6138,0.9324,0.333,0.306,0.342,0.279,0.333,0.702,0.549,0.621,0.594,0.603,1.035,0.855,0.963,0.873,0.936,-0.7253025041,0.2349218595,-0.2147341207,0.4383630284,-0.8820318216,0.6987514559,0.0328176485,0.4881769007,0.434324165,0.5296444906,0.464698446,0.5207383791,0.4214730832,0.434800268,0.512744033,0.468587691,0.482237325,0.947544301,0.950825016
"85:15 PPF:DEF, 3bar, 7.5mm/s, 1mm",6,2,85,1,7.5,3,0.3726,0.5562,0.9288,0.333,0.639,0.306,0.27,0.315,0.558,0.387,0.612,0.621,0.603,0.891,1.026,0.918,0.891,0.918,-0.7253025041,0.2349218595,-0.2147341207,0.4383630284,-0.5309076986,0.4394085283,0.0147734408,0.4881769007,0.434324165,0.5296444906,0.464698446,0.5207383791,0.4214730832,0.434800268,0.512744033,0.468587691,0.482237325,0.947544301,0.950825016
"85:15 PPF:DEF, 3bar, 7.5mm/s, 1mm",6,3,85,1,7.5,3,0.3582,0.5706,0.9288,0.315,0.558,0.306,0.279,0.333,0.603,0.441,0.585,0.621,0.603,0.918,0.999,0.891,0.9,0.936,-0.7253025041,0.2349218595,-0.2147341207,0.4383630284,-0.6245407981,0.5042442602,0.0147734408,0.4881769007,0.434324165,0.5296444906,0.464698446,0.5207383791,0.4214730832,0.434800268,0.512744033,0.468587691,0.482237325,0.947544301,0.950825016
"85:15 PPF:DEF, 3bar, 7.5mm/s, 1mm",6,4,85,1,7.5,3,0.36,0.576,0.936,0.396,0.342,0.333,0.342,0.387,0.54,0.594,0.585,0.54,0.621,0.936,0.936,0.918,0.882,1.008,-0.7253025041,0.2349218595,-0.2147341207,0.4383630284,-0.6128366607,0.5285576597,0.0508618563,0.4881769007,0.434324165,0.5296444906,0.464698446,0.5207383791,0.4214730832,0.434800268,0.512744033,0.468587691,0.482237325,0.947544301,0.950825016
"85:15 PPF:DEF, 3bar, 7.5mm/s, 1mm",7,1,85,1,7.5,3,0.3168,0.6066,0.9234,0.342,0.333,0.324,0.279,0.306,0.603,0.603,0.594,0.639,0.594,0.945,0.936,0.918,0.918,0.9,-0.7253025041,0.2349218595,-0.2147341207,0.4383630284,-0.893735959,0.6663335899,-0.0122928709,0.4881769007,0.434324165,0.5296444906,0.464698446,0.5207383791,0.4214730832,0.434800268,0.512744033,0.468587691,0.482237325,0.947544301,0.950825016
"85:15 PPF:DEF, 3bar, 7.5mm/s, 1mm",7,2,85,1,7.5,3,0.3024,0.6408,0.9432,0.315,0.279,0.315,0.297,0.306,0.675,0.63,0.621,0.648,0.63,0.99,0.909,0.936,0.945,0.936,-0.7253025041,0.2349218595,-0.2147341207,0.4383630284,-0.9873690585,0.8203184532,0.0869502718,0.4881769007,0.434324165,0.5296444906,0.464698446,0.5207383791,0.4214730832,0.434800268,0.512744033,0.468587691,0.482237325,0.947544301,0.950825016
"85:15 PPF:DEF, 3bar, 7.5mm/s, 1mm",7,3,85,1,7.5,3,0.261,0.6372,0.8982,0.261,0.261,0.234,0.279,0.27,0.513,0.648,0.684,0.684,0.657,0.774,0.909,0.918,0.963,0.927,-0.7253025041,0.2349218595,-0.2147341207,0.4383630284,-1.2565642194,0.8041095202,-0.1386023252,0.4881769007,0.434324165,0.5296444906,0.464698446,0.5207383791,0.4214730832,0.434800268,0.512744033,0.468587691,0.482237325,0.947544301,0.950825016
"85:15 PPF:DEF, 3bar, 7.5mm/s, 1mm",7,4,85,1,7.5,3,0.279,0.6552,0.9342,0.306,0.279,0.252,0.252,0.306,0.648,0.684,0.657,0.657,0.63,0.954,0.963,0.909,0.909,0.936,-0.7253025041,0.2349218595,-0.2147341207,0.4383630284,-1.1395228451,0.885154185,0.0418397524,0.4881769007,0.434324165,0.5296444906,0.464698446,0.5207383791,0.4214730832,0.434800268,0.512744033,0.468587691,0.482237325,0.947544301,0.950825016
"85:15 PPF:DEF, 3bar, 7.5mm/s, 1mm",8,1,85,1,7.5,3,0.3348,0.612,0.9468,0.333,0.36,0.27,0.324,0.387,0.675,0.495,0.612,0.648,0.63,1.008,0.855,0.882,0.972,1.017,-0.7253025041,0.2349218595,-0.2147341207,0.4383630284,-0.7766945847,0.6906469894,0.1049944796,0.4881769007,0.434324165,0.5296444906,0.464698446,0.5207383791,0.4214730832,0.434800268,0.512744033,0.468587691,0.482237325,0.947544301,0.950825016
"85:15 PPF:DEF, 3bar, 7.5mm/s, 1mm",8,2,85,1,7.5,3,0.378,0.54,0.918,0.441,0.567,0.261,0.351,0.27,0.387,0.648,0.603,0.522,0.54,0.828,1.215,0.864,0.873,0.81,-0.7253025041,0.2349218595,-0.2147341207,0.4383630284,-0.4957952863,0.36646833,-0.0393591825,0.4881769007,0.434324165,0.5296444906,0.464698446,0.5207383791,0.4214730832,0.434800268,0.512744033,0.468587691,0.482237325,0.947544301,0.950825016
"85:15 PPF:DEF, 3bar, 7.5mm/s, 1mm",8,3,85,1,7.5,3,0.3366,0.5346,0.8712,0.414,0.333,0.342,0.27,0.324,0.549,0.378,0.468,0.648,0.63,0.963,0.711,0.81,0.918,0.954,-0.7253025041,0.2349218595,-0.2147341207,0.4383630284,-0.7649904473,0.3421549305,-0.2739338834,0.4881769007,0.434324165,0.5296444906,0.464698446,0.5207383791,0.4214730832,0.434800268,0.512744033,0.468587691,0.482237325,0.947544301,0.950825016
"85:15 PPF:DEF, 3bar, 7.5mm/s, 1mm",8,4,85,1,7.5,3,0.4014,0.5616,0.963,0.387,0.549,0.342,0.333,0.396,0.369,0.675,0.657,0.576,0.531,0.756,1.224,0.999,0.909,0.927,-0.7253025041,0.2349218595,-0.2147341207,0.4383630284,-0.3436414997,0.4637219278,0.1861934145,0.4881769007,0.434324165,0.5296444906,0.464698446,0.5207383791,0.4214730832,0.434800268,0.512744033,0.468587691,0.482237325,0.947544301,0.950825016
"85:15 PPF:DEF, 3bar, 7.5mm/s, 1mm",9,1,85,1,7.5,3,0.387,0.5256,0.9126,0.396,0.252,0.387,0.567,0.333,0.576,0.603,0.459,0.513,0.477,0.972,0.855,0.846,1.08,0.81,-0.7253025041,0.2349218595,-0.2147341207,0.4383630284,-0.4372745992,0.3016325981,-0.0664254941,0.4881769007,0.434324165,0.5296444906,0.464698446,0.5207383791,0.4214730832,0.434800268,0.512744033,0.468587691,0.482237325,0.947544301,0.950825016
"85:15 PPF:DEF, 3bar, 7.5mm/s, 1mm",9,2,85,1,7.5,3,0.4194,0.5418,0.9612,0.585,0.441,0.333,0.369,0.369,0.378,0.558,0.612,0.621,0.54,0.963,0.999,0.945,0.99,0.909,-0.7253025041,0.2349218595,-0.2147341207,0.4383630284,-0.2266001254,0.3745727965,0.1771713106,0.4881769007,0.434324165,0.5296444906,0.464698446,0.5207383791,0.4214730832,0.434800268,0.512744033,0.468587691,0.482237325,0.947544301,0.950825016
"85:15 PPF:DEF, 3bar, 7.5mm/s, 1mm",9,3,85,1,7.5,3,0.4014,0.5238,0.9252,0.513,0.477,0.315,0.36,0.342,0.351,0.531,0.567,0.612,0.558,0.864,1.008,0.882,0.972,0.9,-0.7253025041,0.2349218595,-0.2147341207,0.4383630284,-0.3436414997,0.2935281316,-0.003270767,0.4881769007,0.434324165,0.5296444906,0.464698446,0.5207383791,0.4214730832,0.434800268,0.512744033,0.468587691,0.482237325,0.947544301,0.950825016
"85:15 PPF:DEF, 3bar, 7.5mm/s, 1mm",9,4,85,1,7.5,3,0.3654,0.5256,0.891,0.414,0.324,0.369,0.36,0.36,0.288,0.621,0.558,0.585,0.576,0.702,0.945,0.927,0.945,0.936,-0.7253025041,0.2349218595,-0.2147341207,0.4383630284,-0.5777242484,0.3016325981,-0.1746907407,0.4881769007,0.434324165,0.5296444906,0.464698446,0.5207383791,0.4214730832,0.434800268,0.512744033,0.468587691,0.482237325,0.947544301,0.950825016
"85:15 PPF:DEF, 3bar, 7.5mm/s, 1mm",10,1,85,1,7.5,3,0.3762,0.5724,0.9486,0.315,0.351,0.495,0.315,0.405,0.648,0.558,0.495,0.639,0.522,0.963,0.909,0.99,0.954,0.927,-0.7253025041,0.2349218595,-0.2147341207,0.4383630284,-0.5074994238,0.5123487267,0.1140165835,0.4881769007,0.434324165,0.5296444906,0.464698446,0.5207383791,0.4214730832,0.434800268,0.512744033,0.468587691,0.482237325,0.947544301,0.950825016
"85:15 PPF:DEF, 3bar, 7.5mm/s, 1mm",10,2,85,1,7.5,3,0.3942,0.5094,0.9036,0.351,0.495,0.252,0.441,0.432,0.495,0.459,0.477,0.639,0.477,0.846,0.954,0.729,1.08,0.909,-0.7253025041,0.2349218595,-0.2147341207,0.4383630284,-0.3904580495,0.2286923997,-0.1115360135,0.4881769007,0.434324165,0.5296444906,0.464698446,0.5207383791,0.4214730832,0.434800268,0.512744033,0.468587691,0.482237325,0.947544301,0.950825016
"85:15 PPF:DEF, 3bar, 7.5mm/s, 1mm",10,3,85,1,7.5,3,0.3582,0.5292,0.8874,0.306,0.342,0.414,0.396,0.333,0.594,0.387,0.558,0.612,0.495,0.9,0.729,0.972,1.008,0.828,-0.7253025041,0.2349218595,-0.2147341207,0.4383630284,-0.6245407981,0.3178415311,-0.1927349485,0.4881769007,0.434324165,0.5296444906,0.464698446,0.5207383791,0.4214730832,0.434800268,0.512744033,0.468587691,0.482237325,0.947544301,0.950825016
"85:15 PPF:DEF, 3bar, 7.5mm/s, 1mm",10,4,85,1,7.5,3,0.387,0.5328,0.9198,0.351,0.45,0.423,0.414,0.297,0.567,0.585,0.594,0.396,0.522,0.918,1.035,1.017,0.81,0.819,-0.7253025041,0.2349218595,-0.2147341207,0.4383630284,-0.4372745992,0.334050464,-0.0303370786,0.4881769007,0.434324165,0.5296444906,0.464698446,0.5207383791,0.4214730832,0.434800268,0.512744033,0.468587691,0.482237325,0.947544301,0.950825016
"85:15 PPF:DEF, 3bar, 7.5mm/s, 1mm",,,,,,,,,,,,,,,,,,,,,,,,,,,,,,,,,,,,,,,,,,,
"85:15 PPF:DEF, 3bar, 7.5mm/s, 0.8mm",1,1,85,0.8,7.5,3,0.504,0.2574,0.7614,0.495,0.504,0.513,0.495,0.513,0.252,0.252,0.252,0.288,0.243,0.747,0.756,0.765,0.783,0.756,-0.7253025041,-0.7047655786,-0.2147341207,0.4383630284,0.3234943339,-0.9059329082,-0.8242822201,0.2955769007,0.237524165,0.5296444906,0.464698446,0.3200554991,0.4214730832,0.241388565,0.516554293,0.272004095,0.488486789,0.757942858,0.760490884
"85:15 PPF:DEF, 3bar, 7.5mm/s, 0.8mm",1,2,85,0.8,7.5,3,0.477,0.2718,0.7488,0.45,0.459,0.468,0.495,0.513,0.288,0.261,0.288,0.252,0.27,0.738,0.72,0.756,0.747,0.783,-0.7253025041,-0.7047655786,-0.2147341207,0.4383630284,0.1479322724,-0.8410971764,-0.8874369472,0.2955769007,0.237524165,0.5296444906,0.464698446,0.3200554991,0.4214730832,0.241388565,0.516554293,0.272004095,0.488486789,0.757942858,0.760490884
"85:15 PPF:DEF, 3bar, 7.5mm/s, 0.8mm",1,3,85,0.8,7.5,3,0.4482,0.2952,0.7434,0.441,0.423,0.441,0.477,0.459,0.279,0.306,0.288,0.306,0.297,0.72,0.729,0.729,0.783,0.756,-0.7253025041,-0.7047655786,-0.2147341207,0.4383630284,-0.0393339265,-0.7357391121,-0.9145032589,0.2955769007,0.237524165,0.5296444906,0.464698446,0.3200554991,0.4214730832,0.241388565,0.516554293,0.272004095,0.488486789,0.757942858,0.760490884
"85:15 PPF:DEF, 3bar, 7.5mm/s, 0.8mm",1,4,85,0.8,7.5,3,0.4374,0.2988,0.7362,0.423,0.423,0.45,0.441,0.45,0.306,0.306,0.306,0.279,0.297,0.729,0.729,0.756,0.72,0.747,-0.7253025041,-0.7047655786,-0.2147341207,0.4383630284,-0.1095587511,-0.7195301791,-0.9505916744,0.2955769007,0.237524165,0.5296444906,0.464698446,0.3200554991,0.4214730832,0.241388565,0.516554293,0.272004095,0.488486789,0.757942858,0.760490884
"85:15 PPF:DEF, 3bar, 7.5mm/s, 0.8mm",2,1,85,0.8,7.5,3,0.3834,0.3618,0.7452,0.351,0.396,0.378,0.387,0.405,0.396,0.351,0.36,0.351,0.351,0.747,0.747,0.738,0.738,0.756,-0.7253025041,-0.7047655786,-0.2147341207,0.4383630284,-0.460682874,-0.4358738521,-0.905481155,0.2955769007,0.237524165,0.5296444906,0.464698446,0.3200554991,0.4214730832,0.241388565,0.516554293,0.272004095,0.488486789,0.757942858,0.760490884
"85:15 PPF:DEF, 3bar, 7.5mm/s, 0.8mm",2,2,85,0.8,7.5,3,0.3888,0.3636,0.7524,0.324,0.432,0.423,0.396,0.369,0.432,0.252,0.369,0.387,0.378,0.756,0.684,0.792,0.783,0.747,-0.7253025041,-0.7047655786,-0.2147341207,0.4383630284,-0.4255704618,-0.4277693856,-0.8693927395,0.2955769007,0.237524165,0.5296444906,0.464698446,0.3200554991,0.4214730832,0.241388565,0.516554293,0.272004095,0.488486789,0.757942858,0.760490884
"85:15 PPF:DEF, 3bar, 7.5mm/s, 0.8mm",2,3,85,0.8,7.5,3,0.3672,0.3762,0.7434,0.333,0.369,0.369,0.396,0.369,0.405,0.351,0.378,0.378,0.369,0.738,0.72,0.747,0.774,0.738,-0.7253025041,-0.7047655786,-0.2147341207,0.4383630284,-0.5660201109,-0.3710381202,-0.9145032589,0.2955769007,0.237524165,0.5296444906,0.464698446,0.3200554991,0.4214730832,0.241388565,0.516554293,0.272004095,0.488486789,0.757942858,0.760490884
"85:15 PPF:DEF, 3bar, 7.5mm/s, 0.8mm",2,4,85,0.8,7.5,3,0.3762,0.3816,0.7578,0.351,0.477,0.351,0.342,0.36,0.441,0.243,0.396,0.423,0.405,0.792,0.72,0.747,0.765,0.765,-0.7253025041,-0.7047655786,-0.2147341207,0.4383630284,-0.5074994238,-0.3467247207,-0.8423264278,0.2955769007,0.237524165,0.5296444906,0.464698446,0.3200554991,0.4214730832,0.241388565,0.516554293,0.272004095,0.488486789,0.757942858,0.760490884
"85:15 PPF:DEF, 3bar, 7.5mm/s, 0.8mm",3,1,85,0.8,7.5,3,0.4068,0.3384,0.7452,0.414,0.387,0.414,0.387,0.432,0.351,0.342,0.333,0.351,0.315,0.765,0.729,0.747,0.738,0.747,-0.7253025041,-0.7047655786,-0.2147341207,0.4383630284,-0.3085290874,-0.5412319164,-0.905481155,0.2955769007,0.237524165,0.5296444906,0.464698446,0.3200554991,0.4214730832,0.241388565,0.516554293,0.272004095,0.488486789,0.757942858,0.760490884
"85:15 PPF:DEF, 3bar, 7.5mm/s, 0.8mm",3,2,85,0.8,7.5,3,0.402,0.3552,0.7572,0.396,0.408,0.408,0.402,0.396,0.378,0.354,0.348,0.33,0.366,0.774,0.762,0.756,0.732,0.762,-0.7253025041,-0.7047655786,-0.2147341207,0.4383630284,-0.3397401206,-0.4655902292,-0.8453337958,0.2955769007,0.237524165,0.5296444906,0.464698446,0.3200554991,0.4214730832,0.241388565,0.516554293,0.272004095,0.488486789,0.757942858,0.760490884
"85:15 PPF:DEF, 3bar, 7.5mm/s, 0.8mm",3,3,85,0.8,7.5,3,0.4068,0.3456,0.7524,0.378,0.414,0.414,0.42,0.408,0.354,0.354,0.33,0.366,0.324,0.732,0.768,0.744,0.786,0.732,-0.7253025041,-0.7047655786,-0.2147341207,0.4383630284,-0.3085290874,-0.5088140505,-0.8693927395,0.2955769007,0.237524165,0.5296444906,0.464698446,0.3200554991,0.4214730832,0.241388565,0.516554293,0.272004095,0.488486789,0.757942858,0.760490884
"85:15 PPF:DEF, 3bar, 7.5mm/s, 0.8mm",3,4,85,0.8,7.5,3,0.4176,0.3516,0.7692,0.384,0.42,0.414,0.444,0.426,0.36,0.342,0.366,0.33,0.36,0.744,0.762,0.78,0.774,0.786,-0.7253025041,-0.7047655786,-0.2147341207,0.4383630284,-0.2383042628,-0.4817991622,-0.7851864366,0.2955769007,0.237524165,0.5296444906,0.464698446,0.3200554991,0.4214730832,0.241388565,0.516554293,0.272004095,0.488486789,0.757942858,0.760490884
"85:15 PPF:DEF, 3bar, 7.5mm/s, 0.8mm",4,1,85,0.8,7.5,3,0.342,0.4128,0.7548,0.348,0.33,0.384,0.306,0.342,0.414,0.432,0.402,0.426,0.39,0.762,0.762,0.786,0.732,0.732,-0.7253025041,-0.7047655786,-0.2147341207,0.4383630284,-0.729878035,-0.2062473017,-0.8573632676,0.2955769007,0.237524165,0.5296444906,0.464698446,0.3200554991,0.4214730832,0.241388565,0.516554293,0.272004095,0.488486789,0.757942858,0.760490884
"85:15 PPF:DEF, 3bar, 7.5mm/s, 0.8mm",4,2,85,0.8,7.5,3,0.348,0.4176,0.7656,0.33,0.354,0.354,0.384,0.318,0.39,0.414,0.432,0.432,0.42,0.72,0.768,0.786,0.816,0.738,-0.7253025041,-0.7047655786,-0.2147341207,0.4383630284,-0.6908642435,-0.184635391,-0.8032306443,0.2955769007,0.237524165,0.5296444906,0.464698446,0.3200554991,0.4214730832,0.241388565,0.516554293,0.272004095,0.488486789,0.757942858,0.760490884
"85:15 PPF:DEF, 3bar, 7.5mm/s, 0.8mm",4,3,85,0.8,7.5,3,0.3636,0.4008,0.7644,0.354,0.354,0.354,0.366,0.39,0.408,0.408,0.426,0.378,0.384,0.762,0.762,0.78,0.744,0.774,-0.7253025041,-0.7047655786,-0.2147341207,0.4383630284,-0.5894283858,-0.2602770782,-0.8092453803,0.2955769007,0.237524165,0.5296444906,0.464698446,0.3200554991,0.4214730832,0.241388565,0.516554293,0.272004095,0.488486789,0.757942858,0.760490884
"85:15 PPF:DEF, 3bar, 7.5mm/s, 0.8mm",4,4,85,0.8,7.5,3,0.3624,0.3852,0.7476,0.366,0.348,0.36,0.366,0.372,0.372,0.414,0.372,0.39,0.378,0.738,0.762,0.732,0.756,0.75,-0.7253025041,-0.7047655786,-0.2147341207,0.4383630284,-0.5972311441,-0.3305157878,-0.8934516831,0.2955769007,0.237524165,0.5296444906,0.464698446,0.3200554991,0.4214730832,0.241388565,0.516554293,0.272004095,0.488486789,0.757942858,0.760490884
"85:15 PPF:DEF, 3bar, 7.5mm/s, 0.8mm",5,1,85,0.8,7.5,3,0.3888,0.3876,0.7764,0.36,0.39,0.39,0.39,0.414,0.384,0.396,0.384,0.378,0.396,0.744,0.786,0.774,0.768,0.81,-0.7253025041,-0.7047655786,-0.2147341207,0.4383630284,-0.4255704618,-0.3197098325,-0.7490980211,0.2955769007,0.237524165,0.5296444906,0.464698446,0.3200554991,0.4214730832,0.241388565,0.516554293,0.272004095,0.488486789,0.757942858,0.760490884
"85:15 PPF:DEF, 3bar, 7.5mm/s, 0.8mm",5,2,85,0.8,7.5,3,0.3672,0.3924,0.7596,0.336,0.372,0.384,0.39,0.354,0.426,0.396,0.384,0.372,0.384,0.762,0.768,0.768,0.762,0.738,-0.7253025041,-0.7047655786,-0.2147341207,0.4383630284,-0.5660201109,-0.2980979218,-0.8333043239,0.2955769007,0.237524165,0.5296444906,0.464698446,0.3200554991,0.4214730832,0.241388565,0.516554293,0.272004095,0.488486789,0.757942858,0.760490884
"85:15 PPF:DEF, 3bar, 7.5mm/s, 0.8mm",5,3,85,0.8,7.5,3,0.3588,0.3996,0.7584,0.354,0.336,0.366,0.366,0.372,0.45,0.384,0.414,0.378,0.372,0.804,0.72,0.78,0.744,0.744,-0.7253025041,-0.7047655786,-0.2147341207,0.4383630284,-0.620639419,-0.2656800559,-0.8393190599,0.2955769007,0.237524165,0.5296444906,0.464698446,0.3200554991,0.4214730832,0.241388565,0.516554293,0.272004095,0.488486789,0.757942858,0.760490884
"85:15 PPF:DEF, 3bar, 7.5mm/s, 0.8mm",5,4,85,0.8,7.5,3,0.3672,0.3876,0.7548,0.354,0.372,0.366,0.366,0.378,0.378,0.366,0.408,0.408,0.378,0.732,0.738,0.774,0.774,0.756,-0.7253025041,-0.7047655786,-0.2147341207,0.4383630284,-0.5660201109,-0.3197098325,-0.8573632676,0.2955769007,0.237524165,0.5296444906,0.464698446,0.3200554991,0.4214730832,0.241388565,0.516554293,0.272004095,0.488486789,0.757942858,0.760490884
"85:15 PPF:DEF, 3bar, 7.5mm/s, 0.8mm",6,1,85,0.8,7.5,3,0.3612,0.4092,0.7704,0.378,0.318,0.366,0.36,0.384,0.462,0.39,0.414,0.39,0.39,0.84,0.708,0.78,0.75,0.774,-0.7253025041,-0.7047655786,-0.2147341207,0.4383630284,-0.6050339024,-0.2224562346,-0.7791717007,0.2955769007,0.237524165,0.5296444906,0.464698446,0.3200554991,0.4214730832,0.241388565,0.516554293,0.272004095,0.488486789,0.757942858,0.760490884
"85:15 PPF:DEF, 3bar, 7.5mm/s, 0.8mm",6,2,85,0.8,7.5,3,0.3324,0.408,0.7404,0.354,0.33,0.33,0.342,0.306,0.402,0.426,0.396,0.414,0.402,0.756,0.756,0.726,0.756,0.708,-0.7253025041,-0.7047655786,-0.2147341207,0.4383630284,-0.7923001013,-0.2278592123,-0.9295400987,0.2955769007,0.237524165,0.5296444906,0.464698446,0.3200554991,0.4214730832,0.241388565,0.516554293,0.272004095,0.488486789,0.757942858,0.760490884
"85:15 PPF:DEF, 3bar, 7.5mm/s, 0.8mm",6,3,85,0.8,7.5,3,0.3564,0.402,0.7584,0.354,0.33,0.354,0.36,0.384,0.402,0.42,0.402,0.402,0.384,0.756,0.75,0.756,0.762,0.768,-0.7253025041,-0.7047655786,-0.2147341207,0.4383630284,-0.6362449355,-0.2548741006,-0.8393190599,0.2955769007,0.237524165,0.5296444906,0.464698446,0.3200554991,0.4214730832,0.241388565,0.516554293,0.272004095,0.488486789,0.757942858,0.760490884
"85:15 PPF:DEF, 3bar, 7.5mm/s, 0.8mm",6,4,85,0.8,7.5,3,0.3612,0.3744,0.7356,0.342,0.36,0.348,0.36,0.396,0.258,0.456,0.39,0.402,0.366,0.6,0.816,0.738,0.762,0.762,-0.7253025041,-0.7047655786,-0.2147341207,0.4383630284,-0.6050339024,-0.3791425867,-0.9535990423,0.2955769007,0.237524165,0.5296444906,0.464698446,0.3200554991,0.4214730832,0.241388565,0.516554293,0.272004095,0.488486789,0.757942858,0.760490884
"85:15 PPF:DEF, 3bar, 7.5mm/s, 0.8mm",7,1,85,0.8,7.5,3,0.312,0.4344,0.7464,0.342,0.318,0.324,0.312,0.264,0.402,0.462,0.414,0.45,0.444,0.744,0.78,0.738,0.762,0.708,-0.7253025041,-0.7047655786,-0.2147341207,0.4383630284,-0.9249469922,-0.1089937038,-0.8994664191,0.2955769007,0.237524165,0.5296444906,0.464698446,0.3200554991,0.4214730832,0.241388565,0.516554293,0.272004095,0.488486789,0.757942858,0.760490884
"85:15 PPF:DEF, 3bar, 7.5mm/s, 0.8mm",7,2,85,0.8,7.5,3,0.3672,0.3984,0.7656,0.432,0.324,0.42,0.288,0.372,0.408,0.348,0.408,0.42,0.408,0.84,0.672,0.828,0.708,0.78,-0.7253025041,-0.7047655786,-0.2147341207,0.4383630284,-0.5660201109,-0.2710830336,-0.8032306443,0.2955769007,0.237524165,0.5296444906,0.464698446,0.3200554991,0.4214730832,0.241388565,0.516554293,0.272004095,0.488486789,0.757942858,0.760490884
"85:15 PPF:DEF, 3bar, 7.5mm/s, 0.8mm",7,3,85,0.8,7.5,3,0.3132,0.426,0.7392,0.246,0.312,0.3,0.396,0.312,0.462,0.438,0.396,0.462,0.372,0.708,0.75,0.696,0.858,0.684,-0.7253025041,-0.7047655786,-0.2147341207,0.4383630284,-0.9171442339,-0.1468145474,-0.9355548346,0.2955769007,0.237524165,0.5296444906,0.464698446,0.3200554991,0.4214730832,0.241388565,0.516554293,0.272004095,0.488486789,0.757942858,0.760490884
"85:15 PPF:DEF, 3bar, 7.5mm/s, 0.8mm",7,4,85,0.8,7.5,3,0.3156,0.444,0.7596,0.408,0.306,0.282,0.282,0.3,0.426,0.426,0.474,0.444,0.45,0.834,0.732,0.756,0.726,0.75,-0.7253025041,-0.7047655786,-0.2147341207,0.4383630284,-0.9015387173,-0.0657698826,-0.8333043239,0.2955769007,0.237524165,0.5296444906,0.464698446,0.3200554991,0.4214730832,0.241388565,0.516554293,0.272004095,0.488486789,0.757942858,0.760490884
"85:15 PPF:DEF, 3bar, 7.5mm/s, 0.8mm",8,1,85,0.8,7.5,3,0.4152,0.3708,0.786,0.39,0.396,0.396,0.402,0.492,0.39,0.33,0.408,0.324,0.402,0.78,0.726,0.804,0.726,0.894,-0.7253025041,-0.7047655786,-0.2147341207,0.4383630284,-0.2539097794,-0.3953515197,-0.7009801337,0.2955769007,0.237524165,0.5296444906,0.464698446,0.3200554991,0.4214730832,0.241388565,0.516554293,0.272004095,0.488486789,0.757942858,0.760490884
"85:15 PPF:DEF, 3bar, 7.5mm/s, 0.8mm",8,2,85,0.8,7.5,3,0.408,0.384,0.792,0.534,0.378,0.384,0.444,0.3,0.36,0.384,0.342,0.396,0.438,0.894,0.762,0.726,0.84,0.738,-0.7253025041,-0.7047655786,-0.2147341207,0.4383630284,-0.3007263291,-0.3359187654,-0.6709064541,0.2955769007,0.237524165,0.5296444906,0.464698446,0.3200554991,0.4214730832,0.241388565,0.516554293,0.272004095,0.488486789,0.757942858,0.760490884
"85:15 PPF:DEF, 3bar, 7.5mm/s, 0.8mm",8,3,85,0.8,7.5,3,0.3972,0.348,0.7452,0.372,0.414,0.426,0.474,0.3,0.354,0.348,0.276,0.348,0.414,0.726,0.762,0.702,0.822,0.714,-0.7253025041,-0.7047655786,-0.2147341207,0.4383630284,-0.3709511537,-0.4980080951,-0.905481155,0.2955769007,0.237524165,0.5296444906,0.464698446,0.3200554991,0.4214730832,0.241388565,0.516554293,0.272004095,0.488486789,0.757942858,0.760490884
"85:15 PPF:DEF, 3bar, 7.5mm/s, 0.8mm",8,4,85,0.8,7.5,3,0.3396,0.3552,0.6948,0.258,0.366,0.366,0.324,0.384,0.288,0.348,0.384,0.384,0.372,0.546,0.714,0.75,0.708,0.756,-0.7253025041,-0.7047655786,-0.2147341207,0.4383630284,-0.7454835516,-0.4655902292,-1.1581000636,0.2955769007,0.237524165,0.5296444906,0.464698446,0.3200554991,0.4214730832,0.241388565,0.516554293,0.272004095,0.488486789,0.757942858,0.760490884
"85:15 PPF:DEF, 3bar, 7.5mm/s, 0.8mm",9,1,85,0.8,7.5,3,0.4272,0.3456,0.7728,0.558,0.42,0.42,0.33,0.408,0.198,0.384,0.36,0.396,0.39,0.756,0.804,0.78,0.726,0.798,-0.7253025041,-0.7047655786,-0.2147341207,0.4383630284,-0.1758821965,-0.5088140505,-0.7671422288,0.2955769007,0.237524165,0.5296444906,0.464698446,0.3200554991,0.4214730832,0.241388565,0.516554293,0.272004095,0.488486789,0.757942858,0.760490884
"85:15 PPF:DEF, 3bar, 7.5mm/s, 0.8mm",9,2,85,0.8,7.5,3,0.42,0.33,0.75,0.618,0.288,0.384,0.318,0.492,0.318,0.324,0.408,0.33,0.27,0.936,0.612,0.792,0.648,0.762,-0.7253025041,-0.7047655786,-0.2147341207,0.4383630284,-0.2226987463,-0.57905276,-0.8814222113,0.2955769007,0.237524165,0.5296444906,0.464698446,0.3200554991,0.4214730832,0.241388565,0.516554293,0.272004095,0.488486789,0.757942858,0.760490884
"85:15 PPF:DEF, 3bar, 7.5mm/s, 0.8mm",9,3,85,0.8,7.5,3,0.3972,0.3636,0.7608,0.402,0.462,0.342,0.39,0.39,0.444,0.204,0.324,0.486,0.36,0.846,0.666,0.666,0.876,0.75,-0.7253025041,-0.7047655786,-0.2147341207,0.4383630284,-0.3709511537,-0.4277693856,-0.827289588,0.2955769007,0.237524165,0.5296444906,0.464698446,0.3200554991,0.4214730832,0.241388565,0.516554293,0.272004095,0.488486789,0.757942858,0.760490884
"85:15 PPF:DEF, 3bar, 7.5mm/s, 0.8mm",9,4,85,0.8,7.5,3,0.3552,0.39,0.7452,0.42,0.294,0.354,0.342,0.366,0.36,0.378,0.426,0.42,0.366,0.78,0.672,0.78,0.762,0.732,-0.7253025041,-0.7047655786,-0.2147341207,0.4383630284,-0.6440476938,-0.3089038771,-0.905481155,0.2955769007,0.237524165,0.5296444906,0.464698446,0.3200554991,0.4214730832,0.241388565,0.516554293,0.272004095,0.488486789,0.757942858,0.760490884
"85:15 PPF:DEF, 3bar, 7.5mm/s, 0.8mm",10,1,85,0.8,7.5,3,0.3906,0.3294,0.72,0.387,0.396,0.45,0.342,0.378,0.351,0.342,0.405,0.315,0.234,0.738,0.738,0.855,0.657,0.612,-0.7253025041,-0.7047655786,-0.2147341207,0.4383630284,-0.4138663243,-0.5817542488,-1.0317906093,0.2955769007,0.237524165,0.5296444906,0.464698446,0.3200554991,0.4214730832,0.241388565,0.516554293,0.272004095,0.488486789,0.757942858,0.760490884
"85:15 PPF:DEF, 3bar, 7.5mm/s, 0.8mm",10,2,85,0.8,7.5,3,0.5868,0.189,0.7758,0.657,0.603,0.45,0.621,0.603,0.135,0.117,0.288,0.144,0.261,0.792,0.72,0.738,0.765,0.864,-0.7253025041,-0.7047655786,-0.2147341207,0.4383630284,0.8618846558,-1.2139026347,-0.752105389,0.2955769007,0.237524165,0.5296444906,0.464698446,0.3200554991,0.4214730832,0.241388565,0.516554293,0.272004095,0.488486789,0.757942858,0.760490884
"85:15 PPF:DEF, 3bar, 7.5mm/s, 0.8mm",10,3,85,0.8,7.5,3,0.4104,0.2826,0.693,0.324,0.423,0.387,0.621,0.297,0.351,0.405,0.099,0.36,0.198,0.675,0.828,0.486,0.981,0.495,-0.7253025041,-0.7047655786,-0.2147341207,0.4383630284,-0.2851208126,-0.7924703774,-1.1671221675,0.2955769007,0.237524165,0.5296444906,0.464698446,0.3200554991,0.4214730832,0.241388565,0.516554293,0.272004095,0.488486789,0.757942858,0.760490884
