Repository: KavrakiLab/bioMateriaLs

File: Factorial_study_data.csv (part 14 of 21)
Label,Layer #,Scaffold #,wt% PPF,Spacing (mm),Speed (mm/s),Pressure (bar),Mean fiber,Mean pore,Mean spacing,Fiber Size (x1),x2,x3,x4,x5,Pore Size (x1),x2 2,x3 2,x4 2,x5 2,Fiber spacing (x1),Spacing x2,Spacing x3,Spacing x4,Spacing x5,Std wt% PPF,Std Spacing (mm),Std Speed (mm/s),Std Pressure (bar),Std Mean fiber,Std Mean pore,Std Mean spacing,Linear pore size,Quadratic pore size,Linear fiber diameter,Quadratic fiber diameter,4th order pore,4th order fiber,"Pore (lin, step)","Fiber (lin, step)","Pore (quad, step)","Fiber (quad, step)","Sum (lin, step)","Sum (quad, step)"
"85:15 PPF:DEF, 3bar, 7.5mm/s, 0.8mm",10,4,85,0.8,7.5,3,0.5148,0.2268,0.7416,0.45,0.378,0.603,0.585,0.558,0.189,0.216,0.198,0.189,0.342,0.639,0.594,0.801,0.774,0.9,-0.7253025041,-0.7047655786,-0.2147341207,0.4383630284,0.3937191585,-1.0437088385,-0.9235253627,0.2955769007,0.237524165,0.5296444906,0.464698446,0.3200554991,0.4214730832,0.241388565,0.516554293,0.272004095,0.488486789,0.757942858,0.760490884
"85:15 PPF:DEF, 3bar, 7.5mm/s, 0.8mm",,,,,,,,,,,,,,,,,,,,,,,,,,,,,,,,,,,,,,,,,,,
"85:15 PPF:DEF, 3bar, 10mm/s, 1.2mm",1,1,85,1.2,10,3,0.3996,0.7434,1.143,0.387,0.414,0.378,0.432,0.387,0.756,0.747,0.738,0.738,0.738,1.143,1.161,1.116,1.17,1.125,-0.7253025041,1.1746092977,0.3767762276,0.4383630284,-0.3553456372,1.2822730428,1.0884038025,0.7201856007,0.713506665,0.4855549156,0.378253446,0.6719996068,0.4798277256,0.690975716,0.455247194,0.745885681,0.396498881,1.14622291,1.142384562
"85:15 PPF:DEF, 3bar, 10mm/s, 1.2mm",1,2,85,1.2,10,3,0.3726,0.7686,1.1412,0.351,0.378,0.351,0.396,0.387,0.783,0.783,0.783,0.747,0.747,1.134,1.161,1.134,1.143,1.134,-0.7253025041,1.1746092977,0.3767762276,0.4383630284,-0.5309076986,1.3957355736,1.0793816986,0.7201856007,0.713506665,0.4855549156,0.378253446,0.6719996068,0.4798277256,0.690975716,0.455247194,0.745885681,0.396498881,1.14622291,1.142384562
"85:15 PPF:DEF, 3bar, 10mm/s, 1.2mm",1,3,85,1.2,10,3,0.3762,0.7668,1.143,0.369,0.36,0.378,0.369,0.405,0.774,0.774,0.774,0.756,0.756,1.143,1.134,1.152,1.125,1.161,-0.7253025041,1.1746092977,0.3767762276,0.4383630284,-0.5074994238,1.3876311071,1.0884038025,0.7201856007,0.713506665,0.4855549156,0.378253446,0.6719996068,0.4798277256,0.690975716,0.455247194,0.745885681,0.396498881,1.14622291,1.142384562
"85:15 PPF:DEF, 3bar, 10mm/s, 1.2mm",1,4,85,1.2,10,3,0.3492,0.7902,1.1394,0.351,0.36,0.333,0.36,0.342,0.783,0.792,0.801,0.783,0.792,1.134,1.152,1.134,1.143,1.134,-0.7253025041,1.1746092977,0.3767762276,0.4383630284,-0.6830614853,1.4929891715,1.0703595947,0.7201856007,0.713506665,0.4855549156,0.378253446,0.6719996068,0.4798277256,0.690975716,0.455247194,0.745885681,0.396498881,1.14622291,1.142384562
"85:15 PPF:DEF, 3bar, 10mm/s, 1.2mm",2,1,85,1.2,10,3,0.261,,,0.378,0.387,0.117,0.27,0.153,,,,,,,,,,,-0.7253025041,1.1746092977,0.3767762276,0.4383630284,-1.2565642194,,,0.7201856007,0.713506665,0.4855549156,0.378253446,0.6719996068,0.4798277256,0.690975716,0.455247194,0.745885681,0.396498881,1.14622291,1.142384562
"85:15 PPF:DEF, 3bar, 10mm/s, 1.2mm",2,2,85,1.2,10,3,0.306,,,0.216,0.423,0.405,0.261,0.225,,,,,,,,,,,-0.7253025041,1.1746092977,0.3767762276,0.4383630284,-0.9639607836,,,0.7201856007,0.713506665,0.4855549156,0.378253446,0.6719996068,0.4798277256,0.690975716,0.455247194,0.745885681,0.396498881,1.14622291,1.142384562
"85:15 PPF:DEF, 3bar, 10mm/s, 1.2mm",2,3,85,1.2,10,3,0.3546,,,0.423,0.378,0.387,0.261,0.324,,,,,,,,,,,-0.7253025041,1.1746092977,0.3767762276,0.4383630284,-0.647949073,,,0.7201856007,0.713506665,0.4855549156,0.378253446,0.6719996068,0.4798277256,0.690975716,0.455247194,0.745885681,0.396498881,1.14622291,1.142384562
"85:15 PPF:DEF, 3bar, 10mm/s, 1.2mm",2,4,85,1.2,10,3,0.3294,,,0.405,0.261,0.324,0.495,0.162,,,,,,,,,,,-0.7253025041,1.1746092977,0.3767762276,0.4383630284,-0.811806997,,,0.7201856007,0.713506665,0.4855549156,0.378253446,0.6719996068,0.4798277256,0.690975716,0.455247194,0.745885681,0.396498881,1.14622291,1.142384562
"85:15 PPF:DEF, 3bar, 10mm/s, 1.2mm",3,1,85,1.2,10,3,0.4338,0.7434,1.1772,0.558,0.36,0.405,0.414,0.432,0.747,0.828,0.729,0.747,0.666,1.305,1.188,1.134,1.161,1.098,-0.7253025041,1.1746092977,0.3767762276,0.4383630284,-0.1329670259,1.2822730428,1.2598237762,0.7201856007,0.713506665,0.4855549156,0.378253446,0.6719996068,0.4798277256,0.690975716,0.455247194,0.745885681,0.396498881,1.14622291,1.142384562
"85:15 PPF:DEF, 3bar, 10mm/s, 1.2mm",3,2,85,1.2,10,3,0.5094,0.6894,1.1988,0.522,0.477,0.504,0.459,0.585,0.693,0.477,0.711,0.783,0.783,1.215,0.954,1.215,1.242,1.368,-0.7253025041,1.1746092977,0.3767762276,0.4383630284,0.3586067462,1.0391390483,1.3680890228,0.7201856007,0.713506665,0.4855549156,0.378253446,0.6719996068,0.4798277256,0.690975716,0.455247194,0.745885681,0.396498881,1.14622291,1.142384562
"85:15 PPF:DEF, 3bar, 10mm/s, 1.2mm",3,3,85,1.2,10,3,0.5094,0.7164,1.2258,0.513,0.513,0.495,0.495,0.531,0.657,0.747,0.846,0.549,0.783,1.17,1.26,1.341,1.044,1.314,-0.7253025041,1.1746092977,0.3767762276,0.4383630284,0.3586067462,1.1607060455,1.503420581,0.7201856007,0.713506665,0.4855549156,0.378253446,0.6719996068,0.4798277256,0.690975716,0.455247194,0.745885681,0.396498881,1.14622291,1.142384562
"85:15 PPF:DEF, 3bar, 10mm/s, 1.2mm",3,4,85,1.2,10,3,0.5346,0.6948,1.2294,0.675,0.522,0.477,0.495,0.504,0.747,0.756,0.612,0.621,0.738,1.422,1.278,1.089,1.116,1.242,-0.7253025041,1.1746092977,0.3767762276,0.4383630284,0.5224646703,1.0634524477,1.5214647887,0.7201856007,0.713506665,0.4855549156,0.378253446,0.6719996068,0.4798277256,0.690975716,0.455247194,0.745885681,0.396498881,1.14622291,1.142384562
"85:15 PPF:DEF, 3bar, 10mm/s, 1.2mm",4,1,85,1.2,10,3,0.4446,0.585,1.0296,0.459,0.414,0.495,0.387,0.468,0.621,0.621,0.747,0.549,0.387,1.08,1.035,1.242,0.936,0.855,-0.7253025041,1.1746092977,0.3767762276,0.4383630284,-0.0627422014,0.5690799921,0.5200112581,0.7201856007,0.713506665,0.4855549156,0.378253446,0.6719996068,0.4798277256,0.690975716,0.455247194,0.745885681,0.396498881,1.14622291,1.142384562
"85:15 PPF:DEF, 3bar, 10mm/s, 1.2mm",4,2,85,1.2,10,3,0.4662,0.702,1.1682,0.477,0.468,0.315,0.504,0.567,0.657,0.765,0.828,0.729,0.531,1.134,1.233,1.143,1.233,1.098,-0.7253025041,1.1746092977,0.3767762276,0.4383630284,0.0777074478,1.0958703137,1.2147132568,0.7201856007,0.713506665,0.4855549156,0.378253446,0.6719996068,0.4798277256,0.690975716,0.455247194,0.745885681,0.396498881,1.14622291,1.142384562
"85:15 PPF:DEF, 3bar, 10mm/s, 1.2mm",4,3,85,1.2,10,3,0.4554,0.621,1.0764,0.315,0.54,0.432,0.459,0.531,0.432,0.774,0.648,0.612,0.639,0.747,1.314,1.08,1.071,1.17,-0.7253025041,1.1746092977,0.3767762276,0.4383630284,0.0074826232,0.7311693218,0.7545859589,0.7201856007,0.713506665,0.4855549156,0.378253446,0.6719996068,0.4798277256,0.690975716,0.455247194,0.745885681,0.396498881,1.14622291,1.142384562
"85:15 PPF:DEF, 3bar, 10mm/s, 1.2mm",4,4,85,1.2,10,3,0.4518,0.6642,1.116,0.306,0.477,0.621,0.405,0.45,0.945,0.549,0.684,0.513,0.63,1.251,1.026,1.305,0.918,1.08,-0.7253025041,1.1746092977,0.3767762276,0.4383630284,-0.0159256516,0.9256765175,0.9530722443,0.7201856007,0.713506665,0.4855549156,0.378253446,0.6719996068,0.4798277256,0.690975716,0.455247194,0.745885681,0.396498881,1.14622291,1.142384562
"85:15 PPF:DEF, 3bar, 10mm/s, 1.2mm",5,1,85,1.2,10,3,0.5472,0.5814,1.1286,0.603,0.666,0.486,0.513,0.468,0.513,0.486,0.693,0.603,0.612,1.116,1.152,1.179,1.116,1.08,-0.7253025041,1.1746092977,0.3767762276,0.4383630284,0.6043936323,0.5528710591,1.0162269715,0.7201856007,0.713506665,0.4855549156,0.378253446,0.6719996068,0.4798277256,0.690975716,0.455247194,0.745885681,0.396498881,1.14622291,1.142384562
"85:15 PPF:DEF, 3bar, 10mm/s, 1.2mm",5,2,85,1.2,10,3,0.4428,0.693,1.1358,0.342,0.576,0.477,0.414,0.405,0.621,0.684,0.693,0.657,0.81,0.963,1.26,1.17,1.071,1.215,-0.7253025041,1.1746092977,0.3767762276,0.4383630284,-0.0744463388,1.0553479812,1.052315387,0.7201856007,0.713506665,0.4855549156,0.378253446,0.6719996068,0.4798277256,0.690975716,0.455247194,0.745885681,0.396498881,1.14622291,1.142384562
"85:15 PPF:DEF, 3bar, 10mm/s, 1.2mm",5,3,85,1.2,10,3,0.4932,0.63,1.1232,0.621,0.441,0.45,0.441,0.513,0.675,0.576,0.675,0.612,0.612,1.296,1.017,1.125,1.053,1.125,-0.7253025041,1.1746092977,0.3767762276,0.4383630284,0.2532695093,0.7716916542,0.9891606598,0.7201856007,0.713506665,0.4855549156,0.378253446,0.6719996068,0.4798277256,0.690975716,0.455247194,0.745885681,0.396498881,1.14622291,1.142384562
"85:15 PPF:DEF, 3bar, 10mm/s, 1.2mm",5,4,85,1.2,10,3,0.4986,0.6948,1.1934,0.441,0.378,0.657,0.459,0.558,0.72,0.576,0.594,0.72,0.864,1.161,0.954,1.251,1.179,1.422,-0.7253025041,1.1746092977,0.3767762276,0.4383630284,0.2883819216,1.0634524477,1.3410227111,0.7201856007,0.713506665,0.4855549156,0.378253446,0.6719996068,0.4798277256,0.690975716,0.455247194,0.745885681,0.396498881,1.14622291,1.142384562
"85:15 PPF:DEF, 3bar, 10mm/s, 1.2mm",6,1,85,1.2,10,3,0.5418,0.5994,1.1412,0.459,0.522,0.585,0.549,0.594,0.459,0.846,0.54,0.621,0.531,0.918,1.368,1.125,1.17,1.125,-0.7253025041,1.1746092977,0.3767762276,0.4383630284,0.56928122,0.633915724,1.0793816986,0.7201856007,0.713506665,0.4855549156,0.378253446,0.6719996068,0.4798277256,0.690975716,0.455247194,0.745885681,0.396498881,1.14622291,1.142384562
"85:15 PPF:DEF, 3bar, 10mm/s, 1.2mm",6,2,85,1.2,10,3,0.5022,0.6984,1.2006,0.36,0.594,0.639,0.351,0.567,0.531,0.711,0.945,0.531,0.774,0.891,1.305,1.584,0.882,1.341,-0.7253025041,1.1746092977,0.3767762276,0.4383630284,0.3117901965,1.0796613807,1.3771111267,0.7201856007,0.713506665,0.4855549156,0.378253446,0.6719996068,0.4798277256,0.690975716,0.455247194,0.745885681,0.396498881,1.14622291,1.142384562
"85:15 PPF:DEF, 3bar, 10mm/s, 1.2mm",6,3,85,1.2,10,3,0.5346,0.6696,1.2042,0.513,0.405,0.621,0.585,0.549,0.612,0.603,0.774,0.738,0.621,1.125,1.008,1.395,1.323,1.17,-0.7253025041,1.1746092977,0.3767762276,0.4383630284,0.5224646703,0.9499899169,1.3951553344,0.7201856007,0.713506665,0.4855549156,0.378253446,0.6719996068,0.4798277256,0.690975716,0.455247194,0.745885681,0.396498881,1.14622291,1.142384562
"85:15 PPF:DEF, 3bar, 10mm/s, 1.2mm",6,4,85,1.2,10,3,0.5022,0.6066,1.1088,0.396,0.567,0.495,0.576,0.477,0.711,0.549,0.639,0.612,0.522,1.107,1.116,1.134,1.188,0.999,-0.7253025041,1.1746092977,0.3767762276,0.4383630284,0.3117901965,0.6663335899,0.9169838288,0.7201856007,0.713506665,0.4855549156,0.378253446,0.6719996068,0.4798277256,0.690975716,0.455247194,0.745885681,0.396498881,1.14622291,1.142384562
"85:15 PPF:DEF, 3bar, 10mm/s, 1.2mm",7,1,85,1.2,10,3,0.4734,0.5184,0.9918,0.477,0.423,0.387,0.567,0.513,0.522,0.684,0.36,0.495,0.531,0.999,1.107,0.747,1.062,1.044,-0.7253025041,1.1746092977,0.3767762276,0.4383630284,0.1245239976,0.2692147321,0.3305470766,0.7201856007,0.713506665,0.4855549156,0.378253446,0.6719996068,0.4798277256,0.690975716,0.455247194,0.745885681,0.396498881,1.14622291,1.142384562
"85:15 PPF:DEF, 3bar, 10mm/s, 1.2mm",7,2,85,1.2,10,3,0.4986,0.7038,1.2024,0.45,0.603,0.513,0.459,0.468,0.756,0.684,0.675,0.693,0.711,1.206,1.287,1.188,1.152,1.179,-0.7253025041,1.1746092977,0.3767762276,0.4383630284,0.2883819216,1.1039747801,1.3861332305,0.7201856007,0.713506665,0.4855549156,0.378253446,0.6719996068,0.4798277256,0.690975716,0.455247194,0.745885681,0.396498881,1.14622291,1.142384562
"85:15 PPF:DEF, 3bar, 10mm/s, 1.2mm",7,3,85,1.2,10,3,0.3978,0.738,1.1358,0.378,0.396,0.288,0.495,0.432,0.765,0.81,0.729,0.729,0.657,1.143,1.206,1.017,1.224,1.089,-0.7253025041,1.1746092977,0.3767762276,0.4383630284,-0.3670497746,1.2579596434,1.052315387,0.7201856007,0.713506665,0.4855549156,0.378253446,0.6719996068,0.4798277256,0.690975716,0.455247194,0.745885681,0.396498881,1.14622291,1.142384562
"85:15 PPF:DEF, 3bar, 10mm/s, 1.2mm",7,4,85,1.2,10,3,0.45,0.7128,1.1628,0.396,0.738,0.459,0.387,0.27,0.558,0.657,0.891,0.693,0.765,0.954,1.395,1.35,1.08,1.035,-0.7253025041,1.1746092977,0.3767762276,0.4383630284,-0.0276297891,1.1444971126,1.1876469452,0.7201856007,0.713506665,0.4855549156,0.378253446,0.6719996068,0.4798277256,0.690975716,0.455247194,0.745885681,0.396498881,1.14622291,1.142384562
"85:15 PPF:DEF, 3bar, 10mm/s, 1.2mm",8,1,85,1.2,10,3,0.5148,0.5706,1.0854,0.423,0.378,0.612,0.558,0.603,0.729,0.558,0.585,0.567,0.414,1.152,0.936,1.197,1.125,1.017,-0.7253025041,1.1746092977,0.3767762276,0.4383630284,0.3937191585,0.5042442602,0.7996964783,0.7201856007,0.713506665,0.4855549156,0.378253446,0.6719996068,0.4798277256,0.690975716,0.455247194,0.745885681,0.396498881,1.14622291,1.142384562
"85:15 PPF:DEF, 3bar, 10mm/s, 1.2mm",8,2,85,1.2,10,3,0.5328,0.684,1.2168,0.504,0.54,0.72,0.351,0.549,0.612,0.873,0.657,0.558,0.72,1.116,1.413,1.377,0.909,1.269,-0.7253025041,1.1746092977,0.3767762276,0.4383630284,0.5107605328,1.0148256488,1.4583100616,0.7201856007,0.713506665,0.4855549156,0.378253446,0.6719996068,0.4798277256,0.690975716,0.455247194,0.745885681,0.396498881,1.14622291,1.142384562
"85:15 PPF:DEF, 3bar, 10mm/s, 1.2mm",8,3,85,1.2,10,3,0.531,0.7038,1.2348,0.378,0.612,0.405,0.603,0.657,0.612,0.657,0.819,0.693,0.738,0.99,1.269,1.224,1.296,1.395,-0.7253025041,1.1746092977,0.3767762276,0.4383630284,0.4990563954,1.1039747801,1.5485311004,0.7201856007,0.713506665,0.4855549156,0.378253446,0.6719996068,0.4798277256,0.690975716,0.455247194,0.745885681,0.396498881,1.14622291,1.142384562
"85:15 PPF:DEF, 3bar, 10mm/s, 1.2mm",8,4,85,1.2,10,3,0.6138,0.648,1.2618,0.576,0.702,0.576,0.558,0.657,0.738,0.81,0.522,0.711,0.459,1.314,1.512,1.098,1.269,1.116,-0.7253025041,1.1746092977,0.3767762276,0.4383630284,1.0374467173,0.8527363191,1.6838626586,0.7201856007,0.713506665,0.4855549156,0.378253446,0.6719996068,0.4798277256,0.690975716,0.455247194,0.745885681,0.396498881,1.14622291,1.142384562
"85:15 PPF:DEF, 3bar, 10mm/s, 1.2mm",9,1,85,1.2,10,3,0.4068,0.6696,1.0764,0.531,0.405,0.279,0.378,0.441,0.648,0.63,0.63,0.774,0.666,1.179,1.035,0.909,1.152,1.107,-0.7253025041,1.1746092977,0.3767762276,0.4383630284,-0.3085290874,0.9499899169,0.7545859589,0.7201856007,0.713506665,0.4855549156,0.378253446,0.6719996068,0.4798277256,0.690975716,0.455247194,0.745885681,0.396498881,1.14622291,1.142384562
"85:15 PPF:DEF, 3bar, 10mm/s, 1.2mm",9,2,85,1.2,10,3,0.3888,0.6786,1.0674,0.396,0.279,0.45,0.369,0.45,0.72,0.72,0.801,0.603,0.549,1.116,0.999,1.251,0.972,0.999,-0.7253025041,1.1746092977,0.3767762276,0.4383630284,-0.4255704618,0.9905122494,0.7094754395,0.7201856007,0.713506665,0.4855549156,0.378253446,0.6719996068,0.4798277256,0.690975716,0.455247194,0.745885681,0.396498881,1.14622291,1.142384562
"85:15 PPF:DEF, 3bar, 10mm/s, 1.2mm",9,3,85,1.2,10,3,0.4248,0.693,1.1178,0.414,0.441,0.423,0.432,0.414,0.675,0.756,0.684,0.72,0.63,1.089,1.197,1.107,1.152,1.044,-0.7253025041,1.1746092977,0.3767762276,0.4383630284,-0.1914877131,1.0553479812,0.9620943482,0.7201856007,0.713506665,0.4855549156,0.378253446,0.6719996068,0.4798277256,0.690975716,0.455247194,0.745885681,0.396498881,1.14622291,1.142384562
"85:15 PPF:DEF, 3bar, 10mm/s, 1.2mm",9,4,85,1.2,10,3,0.4446,0.6768,1.1214,0.414,0.594,0.522,0.324,0.369,0.612,0.675,0.594,0.882,0.621,1.026,1.269,1.116,1.206,0.99,-0.7253025041,1.1746092977,0.3767762276,0.4383630284,-0.0627422014,0.9824077829,0.9801385559,0.7201856007,0.713506665,0.4855549156,0.378253446,0.6719996068,0.4798277256,0.690975716,0.455247194,0.745885681,0.396498881,1.14622291,1.142384562
"85:15 PPF:DEF, 3bar, 10mm/s, 1.2mm",10,1,85,1.2,10,3,0.603,0.5544,1.1574,0.495,0.558,0.666,0.594,0.702,0.774,0.495,0.612,0.423,0.468,1.269,1.053,1.278,1.017,1.17,-0.7253025041,1.1746092977,0.3767762276,0.4383630284,0.9672218927,0.4313040619,1.1605806335,0.7201856007,0.713506665,0.4855549156,0.378253446,0.6719996068,0.4798277256,0.690975716,0.455247194,0.745885681,0.396498881,1.14622291,1.142384562
"85:15 PPF:DEF, 3bar, 10mm/s, 1.2mm",10,2,85,1.2,10,3,0.5202,0.594,1.1142,0.27,0.54,0.693,0.63,0.468,0.495,0.675,0.747,0.567,0.486,0.765,1.215,1.44,1.197,0.954,-0.7253025041,1.1746092977,0.3767762276,0.4383630284,0.4288315708,0.6096023245,0.9440501404,0.7201856007,0.713506665,0.4855549156,0.378253446,0.6719996068,0.4798277256,0.690975716,0.455247194,0.745885681,0.396498881,1.14622291,1.142384562
"85:15 PPF:DEF, 3bar, 10mm/s, 1.2mm",10,3,85,1.2,10,3,0.4986,0.621,1.1196,0.333,0.684,0.522,0.387,0.567,0.702,0.567,0.567,0.54,0.729,1.035,1.251,1.089,0.927,1.296,-0.7253025041,1.1746092977,0.3767762276,0.4383630284,0.2883819216,0.7311693218,0.9711164521,0.7201856007,0.713506665,0.4855549156,0.378253446,0.6719996068,0.4798277256,0.690975716,0.455247194,0.745885681,0.396498881,1.14622291,1.142384562
"85:15 PPF:DEF, 3bar, 10mm/s, 1.2mm",10,4,85,1.2,10,3,0.5346,0.6624,1.197,0.405,0.369,0.648,0.612,0.639,0.963,0.783,0.432,0.531,0.603,1.368,1.152,1.08,1.143,1.242,-0.7253025041,1.1746092977,0.3767762276,0.4383630284,0.5224646703,0.917572051,1.3590669189,0.7201856007,0.713506665,0.4855549156,0.378253446,0.6719996068,0.4798277256,0.690975716,0.455247194,0.745885681,0.396498881,1.14622291,1.142384562
"85:15 PPF:DEF, 3bar, 10mm/s, 1.2mm",,,,,,,,,,,,,,,,,,,,,,,,,,,,,,,,,,,,,,,,,,,
"85:15 PPF:DEF, 3bar, 10mm/s, 1mm",1,1,85,1,10,3,0.3912,0.5676,0.9588,0.366,0.402,0.366,0.426,0.396,0.576,0.582,0.576,0.564,0.54,0.942,0.984,0.942,0.99,0.936,-0.7253025041,0.2349218595,0.3767762276,0.4383630284,-0.4099649452,0.4907368161,0.1651418388,0.5275856007,0.516706665,0.4855549156,0.378253446,0.4713167268,0.4798277256,0.497564013,0.452649403,0.556020585,0.393879845,0.950213416,0.94990043
"85:15 PPF:DEF, 3bar, 10mm/s, 1mm",1,2,85,1,10,3,0.3864,0.582,0.9684,0.366,0.348,0.408,0.378,0.432,0.588,0.594,0.57,0.594,0.564,0.954,0.942,0.978,0.972,0.996,-0.7253025041,0.2349218595,0.3767762276,0.4383630284,-0.4411759783,0.555572548,0.2132597261,0.5275856007,0.516706665,0.4855549156,0.378253446,0.4713167268,0.4798277256,0.497564013,0.452649403,0.556020585,0.393879845,0.950213416,0.94990043
"85:15 PPF:DEF, 3bar, 10mm/s, 1mm",1,3,85,1,10,3,0.3696,0.5868,0.9564,0.366,0.354,0.378,0.36,0.39,0.606,0.588,0.594,0.582,0.564,0.972,0.942,0.972,0.942,0.954,-0.7253025041,0.2349218595,0.3767762276,0.4383630284,-0.5504145944,0.5771844586,0.1531123669,0.5275856007,0.516706665,0.4855549156,0.378253446,0.4713167268,0.4798277256,0.497564013,0.452649403,0.556020585,0.393879845,0.950213416,0.94990043
"85:15 PPF:DEF, 3bar, 10mm/s, 1mm",1,4,85,1,10,3,0.354,0.5928,0.9468,0.348,0.336,0.372,0.348,0.366,0.612,0.606,0.588,0.594,0.564,0.96,0.942,0.96,0.942,0.93,-0.7253025041,0.2349218595,0.3767762276,0.4383630284,-0.6518504521,0.6041993469,0.1049944796,0.5275856007,0.516706665,0.4855549156,0.378253446,0.4713167268,0.4798277256,0.497564013,0.452649403,0.556020585,0.393879845,0.950213416,0.94990043
"85:15 PPF:DEF, 3bar, 10mm/s, 1mm",2,1,85,1,10,3,0.3024,0.675,0.9774,0.243,0.261,0.459,0.306,0.243,0.63,0.648,0.657,0.765,0.675,0.873,0.909,1.116,1.071,0.918,-0.7253025041,0.2349218595,0.3767762276,0.4383630284,-0.9873690585,0.9743033164,0.2583702455,0.5275856007,0.516706665,0.4855549156,0.378253446,0.4713167268,0.4798277256,0.497564013,0.452649403,0.556020585,0.393879845,0.950213416,0.94990043
"85:15 PPF:DEF, 3bar, 10mm/s, 1mm",2,2,85,1,10,3,0.2016,0.7218,0.9234,0.189,0.198,0.27,0.072,0.279,0.792,0.702,0.765,0.747,0.603,0.981,0.9,1.035,0.819,0.882,-0.7253025041,0.2349218595,0.3767762276,0.4383630284,-1.6428007547,1.185019445,-0.0122928709,0.5275856007,0.516706665,0.4855549156,0.378253446,0.4713167268,0.4798277256,0.497564013,0.452649403,0.556020585,0.393879845,0.950213416,0.94990043
"85:15 PPF:DEF, 3bar, 10mm/s, 1mm",2,3,85,1,10,3,0.2376,0.675,0.9126,0.207,0.243,0.216,0.288,0.234,0.612,0.648,0.702,0.693,0.72,0.819,0.891,0.918,0.981,0.954,-0.7253025041,0.2349218595,0.3767762276,0.4383630284,-1.408718006,0.9743033164,-0.0664254941,0.5275856007,0.516706665,0.4855549156,0.378253446,0.4713167268,0.4798277256,0.497564013,0.452649403,0.556020585,0.393879845,0.950213416,0.94990043
"85:15 PPF:DEF, 3bar, 10mm/s, 1mm",2,4,85,1,10,3,0.2106,0.7254,0.936,0.207,0.189,0.261,0.099,0.297,0.747,0.729,0.765,0.747,0.639,0.954,0.918,1.026,0.846,0.936,-0.7253025041,0.2349218595,0.3767762276,0.4383630284,-1.5842800675,1.201228378,0.0508618563,0.5275856007,0.516706665,0.4855549156,0.378253446,0.4713167268,0.4798277256,0.497564013,0.452649403,0.556020585,0.393879845,0.950213416,0.94990043
"85:15 PPF:DEF, 3bar, 10mm/s, 1mm",3,1,85,1,10,3,0.441,0.504,0.945,0.549,0.486,0.261,0.495,0.414,0.396,0.603,0.54,0.513,0.468,0.945,1.089,0.801,1.008,0.882,-0.7253025041,0.2349218595,0.3767762276,0.4383630284,-0.0861504762,0.2043790003,0.0959723757,0.5275856007,0.516706665,0.4855549156,0.378253446,0.4713167268,0.4798277256,0.497564013,0.452649403,0.556020585,0.393879845,0.950213416,0.94990043
"85:15 PPF:DEF, 3bar, 10mm/s, 1mm",3,2,85,1,10,3,0.3852,0.5598,0.945,0.342,0.378,0.36,0.396,0.45,0.612,0.576,0.585,0.513,0.513,0.954,0.954,0.945,0.909,0.963,-0.7253025041,0.2349218595,0.3767762276,0.4383630284,-0.4489787366,0.4556174613,0.0959723757,0.5275856007,0.516706665,0.4855549156,0.378253446,0.4713167268,0.4798277256,0.497564013,0.452649403,0.556020585,0.393879845,0.950213416,0.94990043
"85:15 PPF:DEF, 3bar, 10mm/s, 1mm",3,3,85,1,10,3,0.3312,0.6012,0.9324,0.405,0.315,0.342,0.333,0.261,0.54,0.612,0.594,0.666,0.594,0.945,0.927,0.936,0.999,0.855,-0.7253025041,0.2349218595,0.3767762276,0.4383630284,-0.8001028596,0.6420201905,0.0328176485,0.5275856007,0.516706665,0.4855549156,0.378253446,0.4713167268,0.4798277256,0.497564013,0.452649403,0.556020585,0.393879845,0.950213416,0.94990043
"85:15 PPF:DEF, 3bar, 10mm/s, 1mm",3,4,85,1,10,3,0.3636,0.5958,0.9594,0.414,0.369,0.369,0.297,0.369,0.585,0.585,0.621,0.603,0.585,0.999,0.954,0.99,0.9,0.954,-0.7253025041,0.2349218595,0.3767762276,0.4383630284,-0.5894283858,0.617706791,0.1681492067,0.5275856007,0.516706665,0.4855549156,0.378253446,0.4713167268,0.4798277256,0.497564013,0.452649403,0.556020585,0.393879845,0.950213416,0.94990043
"85:15 PPF:DEF, 3bar, 10mm/s, 1mm",4,1,85,1,10,3,0.4122,0.5778,0.99,0.333,0.396,0.603,0.288,0.441,0.657,0.297,0.639,0.504,0.792,0.99,0.693,1.242,0.792,1.233,-0.7253025041,0.2349218595,0.3767762276,0.4383630284,-0.2734166751,0.5366621262,0.3215249727,0.5275856007,0.516706665,0.4855549156,0.378253446,0.4713167268,0.4798277256,0.497564013,0.452649403,0.556020585,0.393879845,0.950213416,0.94990043
"85:15 PPF:DEF, 3bar, 10mm/s, 1mm",4,2,85,1,10,3,0.369,0.5364,0.9054,0.387,0.288,0.324,0.27,0.576,0.36,0.567,0.54,0.612,0.603,0.747,0.855,0.864,0.882,1.179,-0.7253025041,0.2349218595,0.3767762276,0.4383630284,-0.5543159735,0.350259397,-0.1025139097,0.5275856007,0.516706665,0.4855549156,0.378253446,0.4713167268,0.4798277256,0.497564013,0.452649403,0.556020585,0.393879845,0.950213416,0.94990043
"85:15 PPF:DEF, 3bar, 10mm/s, 1mm",4,3,85,1,10,3,0.369,0.6012,0.9702,0.423,0.279,0.36,0.432,0.351,0.738,0.594,0.612,0.513,0.549,1.161,0.873,0.972,0.945,0.9,-0.7253025041,0.2349218595,0.3767762276,0.4383630284,-0.5543159735,0.6420201905,0.22228183,0.5275856007,0.516706665,0.4855549156,0.378253446,0.4713167268,0.4798277256,0.497564013,0.452649403,0.556020585,0.393879845,0.950213416,0.94990043
"85:15 PPF:DEF, 3bar, 10mm/s, 1mm",4,4,85,1,10,3,0.3708,0.585,0.9558,0.414,0.54,0.324,0.198,0.378,0.459,0.603,0.684,0.684,0.495,0.873,1.143,1.008,0.882,0.873,-0.7253025041,0.2349218595,0.3767762276,0.4383630284,-0.5426118361,0.5690799921,0.150104999,0.5275856007,0.516706665,0.4855549156,0.378253446,0.4713167268,0.4798277256,0.497564013,0.452649403,0.556020585,0.393879845,0.950213416,0.94990043
"85:15 PPF:DEF, 3bar, 10mm/s, 1mm",5,1,85,1,10,3,0.4428,0.5166,0.9594,0.459,0.405,0.45,0.441,0.459,0.54,0.495,0.558,0.468,0.522,0.999,0.9,1.008,0.909,0.981,-0.7253025041,0.2349218595,0.3767762276,0.4383630284,-0.0744463388,0.2611102657,0.1681492067,0.5275856007,0.516706665,0.4855549156,0.378253446,0.4713167268,0.4798277256,0.497564013,0.452649403,0.556020585,0.393879845,0.950213416,0.94990043
"85:15 PPF:DEF, 3bar, 10mm/s, 1mm",5,2,85,1,10,3,0.4248,0.5238,0.9486,0.468,0.441,0.369,0.414,0.432,0.45,0.567,0.567,0.495,0.54,0.918,1.008,0.936,0.909,0.972,-0.7253025041,0.2349218595,0.3767762276,0.4383630284,-0.1914877131,0.2935281316,0.1140165835,0.5275856007,0.516706665,0.4855549156,0.378253446,0.4713167268,0.4798277256,0.497564013,0.452649403,0.556020585,0.393879845,0.950213416,0.94990043
"85:15 PPF:DEF, 3bar, 10mm/s, 1mm",5,3,85,1,10,3,0.3798,0.5616,0.9414,0.351,0.36,0.405,0.36,0.423,0.54,0.639,0.531,0.594,0.504,0.891,0.999,0.936,0.954,0.927,-0.7253025041,0.2349218595,0.3767762276,0.4383630284,-0.4840911489,0.4637219278,0.0779281679,0.5275856007,0.516706665,0.4855549156,0.378253446,0.4713167268,0.4798277256,0.497564013,0.452649403,0.556020585,0.393879845,0.950213416,0.94990043
"85:15 PPF:DEF, 3bar, 10mm/s, 1mm",5,4,85,1,10,3,0.4608,0.4824,0.9432,0.459,0.522,0.414,0.495,0.414,0.405,0.468,0.477,0.45,0.612,0.864,0.99,0.891,0.945,1.026,-0.7253025041,0.2349218595,0.3767762276,0.4383630284,0.0425950355,0.1071254024,0.0869502718,0.5275856007,0.516706665,0.4855549156,0.378253446,0.4713167268,0.4798277256,0.497564013,0.452649403,0.556020585,0.393879845,0.950213416,0.94990043
"85:15 PPF:DEF, 3bar, 10mm/s, 1mm",6,1,85,1,10,3,0.3996,0.5634,0.963,0.36,0.279,0.594,0.396,0.369,0.729,0.441,0.477,0.495,0.675,1.089,0.72,1.071,0.891,1.044,-0.7253025041,0.2349218595,0.3767762276,0.4383630284,-0.3553456372,0.4718263943,0.1861934145,0.5275856007,0.516706665,0.4855549156,0.378253446,0.4713167268,0.4798277256,0.497564013,0.452649403,0.556020585,0.393879845,0.950213416,0.94990043
"85:15 PPF:DEF, 3bar, 10mm/s, 1mm",6,2,85,1,10,3,0.3852,0.63,1.0152,0.405,0.432,0.396,0.378,0.315,0.711,0.585,0.63,0.639,0.585,1.116,1.017,1.026,1.017,0.9,-0.7253025041,0.2349218595,0.3767762276,0.4383630284,-0.4489787366,0.7716916542,0.447834427,0.5275856007,0.516706665,0.4855549156,0.378253446,0.4713167268,0.4798277256,0.497564013,0.452649403,0.556020585,0.393879845,0.950213416,0.94990043
"85:15 PPF:DEF, 3bar, 10mm/s, 1mm",6,3,85,1,10,3,0.3744,0.5814,0.9558,0.432,0.342,0.414,0.306,0.378,0.693,0.459,0.63,0.558,0.567,1.125,0.801,1.044,0.864,0.945,-0.7253025041,0.2349218595,0.3767762276,0.4383630284,-0.5192035612,0.5528710591,0.150104999,0.5275856007,0.516706665,0.4855549156,0.378253446,0.4713167268,0.4798277256,0.497564013,0.452649403,0.556020585,0.393879845,0.950213416,0.94990043
"85:15 PPF:DEF, 3bar, 10mm/s, 1mm",6,4,85,1,10,3,0.3564,0.5814,0.9378,0.36,0.405,0.225,0.405,0.387,0.675,0.432,0.513,0.648,0.639,1.035,0.837,0.738,1.053,1.026,-0.7253025041,0.2349218595,0.3767762276,0.4383630284,-0.6362449355,0.5528710591,0.0598839602,0.5275856007,0.516706665,0.4855549156,0.378253446,0.4713167268,0.4798277256,0.497564013,0.452649403,0.556020585,0.393879845,0.950213416,0.94990043
"85:15 PPF:DEF, 3bar, 10mm/s, 1mm",7,1,85,1,10,3,0.423,0.4986,0.9216,0.486,0.414,0.36,0.423,0.432,0.396,0.513,0.522,0.585,0.477,0.882,0.927,0.882,1.008,0.909,-0.7253025041,0.2349218595,0.3767762276,0.4383630284,-0.2031918505,0.1800656008,-0.0213149747,0.5275856007,0.516706665,0.4855549156,0.378253446,0.4713167268,0.4798277256,0.497564013,0.452649403,0.556020585,0.393879845,0.950213416,0.94990043
"85:15 PPF:DEF, 3bar, 10mm/s, 1mm",7,2,85,1,10,3,0.4086,0.4986,0.9072,0.432,0.324,0.423,0.414,0.45,0.315,0.612,0.549,0.45,0.567,0.747,0.936,0.972,0.864,1.017,-0.7253025041,0.2349218595,0.3767762276,0.4383630284,-0.29682495,0.1800656008,-0.0934918058,0.5275856007,0.516706665,0.4855549156,0.378253446,0.4713167268,0.4798277256,0.497564013,0.452649403,0.556020585,0.393879845,0.950213416,0.94990043
"85:15 PPF:DEF, 3bar, 10mm/s, 1mm",7,3,85,1,10,3,0.4158,0.531,0.9468,0.495,0.378,0.396,0.387,0.423,0.432,0.612,0.522,0.603,0.486,0.927,0.99,0.918,0.99,0.909,-0.7253025041,0.2349218595,0.3767762276,0.4383630284,-0.2500084003,0.3259459975,0.1049944796,0.5275856007,0.516706665,0.4855549156,0.378253446,0.4713167268,0.4798277256,0.497564013,0.452649403,0.556020585,0.393879845,0.950213416,0.94990043
"85:15 PPF:DEF, 3bar, 10mm/s, 1mm",7,4,85,1,10,3,0.3366,0.5886,0.9252,0.612,0.225,0.315,0.252,0.279,0.423,0.675,0.612,0.693,0.54,1.035,0.9,0.927,0.945,0.819,-0.7253025041,0.2349218595,0.3767762276,0.4383630284,-0.7649904473,0.5852889251,-0.003270767,0.5275856007,0.516706665,0.4855549156,0.378253446,0.4713167268,0.4798277256,0.497564013,0.452649403,0.556020585,0.393879845,0.950213416,0.94990043
"85:15 PPF:DEF, 3bar, 10mm/s, 1mm",8,1,85,1,10,3,0.4158,0.5202,0.936,0.396,0.585,0.36,0.378,0.36,0.648,0.324,0.495,0.522,0.612,1.044,0.909,0.855,0.9,0.972,-0.7253025041,0.2349218595,0.3767762276,0.4383630284,-0.2500084003,0.2773191986,0.0508618563,0.5275856007,0.516706665,0.4855549156,0.378253446,0.4713167268,0.4798277256,0.497564013,0.452649403,0.556020585,0.393879845,0.950213416,0.94990043
"85:15 PPF:DEF, 3bar, 10mm/s, 1mm",8,2,85,1,10,3,0.4608,0.594,1.0548,0.459,0.486,0.261,0.405,0.693,0.756,0.585,0.549,0.54,0.54,1.215,1.071,0.81,0.945,1.233,-0.7253025041,0.2349218595,0.3767762276,0.4383630284,0.0425950355,0.6096023245,0.6463207124,0.5275856007,0.516706665,0.4855549156,0.378253446,0.4713167268,0.4798277256,0.497564013,0.452649403,0.556020585,0.393879845,0.950213416,0.94990043
"85:15 PPF:DEF, 3bar, 10mm/s, 1mm",8,3,85,1,10,3,0.441,0.5112,0.9522,0.333,0.432,0.612,0.378,0.45,0.684,0.324,0.531,0.477,0.54,1.017,0.756,1.143,0.855,0.99,-0.7253025041,0.2349218595,0.3767762276,0.4383630284,-0.0861504762,0.2367968662,0.1320607912,0.5275856007,0.516706665,0.4855549156,0.378253446,0.4713167268,0.4798277256,0.497564013,0.452649403,0.556020585,0.393879845,0.950213416,0.94990043
"85:15 PPF:DEF, 3bar, 10mm/s, 1mm",8,4,85,1,10,3,0.486,0.477,0.963,0.369,0.639,0.594,0.306,0.522,0.468,0.621,0.54,0.288,0.468,0.837,1.26,1.134,0.594,0.99,-0.7253025041,0.2349218595,0.3767762276,0.4383630284,0.2064529596,0.082812003,0.1861934145,0.5275856007,0.516706665,0.4855549156,0.378253446,0.4713167268,0.4798277256,0.497564013,0.452649403,0.556020585,0.393879845,0.950213416,0.94990043
"85:15 PPF:DEF, 3bar, 10mm/s, 1mm",9,1,85,1,10,3,0.4644,0.495,0.9594,0.594,0.504,0.405,0.351,0.468,0.396,0.531,0.567,0.549,0.432,0.99,1.035,0.972,0.9,0.9,-0.7253025041,0.2349218595,0.3767762276,0.4383630284,0.0660033104,0.1638566678,0.1681492067,0.5275856007,0.516706665,0.4855549156,0.378253446,0.4713167268,0.4798277256,0.497564013,0.452649403,0.556020585,0.393879845,0.950213416,0.94990043
"85:15 PPF:DEF, 3bar, 10mm/s, 1mm",9,2,85,1,10,3,0.414,0.5094,0.9234,0.369,0.369,0.486,0.405,0.441,0.639,0.504,0.45,0.585,0.369,1.008,0.873,0.936,0.99,0.81,-0.7253025041,0.2349218595,0.3767762276,0.4383630284,-0.2617125377,0.2286923997,-0.0122928709,0.5275856007,0.516706665,0.4855549156,0.378253446,0.4713167268,0.4798277256,0.497564013,0.452649403,0.556020585,0.393879845,0.950213416,0.94990043
"85:15 PPF:DEF, 3bar, 10mm/s, 1mm",9,3,85,1,10,3,0.432,0.4842,0.9162,0.297,0.441,0.423,0.468,0.531,0.639,0.378,0.603,0.432,0.369,0.936,0.819,1.026,0.9,0.9,-0.7253025041,0.2349218595,0.3767762276,0.4383630284,-0.1446711634,0.1152298689,-0.0483812864,0.5275856007,0.516706665,0.4855549156,0.378253446,0.4713167268,0.4798277256,0.497564013,0.452649403,0.556020585,0.393879845,0.950213416,0.94990043
"85:15 PPF:DEF, 3bar, 10mm/s, 1mm",9,4,85,1,10,3,0.3474,0.5508,0.8982,0.252,0.315,0.324,0.378,0.468,0.324,0.747,0.522,0.675,0.486,0.576,1.062,0.846,1.053,0.954,-0.7253025041,0.2349218595,0.3767762276,0.4383630284,-0.6947656227,0.4150951289,-0.1386023252,0.5275856007,0.516706665,0.4855549156,0.378253446,0.4713167268,0.4798277256,0.497564013,0.452649403,0.556020585,0.393879845,0.950213416,0.94990043
"85:15 PPF:DEF, 3bar, 10mm/s, 1mm",10,1,85,1,10,3,0.4482,0.5112,0.9594,0.405,0.432,0.549,0.441,0.414,0.675,0.324,0.441,0.531,0.585,1.08,0.756,0.99,0.972,0.999,-0.7253025041,0.2349218595,0.3767762276,0.4383630284,-0.0393339265,0.2367968662,0.1681492067,0.5275856007,0.516706665,0.4855549156,0.378253446,0.4713167268,0.4798277256,0.497564013,0.452649403,0.556020585,0.393879845,0.950213416,0.94990043
"85:15 PPF:DEF, 3bar, 10mm/s, 1mm",10,2,85,1,10,3,0.4842,0.4536,0.9378,0.486,0.621,0.459,0.423,0.432,0.423,0.54,0.495,0.531,0.279,0.909,1.161,0.954,0.954,0.711,-0.7253025041,0.2349218595,0.3767762276,0.4383630284,0.1947488222,-0.0225460613,0.0598839602,0.5275856007,0.516706665,0.4855549156,0.378253446,0.4713167268,0.4798277256,0.497564013,0.452649403,0.556020585,0.393879845,0.950213416,0.94990043
"85:15 PPF:DEF, 3bar, 10mm/s, 1mm",10,3,85,1,10,3,0.4752,0.5076,0.9828,0.459,0.36,0.576,0.405,0.576,0.603,0.369,0.531,0.423,0.612,1.062,0.729,1.107,0.828,1.188,-0.7253025041,0.2349218595,0.3767762276,0.4383630284,0.136228135,0.2205879332,0.2854365572,0.5275856007,0.516706665,0.4855549156,0.378253446,0.4713167268,0.4798277256,0.497564013,0.452649403,0.556020585,0.393879845,0.950213416,0.94990043
"85:15 PPF:DEF, 3bar, 10mm/s, 1mm",10,4,85,1,10,3,0.5436,0.5202,1.0638,0.423,0.603,0.486,0.621,0.585,0.801,0.504,0.639,0.45,0.207,1.224,1.107,1.125,1.071,0.792,-0.7253025041,0.2349218595,0.3767762276,0.4383630284,0.5809853574,0.2773191986,0.6914312318,0.5275856007,0.516706665,0.4855549156,0.378253446,0.4713167268,0.4798277256,0.497564013,0.452649403,0.556020585,0.393879845,0.950213416,0.94990043
"85:15 PPF:DEF, 3bar, 10mm/s, 1mm",,,,,,,,,,,,,,,,,,,,,,,,,,,,,,,,,,,,,,,,,,,
"85:15 PPF:DEF, 3bar, 10mm/s, 0.8mm",1,1,85,0.8,10,3,0.4128,0.3528,0.7656,0.372,0.432,0.402,0.438,0.42,0.372,0.336,0.348,0.354,0.354,0.744,0.768,0.75,0.792,0.774,-0.7253025041,-0.7047655786,0.3767762276,0.4383630284,-0.269515296,-0.4763961845,-0.8032306443,0.3349856007,0.319906665,0.4855549156,0.378253446,0.2706338468,0.4798277256,0.30415231,0.450051613,0.366155488,0.391260809,0.754203923,0.757416297
"85:15 PPF:DEF, 3bar, 10mm/s, 0.8mm",1,2,85,0.8,10,3,0.3744,0.3888,0.7632,0.36,0.408,0.354,0.402,0.348,0.39,0.402,0.39,0.384,0.378,0.75,0.81,0.744,0.786,0.726,-0.7253025041,-0.7047655786,0.3767762276,0.4383630284,-0.5192035612,-0.3143068548,-0.8152601162,0.3349856007,0.319906665,0.4855549156,0.378253446,0.2706338468,0.4798277256,0.30415231,0.450051613,0.366155488,0.391260809,0.754203923,0.757416297
"85:15 PPF:DEF, 3bar, 10mm/s, 0.8mm",1,3,85,0.8,10,3,0.3744,0.3804,0.7548,0.354,0.39,0.36,0.39,0.378,0.384,0.378,0.372,0.384,0.384,0.738,0.768,0.732,0.774,0.762,-0.7253025041,-0.7047655786,0.3767762276,0.4383630284,-0.5192035612,-0.3521276984,-0.8573632676,0.3349856007,0.319906665,0.4855549156,0.378253446,0.2706338468,0.4798277256,0.30415231,0.450051613,0.366155488,0.391260809,0.754203923,0.757416297
"85:15 PPF:DEF, 3bar, 10mm/s, 0.8mm",1,4,85,0.8,10,3,0.3408,0.414,0.7548,0.33,0.354,0.342,0.342,0.336,0.402,0.42,0.42,0.42,0.408,0.732,0.774,0.762,0.762,0.744,-0.7253025041,-0.7047655786,0.3767762276,0.4383630284,-0.7376807933,-0.200844324,-0.8573632676,0.3349856007,0.319906665,0.4855549156,0.378253446,0.2706338468,0.4798277256,0.30415231,0.450051613,0.366155488,0.391260809,0.754203923,0.757416297
"85:15 PPF:DEF, 3bar, 10mm/s, 0.8mm",2,1,85,0.8,10,3,0.3156,0.4632,0.7788,0.324,0.324,0.282,0.342,0.306,0.444,0.444,0.486,0.45,0.492,0.768,0.768,0.768,0.792,0.798,-0.7253025041,-0.7047655786,0.3767762276,0.4383630284,-0.9015387173,0.0206777599,-0.7370685492,0.3349856007,0.319906665,0.4855549156,0.378253446,0.2706338468,0.4798277256,0.30415231,0.450051613,0.366155488,0.391260809,0.754203923,0.757416297
"85:15 PPF:DEF, 3bar, 10mm/s, 0.8mm",2,2,85,0.8,10,3,0.3,0.4728,0.7728,0.288,0.336,0.27,0.306,0.3,0.504,0.492,0.45,0.48,0.438,0.792,0.828,0.72,0.786,0.738,-0.7253025041,-0.7047655786,0.3767762276,0.4383630284,-1.0029745751,0.0639015812,-0.7671422288,0.3349856007,0.319906665,0.4855549156,0.378253446,0.2706338468,0.4798277256,0.30415231,0.450051613,0.366155488,0.391260809,0.754203923,0.757416297
"85:15 PPF:DEF, 3bar, 10mm/s, 0.8mm",2,3,85,0.8,10,3,0.3108,0.4584,0.7692,0.306,0.3,0.318,0.312,0.318,0.45,0.474,0.456,0.474,0.438,0.756,0.774,0.774,0.786,0.756,-0.7253025041,-0.7047655786,0.3767762276,0.4383630284,-0.9327497505,-0.0009341507,-0.7851864366,0.3349856007,0.319906665,0.4855549156,0.378253446,0.2706338468,0.4798277256,0.30415231,0.450051613,0.366155488,0.391260809,0.754203923,0.757416297
"85:15 PPF:DEF, 3bar, 10mm/s, 0.8mm",2,4,85,0.8,10,3,0.3024,0.4704,0.7728,0.306,0.312,0.282,0.306,0.306,0.48,0.456,0.486,0.438,0.492,0.786,0.768,0.768,0.744,0.798,-0.7253025041,-0.7047655786,0.3767762276,0.4383630284,-0.9873690585,0.0530956259,-0.7671422288,0.3349856007,0.319906665,0.4855549156,0.378253446,0.2706338468,0.4798277256,0.30415231,0.450051613,0.366155488,0.391260809,0.754203923,0.757416297
"85:15 PPF:DEF, 3bar, 10mm/s, 0.8mm",3,1,85,0.8,10,3,0.3996,0.3564,0.756,0.384,0.384,0.414,0.408,0.408,0.36,0.366,0.36,0.348,0.348,0.744,0.75,0.774,0.756,0.756,-0.7253025041,-0.7047655786,0.3767762276,0.4383630284,-0.3553456372,-0.4601872515,-0.8513485317,0.3349856007,0.319906665,0.4855549156,0.378253446,0.2706338468,0.4798277256,0.30415231,0.450051613,0.366155488,0.391260809,0.754203923,0.757416297
"85:15 PPF:DEF, 3bar, 10mm/s, 0.8mm",3,2,85,0.8,10,3,0.4068,0.348,0.7548,0.402,0.42,0.384,0.42,0.408,0.342,0.342,0.366,0.342,0.348,0.744,0.762,0.75,0.762,0.756,-0.7253025041,-0.7047655786,0.3767762276,0.4383630284,-0.3085290874,-0.4980080951,-0.8573632676,0.3349856007,0.319906665,0.4855549156,0.378253446,0.2706338468,0.4798277256,0.30415231,0.450051613,0.366155488,0.391260809,0.754203923,0.757416297
"85:15 PPF:DEF, 3bar, 10mm/s, 0.8mm",3,3,85,0.8,10,3,0.4104,0.354,0.7644,0.408,0.42,0.396,0.432,0.396,0.36,0.354,0.342,0.36,0.354,0.768,0.774,0.738,0.792,0.75,-0.7253025041,-0.7047655786,0.3767762276,0.4383630284,-0.2851208126,-0.4709932069,-0.8092453803,0.3349856007,0.319906665,0.4855549156,0.378253446,0.2706338468,0.4798277256,0.30415231,0.450051613,0.366155488,0.391260809,0.754203923,0.757416297
"85:15 PPF:DEF, 3bar, 10mm/s, 0.8mm",3,4,85,0.8,10,3,0.3052,0.4484,0.7536,0.324,0.315,0.315,0.288,0.284,0.45,0.432,0.482,0.45,0.428,0.774,0.747,0.797,0.738,0.712,-0.7253025041,-0.7047655786,0.3767762276,0.4383630284,-0.9691626225,-0.0459589645,-0.8633780035,0.3349856007,0.319906665,0.4855549156,0.378253446,0.2706338468,0.4798277256,0.30415231,0.450051613,0.366155488,0.391260809,0.754203923,0.757416297
"85:15 PPF:DEF, 3bar, 10mm/s, 0.8mm",4,1,85,0.8,10,3,0.3744,0.3948,0.7692,0.378,0.324,0.408,0.342,0.42,0.384,0.432,0.396,0.384,0.378,0.762,0.756,0.804,0.726,0.798,-0.7253025041,-0.7047655786,0.3767762276,0.4383630284,-0.5192035612,-0.2872919665,-0.7851864366,0.3349856007,0.319906665,0.4855549156,0.378253446,0.2706338468,0.4798277256,0.30415231,0.450051613,0.366155488,0.391260809,0.754203923,0.757416297
"85:15 PPF:DEF, 3bar, 10mm/s, 0.8mm",4,2,85,0.8,10,3,0.3888,0.3708,0.7596,0.372,0.378,0.408,0.378,0.408,0.39,0.378,0.354,0.372,0.36,0.762,0.756,0.762,0.75,0.768,-0.7253025041,-0.7047655786,0.3767762276,0.4383630284,-0.4255704618,-0.3953515197,-0.8333043239,0.3349856007,0.319906665,0.4855549156,0.378253446,0.2706338468,0.4798277256,0.30415231,0.450051613,0.366155488,0.391260809,0.754203923,0.757416297
"85:15 PPF:DEF, 3bar, 10mm/s, 0.8mm",4,3,85,0.8,10,3,0.36,0.3876,0.7476,0.324,0.39,0.348,0.408,0.33,0.384,0.384,0.39,0.396,0.384,0.708,0.774,0.738,0.804,0.714,-0.7253025041,-0.7047655786,0.3767762276,0.4383630284,-0.6128366607,-0.3197098325,-0.8934516831,0.3349856007,0.319906665,0.4855549156,0.378253446,0.2706338468,0.4798277256,0.30415231,0.450051613,0.366155488,0.391260809,0.754203923,0.757416297
"85:15 PPF:DEF, 3bar, 10mm/s, 0.8mm",4,4,85,0.8,10,3,0.3492,0.414,0.7632,0.372,0.282,0.36,0.336,0.396,0.432,0.414,0.42,0.42,0.384,0.804,0.696,0.78,0.756,0.78,-0.7253025041,-0.7047655786,0.3767762276,0.4383630284,-0.6830614853,-0.200844324,-0.8152601162,0.3349856007,0.319906665,0.4855549156,0.378253446,0.2706338468,0.4798277256,0.30415231,0.450051613,0.366155488,0.391260809,0.754203923,0.757416297
"85:15 PPF:DEF, 3bar, 10mm/s, 0.8mm",5,1,85,0.8,10,3,0.36,0.402,0.762,0.36,0.366,0.36,0.366,0.348,0.408,0.408,0.396,0.402,0.396,0.768,0.774,0.756,0.768,0.744,-0.7253025041,-0.7047655786,0.3767762276,0.4383630284,-0.6128366607,-0.2548741006,-0.8212748521,0.3349856007,0.319906665,0.4855549156,0.378253446,0.2706338468,0.4798277256,0.30415231,0.450051613,0.366155488,0.391260809,0.754203923,0.757416297
"85:15 PPF:DEF, 3bar, 10mm/s, 0.8mm",5,2,85,0.8,10,3,0.3792,0.3864,0.7656,0.378,0.366,0.372,0.384,0.396,0.378,0.402,0.366,0.444,0.342,0.756,0.768,0.738,0.828,0.738,-0.7253025041,-0.7047655786,0.3767762276,0.4383630284,-0.4879925281,-0.3251128101,-0.8032306443,0.3349856007,0.319906665,0.4855549156,0.378253446,0.2706338468,0.4798277256,0.30415231,0.450051613,0.366155488,0.391260809,0.754203923,0.757416297
"85:15 PPF:DEF, 3bar, 10mm/s, 0.8mm",5,3,85,0.8,10,3,0.39,0.3708,0.7608,0.396,0.378,0.39,0.402,0.384,0.378,0.348,0.402,0.366,0.36,0.774,0.726,0.792,0.768,0.744,-0.7253025041,-0.7047655786,0.3767762276,0.4383630284,-0.4177677035,-0.3953515197,-0.827289588,0.3349856007,0.319906665,0.4855549156,0.378253446,0.2706338468,0.4798277256,0.30415231,0.450051613,0.366155488,0.391260809,0.754203923,0.757416297
