Repository: KavrakiLab/bioMateriaLs

File: Factorial_study_data.csv (part 15 of 21)
Label,Layer #,Scaffold #,wt% PPF,Spacing (mm),Speed (mm/s),Pressure (bar),Mean fiber,Mean pore,Mean spacing,Fiber Size (x1),x2,x3,x4,x5,Pore Size (x1),x2 2,x3 2,x4 2,x5 2,Fiber spacing (x1),Spacing x2,Spacing x3,Spacing x4,Spacing x5,Std wt% PPF,Std Spacing (mm),Std Speed (mm/s),Std Pressure (bar),Std Mean fiber,Std Mean pore,Std Mean spacing,Linear pore size,Quadratic pore size,Linear fiber diameter,Quadratic fiber diameter,4th order pore,4th order fiber,"Pore (lin, step)","Fiber (lin, step)","Pore (quad, step)","Fiber (quad, step)","Sum (lin, step)","Sum (quad, step)"
"85:15 PPF:DEF, 3bar, 10mm/s, 0.8mm",5,4,85,0.8,10,3,0.3648,0.3936,0.7584,0.39,0.336,0.342,0.36,0.396,0.384,0.39,0.414,0.39,0.39,0.774,0.726,0.756,0.75,0.786,-0.7253025041,-0.7047655786,0.3767762276,0.4383630284,-0.5816256275,-0.2926949442,-0.8393190599,0.3349856007,0.319906665,0.4855549156,0.378253446,0.2706338468,0.4798277256,0.30415231,0.450051613,0.366155488,0.391260809,0.754203923,0.757416297
"85:15 PPF:DEF, 3bar, 10mm/s, 0.8mm",6,1,85,0.8,10,3,0.3804,0.3876,0.768,0.396,0.348,0.414,0.342,0.402,0.396,0.396,0.384,0.36,0.402,0.792,0.744,0.798,0.702,0.804,-0.7253025041,-0.7047655786,0.3767762276,0.4383630284,-0.4801897698,-0.3197098325,-0.7912011725,0.3349856007,0.319906665,0.4855549156,0.378253446,0.2706338468,0.4798277256,0.30415231,0.450051613,0.366155488,0.391260809,0.754203923,0.757416297
"85:15 PPF:DEF, 3bar, 10mm/s, 0.8mm",6,2,85,0.8,10,3,0.366,0.396,0.762,0.396,0.384,0.324,0.384,0.342,0.372,0.42,0.408,0.39,0.39,0.768,0.804,0.732,0.774,0.732,-0.7253025041,-0.7047655786,0.3767762276,0.4383630284,-0.5738228692,-0.2818889889,-0.8212748521,0.3349856007,0.319906665,0.4855549156,0.378253446,0.2706338468,0.4798277256,0.30415231,0.450051613,0.366155488,0.391260809,0.754203923,0.757416297
"85:15 PPF:DEF, 3bar, 10mm/s, 0.8mm",6,3,85,0.8,10,3,0.3576,0.4056,0.7632,0.354,0.384,0.318,0.39,0.342,0.354,0.402,0.414,0.414,0.444,0.708,0.786,0.732,0.804,0.786,-0.7253025041,-0.7047655786,0.3767762276,0.4383630284,-0.6284421772,-0.2386651676,-0.8152601162,0.3349856007,0.319906665,0.4855549156,0.378253446,0.2706338468,0.4798277256,0.30415231,0.450051613,0.366155488,0.391260809,0.754203923,0.757416297
"85:15 PPF:DEF, 3bar, 10mm/s, 0.8mm",6,4,85,0.8,10,3,0.4476,0.384,0.8316,0.582,0.468,0.366,0.42,0.402,0.408,0.384,0.402,0.408,0.318,0.99,0.852,0.768,0.828,0.72,-0.7253025041,-0.7047655786,0.3767762276,0.4383630284,-0.0432353056,-0.3359187654,-0.4724201687,0.3349856007,0.319906665,0.4855549156,0.378253446,0.2706338468,0.4798277256,0.30415231,0.450051613,0.366155488,0.391260809,0.754203923,0.757416297
"85:15 PPF:DEF, 3bar, 10mm/s, 0.8mm",7,1,85,0.8,10,3,0.3084,0.4344,0.7428,0.306,0.282,0.33,0.318,0.306,0.402,0.45,0.432,0.426,0.462,0.708,0.732,0.762,0.744,0.768,-0.7253025041,-0.7047655786,0.3767762276,0.4383630284,-0.9483552671,-0.1089937038,-0.9175106268,0.3349856007,0.319906665,0.4855549156,0.378253446,0.2706338468,0.4798277256,0.30415231,0.450051613,0.366155488,0.391260809,0.754203923,0.757416297
"85:15 PPF:DEF, 3bar, 10mm/s, 0.8mm",7,2,85,0.8,10,3,0.3444,0.4092,0.7536,0.432,0.336,0.306,0.318,0.33,0.432,0.348,0.456,0.366,0.444,0.864,0.684,0.762,0.684,0.774,-0.7253025041,-0.7047655786,0.3767762276,0.4383630284,-0.7142725184,-0.2224562346,-0.8633780035,0.3349856007,0.319906665,0.4855549156,0.378253446,0.2706338468,0.4798277256,0.30415231,0.450051613,0.366155488,0.391260809,0.754203923,0.757416297
"85:15 PPF:DEF, 3bar, 10mm/s, 0.8mm",7,3,85,0.8,10,3,0.3564,0.3888,0.7452,0.36,0.36,0.336,0.342,0.384,0.342,0.408,0.366,0.42,0.408,0.702,0.768,0.702,0.762,0.792,-0.7253025041,-0.7047655786,0.3767762276,0.4383630284,-0.6362449355,-0.3143068548,-0.905481155,0.3349856007,0.319906665,0.4855549156,0.378253446,0.2706338468,0.4798277256,0.30415231,0.450051613,0.366155488,0.391260809,0.754203923,0.757416297
"85:15 PPF:DEF, 3bar, 10mm/s, 0.8mm",7,4,85,0.8,10,3,0.3336,0.402,0.7356,0.336,0.3,0.354,0.348,0.33,0.444,0.45,0.372,0.414,0.33,0.78,0.75,0.726,0.762,0.66,-0.7253025041,-0.7047655786,0.3767762276,0.4383630284,-0.784497343,-0.2548741006,-0.9535990423,0.3349856007,0.319906665,0.4855549156,0.378253446,0.2706338468,0.4798277256,0.30415231,0.450051613,0.366155488,0.391260809,0.754203923,0.757416297
"85:15 PPF:DEF, 3bar, 10mm/s, 0.8mm",8,1,85,0.8,10,3,0.4092,0.3252,0.7344,0.372,0.426,0.396,0.432,0.42,0.324,0.33,0.318,0.33,0.324,0.696,0.756,0.714,0.762,0.744,-0.7253025041,-0.7047655786,0.3767762276,0.4383630284,-0.2929235709,-0.6006646706,-0.9596137783,0.3349856007,0.319906665,0.4855549156,0.378253446,0.2706338468,0.4798277256,0.30415231,0.450051613,0.366155488,0.391260809,0.754203923,0.757416297
"85:15 PPF:DEF, 3bar, 10mm/s, 0.8mm",8,2,85,0.8,10,3,0.432,0.2892,0.7212,0.564,0.372,0.384,0.396,0.444,0.36,0.306,0.3,0.258,0.222,0.924,0.678,0.684,0.654,0.666,-0.7253025041,-0.7047655786,0.3767762276,0.4383630284,-0.1446711634,-0.7627540003,-1.0257758734,0.3349856007,0.319906665,0.4855549156,0.378253446,0.2706338468,0.4798277256,0.30415231,0.450051613,0.366155488,0.391260809,0.754203923,0.757416297
"85:15 PPF:DEF, 3bar, 10mm/s, 0.8mm",8,3,85,0.8,10,3,0.45,0.3312,0.7812,0.468,0.384,0.45,0.498,0.45,0.462,0.282,0.312,0.288,0.312,0.93,0.666,0.762,0.786,0.762,-0.7253025041,-0.7047655786,0.3767762276,0.4383630284,-0.0276297891,-0.5736497823,-0.7250390774,0.3349856007,0.319906665,0.4855549156,0.378253446,0.2706338468,0.4798277256,0.30415231,0.450051613,0.366155488,0.391260809,0.754203923,0.757416297
"85:15 PPF:DEF, 3bar, 10mm/s, 0.8mm",8,4,85,0.8,10,3,0.4884,0.27,0.7584,0.6,0.588,0.372,0.438,0.444,0.264,0.228,0.378,0.198,0.282,0.864,0.816,0.75,0.636,0.726,-0.7253025041,-0.7047655786,0.3767762276,0.4383630284,0.2220584762,-0.8492016428,-0.8393190599,0.3349856007,0.319906665,0.4855549156,0.378253446,0.2706338468,0.4798277256,0.30415231,0.450051613,0.366155488,0.391260809,0.754203923,0.757416297
"85:15 PPF:DEF, 3bar, 10mm/s, 0.8mm",9,1,85,0.8,10,3,0.3948,0.3732,0.768,0.558,0.366,0.354,0.324,0.372,0.342,0.396,0.396,0.414,0.318,0.9,0.762,0.75,0.738,0.69,-0.7253025041,-0.7047655786,0.3767762276,0.4383630284,-0.3865566703,-0.3845455643,-0.7912011725,0.3349856007,0.319906665,0.4855549156,0.378253446,0.2706338468,0.4798277256,0.30415231,0.450051613,0.366155488,0.391260809,0.754203923,0.757416297
"85:15 PPF:DEF, 3bar, 10mm/s, 0.8mm",9,2,85,0.8,10,3,0.45,0.2988,0.7488,0.486,0.342,0.432,0.366,0.624,0.348,0.174,0.468,0.258,0.246,0.834,0.516,0.9,0.624,0.87,-0.7253025041,-0.7047655786,0.3767762276,0.4383630284,-0.0276297891,-0.7195301791,-0.8874369472,0.3349856007,0.319906665,0.4855549156,0.378253446,0.2706338468,0.4798277256,0.30415231,0.450051613,0.366155488,0.391260809,0.754203923,0.757416297
"85:15 PPF:DEF, 3bar, 10mm/s, 0.8mm",9,3,85,0.8,10,3,0.3492,0.3816,0.7308,0.366,0.354,0.324,0.318,0.384,0.27,0.462,0.33,0.48,0.366,0.636,0.816,0.654,0.798,0.75,-0.7253025041,-0.7047655786,0.3767762276,0.4383630284,-0.6830614853,-0.3467247207,-0.977657986,0.3349856007,0.319906665,0.4855549156,0.378253446,0.2706338468,0.4798277256,0.30415231,0.450051613,0.366155488,0.391260809,0.754203923,0.757416297
"85:15 PPF:DEF, 3bar, 10mm/s, 0.8mm",9,4,85,0.8,10,3,0.4272,0.33,0.7572,0.582,0.576,0.312,0.318,0.348,0.324,0.162,0.336,0.42,0.408,0.906,0.738,0.648,0.738,0.756,-0.7253025041,-0.7047655786,0.3767762276,0.4383630284,-0.1758821965,-0.57905276,-0.8453337958,0.3349856007,0.319906665,0.4855549156,0.378253446,0.2706338468,0.4798277256,0.30415231,0.450051613,0.366155488,0.391260809,0.754203923,0.757416297
"85:15 PPF:DEF, 3bar, 10mm/s, 0.8mm",10,1,85,0.8,10,3,0.4716,0.3252,0.7968,0.462,0.486,0.51,0.432,0.468,0.366,0.228,0.324,0.33,0.378,0.828,0.714,0.834,0.762,0.846,-0.7253025041,-0.7047655786,0.3767762276,0.4383630284,0.1128198601,-0.6006646706,-0.6468475104,0.3349856007,0.319906665,0.4855549156,0.378253446,0.2706338468,0.4798277256,0.30415231,0.450051613,0.366155488,0.391260809,0.754203923,0.757416297
"85:15 PPF:DEF, 3bar, 10mm/s, 0.8mm",10,2,85,0.8,10,3,0.66,0.2448,0.9048,0.504,0.666,0.762,0.654,0.714,0.138,0.312,0.168,0.144,0.462,0.642,0.978,0.93,0.798,1.176,-0.7253025041,-0.7047655786,0.3767762276,0.4383630284,1.3378529114,-0.9626641736,-0.1055212776,0.3349856007,0.319906665,0.4855549156,0.378253446,0.2706338468,0.4798277256,0.30415231,0.450051613,0.366155488,0.391260809,0.754203923,0.757416297
"85:15 PPF:DEF, 3bar, 10mm/s, 0.8mm",10,3,85,0.8,10,3,0.5508,0.2916,0.8424,0.63,0.696,0.438,0.432,0.558,0.324,0.276,0.348,0.24,0.27,0.954,0.972,0.786,0.672,0.828,-0.7253025041,-0.7047655786,0.3767762276,0.4383630284,0.6278019071,-0.751948045,-0.4182875455,0.3349856007,0.319906665,0.4855549156,0.378253446,0.2706338468,0.4798277256,0.30415231,0.450051613,0.366155488,0.391260809,0.754203923,0.757416297
"85:15 PPF:DEF, 3bar, 10mm/s, 0.8mm",10,4,85,0.8,10,3,0.5088,0.2268,0.7356,0.522,0.594,0.552,0.486,0.39,0.18,0.258,0.216,0.27,0.21,0.702,0.852,0.768,0.756,0.6,-0.7253025041,-0.7047655786,0.3767762276,0.4383630284,0.3547053671,-1.0437088385,-0.9535990423,0.3349856007,0.319906665,0.4855549156,0.378253446,0.2706338468,0.4798277256,0.30415231,0.450051613,0.366155488,0.391260809,0.754203923,0.757416297
"85:15 PPF:DEF, 3bar, 10mm/s, 0.8mm",,,,,,,,,,,,,,,,,,,,,,,,,,,,,,,,,,,,,,,,,,,
"90:10 PPF:DEF, 2.5bar, 5mm/s, 1.2mm",1,1,90,1.2,5,2.5,0.2394,0.9,1.1394,0.234,0.234,0.234,0.234,0.261,0.918,0.909,0.9,0.9,0.873,1.152,1.143,1.134,1.134,1.134,1.3780747579,1.1746092977,-0.8062444689,-0.4284002323,-1.3970138686,1.9873616271,1.0703595947,0.8411191107,0.853305665,0.4051865856,0.273596446,0.9458700678,0.2313468005,0.824642347,0.322771707,0.9003761,0.262219665,1.147414054,1.162595765
"90:10 PPF:DEF, 2.5bar, 5mm/s, 1.2mm",1,2,90,1.2,5,2.5,0.225,0.9054,1.1304,0.207,0.225,0.234,0.216,0.243,0.927,0.9,0.909,0.927,0.864,1.134,1.125,1.143,1.143,1.107,1.3780747579,1.1746092977,-0.8062444689,-0.4284002323,-1.4906469681,2.0116750265,1.0252490753,0.8411191107,0.853305665,0.4051865856,0.273596446,0.9458700678,0.2313468005,0.824642347,0.322771707,0.9003761,0.262219665,1.147414054,1.162595765
"90:10 PPF:DEF, 2.5bar, 5mm/s, 1.2mm",1,3,90,1.2,5,2.5,0.2268,0.9054,1.1322,0.234,0.216,0.225,0.216,0.243,0.909,0.918,0.909,0.9,0.891,1.143,1.134,1.134,1.116,1.134,1.3780747579,1.1746092977,-0.8062444689,-0.4284002323,-1.4789428306,2.0116750265,1.0342711792,0.8411191107,0.853305665,0.4051865856,0.273596446,0.9458700678,0.2313468005,0.824642347,0.322771707,0.9003761,0.262219665,1.147414054,1.162595765
"90:10 PPF:DEF, 2.5bar, 5mm/s, 1.2mm",1,4,90,1.2,5,2.5,0.2322,0.918,1.1502,0.234,0.207,0.234,0.243,0.243,0.909,0.945,0.927,0.918,0.891,1.143,1.152,1.161,1.161,1.134,1.3780747579,1.1746092977,-0.8062444689,-0.4284002323,-1.4438304183,2.0684062919,1.124492218,0.8411191107,0.853305665,0.4051865856,0.273596446,0.9458700678,0.2313468005,0.824642347,0.322771707,0.9003761,0.262219665,1.147414054,1.162595765
"90:10 PPF:DEF, 2.5bar, 5mm/s, 1.2mm",2,1,90,1.2,5,2.5,0.1278,1.0512,1.179,0.081,0.144,0.099,0.18,0.135,1.062,1.053,1.035,1.008,1.098,1.143,1.197,1.134,1.188,1.233,1.3780747579,1.1746092977,-0.8062444689,-0.4284002323,-2.1226703894,2.6681368118,1.2688458801,0.8411191107,0.853305665,0.4051865856,0.273596446,0.9458700678,0.2313468005,0.824642347,0.322771707,0.9003761,0.262219665,1.147414054,1.162595765
"90:10 PPF:DEF, 2.5bar, 5mm/s, 1.2mm",2,2,90,1.2,5,2.5,0.126,1.0602,1.1862,0.18,0.153,0.045,0.063,0.189,1.062,1.044,1.107,1.071,1.017,1.242,1.197,1.152,1.134,1.206,1.3780747579,1.1746092977,-0.8062444689,-0.4284002323,-2.1343745268,2.7086591443,1.3049342956,0.8411191107,0.853305665,0.4051865856,0.273596446,0.9458700678,0.2313468005,0.824642347,0.322771707,0.9003761,0.262219665,1.147414054,1.162595765
"90:10 PPF:DEF, 2.5bar, 5mm/s, 1.2mm",2,3,90,1.2,5,2.5,0.117,1.0566,1.1736,0.162,0.117,0.153,0.072,0.081,1.089,1.008,1.026,1.08,1.08,1.251,1.125,1.179,1.152,1.161,1.3780747579,1.1746092977,-0.8062444689,-0.4284002323,-2.192895214,2.6924502113,1.2417795685,0.8411191107,0.853305665,0.4051865856,0.273596446,0.9458700678,0.2313468005,0.824642347,0.322771707,0.9003761,0.262219665,1.147414054,1.162595765
"90:10 PPF:DEF, 2.5bar, 5mm/s, 1.2mm",2,4,90,1.2,5,2.5,0.1332,1.0278,1.161,0.135,0.135,0.135,0.126,0.135,1.044,1.017,1.035,1.035,1.008,1.179,1.152,1.17,1.161,1.143,1.3780747579,1.1746092977,-0.8062444689,-0.4284002323,-2.0875579771,2.5627787475,1.1786248413,0.8411191107,0.853305665,0.4051865856,0.273596446,0.9458700678,0.2313468005,0.824642347,0.322771707,0.9003761,0.262219665,1.147414054,1.162595765
"90:10 PPF:DEF, 2.5bar, 5mm/s, 1.2mm",3,1,90,1.2,5,2.5,0.1224,1.0638,1.1862,0.144,0.18,0.126,0.081,0.081,1.071,1.08,1.062,1.035,1.071,1.215,1.26,1.188,1.116,1.152,1.3780747579,1.1746092977,-0.8062444689,-0.4284002323,-2.1577828017,2.7248680772,1.3049342956,0.8411191107,0.853305665,0.4051865856,0.273596446,0.9458700678,0.2313468005,0.824642347,0.322771707,0.9003761,0.262219665,1.147414054,1.162595765
"90:10 PPF:DEF, 2.5bar, 5mm/s, 1.2mm",3,2,90,1.2,5,2.5,0.0972,1.035,1.1322,0.144,0.162,0.072,0.054,0.054,1.026,0.99,1.053,1.035,1.071,1.17,1.152,1.125,1.089,1.125,1.3780747579,1.1746092977,-0.8062444689,-0.4284002323,-2.3216407258,2.5951966135,1.0342711792,0.8411191107,0.853305665,0.4051865856,0.273596446,0.9458700678,0.2313468005,0.824642347,0.322771707,0.9003761,0.262219665,1.147414054,1.162595765
"90:10 PPF:DEF, 2.5bar, 5mm/s, 1.2mm",3,3,90,1.2,5,2.5,0.135,1.026,1.161,0.162,0.072,0.135,0.153,0.153,1.062,0.999,1.008,1.008,1.053,1.224,1.071,1.143,1.161,1.206,1.3780747579,1.1746092977,-0.8062444689,-0.4284002323,-2.0758538397,2.554674281,1.1786248413,0.8411191107,0.853305665,0.4051865856,0.273596446,0.9458700678,0.2313468005,0.824642347,0.322771707,0.9003761,0.262219665,1.147414054,1.162595765
"90:10 PPF:DEF, 2.5bar, 5mm/s, 1.2mm",3,4,90,1.2,5,2.5,0.099,1.0962,1.1952,0.135,0.153,0.072,0.054,0.081,1.125,1.089,1.089,1.089,1.089,1.26,1.242,1.161,1.143,1.17,1.3780747579,1.1746092977,-0.8062444689,-0.4284002323,-2.3099365883,2.870748474,1.350044815,0.8411191107,0.853305665,0.4051865856,0.273596446,0.9458700678,0.2313468005,0.824642347,0.322771707,0.9003761,0.262219665,1.147414054,1.162595765
"90:10 PPF:DEF, 2.5bar, 5mm/s, 1.2mm",4,1,90,1.2,5,2.5,,,,,,,,,,,,,,,,,,,1.3780747579,1.1746092977,-0.8062444689,-0.4284002323,,,,0.8411191107,0.853305665,0.4051865856,0.273596446,0.9458700678,0.2313468005,0.824642347,0.322771707,0.9003761,0.262219665,1.147414054,1.162595765
"90:10 PPF:DEF, 2.5bar, 5mm/s, 1.2mm",4,2,90,1.2,5,2.5,0.0936,1.0818,1.1754,0.09,0.09,0.099,0.117,0.072,1.152,1.017,0.972,1.152,1.116,1.242,1.107,1.071,1.269,1.188,1.3780747579,1.1746092977,-0.8062444689,-0.4284002323,-2.3450490006,2.8059127421,1.2508016723,0.8411191107,0.853305665,0.4051865856,0.273596446,0.9458700678,0.2313468005,0.824642347,0.322771707,0.9003761,0.262219665,1.147414054,1.162595765
"90:10 PPF:DEF, 2.5bar, 5mm/s, 1.2mm",4,3,90,1.2,5,2.5,,,,,,,,,,,,,,,,,,,1.3780747579,1.1746092977,-0.8062444689,-0.4284002323,,,,0.8411191107,0.853305665,0.4051865856,0.273596446,0.9458700678,0.2313468005,0.824642347,0.322771707,0.9003761,0.262219665,1.147414054,1.162595765
"90:10 PPF:DEF, 2.5bar, 5mm/s, 1.2mm",4,4,90,1.2,5,2.5,,,,,,,,,,,,,,,,,,,1.3780747579,1.1746092977,-0.8062444689,-0.4284002323,,,,0.8411191107,0.853305665,0.4051865856,0.273596446,0.9458700678,0.2313468005,0.824642347,0.322771707,0.9003761,0.262219665,1.147414054,1.162595765
"90:10 PPF:DEF, 2.5bar, 5mm/s, 1.2mm",5,1,90,1.2,5,2.5,0.0558,0.0558,0.1116,0.027,0.036,0.108,0.063,0.045,0.045,0.09,0.045,0.054,0.045,0.072,0.126,0.153,0.117,0.09,1.3780747579,1.1746092977,-0.8062444689,-0.4284002323,-2.5908358867,-1.8136331546,-4.0812617208,0.8411191107,0.853305665,0.4051865856,0.273596446,0.9458700678,0.2313468005,0.824642347,0.322771707,0.9003761,0.262219665,1.147414054,1.162595765
"90:10 PPF:DEF, 2.5bar, 5mm/s, 1.2mm",5,2,90,1.2,5,2.5,0.0738,0.9504,1.0242,0.054,0.171,0.054,0.036,0.054,0.981,0.765,0.99,0.981,1.035,1.035,0.936,1.044,1.017,1.089,1.3780747579,1.1746092977,-0.8062444689,-0.4284002323,-2.4737945124,2.2142866887,0.4929449464,0.8411191107,0.853305665,0.4051865856,0.273596446,0.9458700678,0.2313468005,0.824642347,0.322771707,0.9003761,0.262219665,1.147414054,1.162595765
"90:10 PPF:DEF, 2.5bar, 5mm/s, 1.2mm",5,3,90,1.2,5,2.5,0.099,0.9918,1.0908,0.126,0.162,0.081,0.081,0.045,1.044,0.999,1.044,0.945,0.927,1.17,1.161,1.125,1.026,0.972,1.3780747579,1.1746092977,-0.8062444689,-0.4284002323,-2.3099365883,2.4006894178,0.82676279,0.8411191107,0.853305665,0.4051865856,0.273596446,0.9458700678,0.2313468005,0.824642347,0.322771707,0.9003761,0.262219665,1.147414054,1.162595765
"90:10 PPF:DEF, 2.5bar, 5mm/s, 1.2mm",5,4,90,1.2,5,2.5,0.09,1.0116,1.1016,0.036,0.099,0.054,0.045,0.216,1.017,1.008,0.882,1.071,1.08,1.053,1.107,0.936,1.116,1.296,1.3780747579,1.1746092977,-0.8062444689,-0.4284002323,-2.3684572755,2.4898385492,0.8808954133,0.8411191107,0.853305665,0.4051865856,0.273596446,0.9458700678,0.2313468005,0.824642347,0.322771707,0.9003761,0.262219665,1.147414054,1.162595765
"90:10 PPF:DEF, 2.5bar, 5mm/s, 1.2mm",6,1,90,1.2,5,2.5,,,,,,,,,,,,,,,,,,,1.3780747579,1.1746092977,-0.8062444689,-0.4284002323,,,,0.8411191107,0.853305665,0.4051865856,0.273596446,0.9458700678,0.2313468005,0.824642347,0.322771707,0.9003761,0.262219665,1.147414054,1.162595765
"90:10 PPF:DEF, 2.5bar, 5mm/s, 1.2mm",6,2,90,1.2,5,2.5,0.09,1.0116,1.1016,0.045,0.108,0.045,0.063,0.189,1.134,0.981,1.008,1.089,0.846,1.179,1.089,1.053,1.152,1.035,1.3780747579,1.1746092977,-0.8062444689,-0.4284002323,-2.3684572755,2.4898385492,0.8808954133,0.8411191107,0.853305665,0.4051865856,0.273596446,0.9458700678,0.2313468005,0.824642347,0.322771707,0.9003761,0.262219665,1.147414054,1.162595765
"90:10 PPF:DEF, 2.5bar, 5mm/s, 1.2mm",6,3,90,1.2,5,2.5,0.2538,0.99,1.2438,0.225,0.351,0.198,0.396,0.099,1.053,0.99,0.9,1.026,0.981,1.278,1.341,1.098,1.422,1.08,1.3780747579,1.1746092977,-0.8062444689,-0.4284002323,-1.3033807692,2.3925849513,1.5936416198,0.8411191107,0.853305665,0.4051865856,0.273596446,0.9458700678,0.2313468005,0.824642347,0.322771707,0.9003761,0.262219665,1.147414054,1.162595765
"90:10 PPF:DEF, 2.5bar, 5mm/s, 1.2mm",6,4,90,1.2,5,2.5,0.1422,0.9018,1.044,0.045,0.135,0.261,0.117,0.153,0.909,0.828,0.855,0.891,1.026,0.954,0.963,1.116,1.008,1.179,1.3780747579,1.1746092977,-0.8062444689,-0.4284002323,-2.02903729,1.9954660936,0.5921880891,0.8411191107,0.853305665,0.4051865856,0.273596446,0.9458700678,0.2313468005,0.824642347,0.322771707,0.9003761,0.262219665,1.147414054,1.162595765
"90:10 PPF:DEF, 2.5bar, 5mm/s, 1.2mm",7,1,90,1.2,5,2.5,0.054,1.0746,1.1286,0.036,0.027,0.099,0.045,0.063,1.107,1.071,1.053,1.089,1.053,1.143,1.098,1.152,1.134,1.116,1.3780747579,1.1746092977,-0.8062444689,-0.4284002323,-2.6025400241,2.7734948762,1.0162269715,0.8411191107,0.853305665,0.4051865856,0.273596446,0.9458700678,0.2313468005,0.824642347,0.322771707,0.9003761,0.262219665,1.147414054,1.162595765
"90:10 PPF:DEF, 2.5bar, 5mm/s, 1.2mm",7,2,90,1.2,5,2.5,0.1728,0.9576,1.1304,0.243,0.261,0.054,0.252,0.054,0.945,0.954,0.909,0.873,1.107,1.188,1.215,0.963,1.125,1.161,1.3780747579,1.1746092977,-0.8062444689,-0.4284002323,-1.8300669536,2.2467045546,1.0252490753,0.8411191107,0.853305665,0.4051865856,0.273596446,0.9458700678,0.2313468005,0.824642347,0.322771707,0.9003761,0.262219665,1.147414054,1.162595765
"90:10 PPF:DEF, 2.5bar, 5mm/s, 1.2mm",7,3,90,1.2,5,2.5,,,,,,,,,,,,,,,,,,,1.3780747579,1.1746092977,-0.8062444689,-0.4284002323,,,,0.8411191107,0.853305665,0.4051865856,0.273596446,0.9458700678,0.2313468005,0.824642347,0.322771707,0.9003761,0.262219665,1.147414054,1.162595765
"90:10 PPF:DEF, 2.5bar, 5mm/s, 1.2mm",7,4,90,1.2,5,2.5,0.18,0.9882,1.1682,0.351,0.045,0.045,0.045,0.414,0.963,1.098,1.062,0.9,0.918,1.314,1.143,1.107,0.945,1.332,1.3780747579,1.1746092977,-0.8062444689,-0.4284002323,-1.7832504039,2.3844804849,1.2147132568,0.8411191107,0.853305665,0.4051865856,0.273596446,0.9458700678,0.2313468005,0.824642347,0.322771707,0.9003761,0.262219665,1.147414054,1.162595765
"90:10 PPF:DEF, 2.5bar, 5mm/s, 1.2mm",8,1,90,1.2,5,2.5,,,,,,,,,,,,,,,,,,,1.3780747579,1.1746092977,-0.8062444689,-0.4284002323,,,,0.8411191107,0.853305665,0.4051865856,0.273596446,0.9458700678,0.2313468005,0.824642347,0.322771707,0.9003761,0.262219665,1.147414054,1.162595765
"90:10 PPF:DEF, 2.5bar, 5mm/s, 1.2mm",8,2,90,1.2,5,2.5,,,,,,,,,,,,,,,,,,,1.3780747579,1.1746092977,-0.8062444689,-0.4284002323,,,,0.8411191107,0.853305665,0.4051865856,0.273596446,0.9458700678,0.2313468005,0.824642347,0.322771707,0.9003761,0.262219665,1.147414054,1.162595765
"90:10 PPF:DEF, 2.5bar, 5mm/s, 1.2mm",8,3,90,1.2,5,2.5,,,,,,,,,,,,,,,,,,,1.3780747579,1.1746092977,-0.8062444689,-0.4284002323,,,,0.8411191107,0.853305665,0.4051865856,0.273596446,0.9458700678,0.2313468005,0.824642347,0.322771707,0.9003761,0.262219665,1.147414054,1.162595765
"90:10 PPF:DEF, 2.5bar, 5mm/s, 1.2mm",8,4,90,1.2,5,2.5,0.2592,,,0.117,0.369,0.324,0.261,0.225,,,,,,,,,,,1.3780747579,1.1746092977,-0.8062444689,-0.4284002323,-1.2682683569,,,0.8411191107,0.853305665,0.4051865856,0.273596446,0.9458700678,0.2313468005,0.824642347,0.322771707,0.9003761,0.262219665,1.147414054,1.162595765
"90:10 PPF:DEF, 2.5bar, 5mm/s, 1.2mm",9,1,90,1.2,5,2.5,,,,,,,,,,,,,,,,,,,1.3780747579,1.1746092977,-0.8062444689,-0.4284002323,,,,0.8411191107,0.853305665,0.4051865856,0.273596446,0.9458700678,0.2313468005,0.824642347,0.322771707,0.9003761,0.262219665,1.147414054,1.162595765
"90:10 PPF:DEF, 2.5bar, 5mm/s, 1.2mm",9,2,90,1.2,5,2.5,,,,,,,,,,,,,,,,,,,1.3780747579,1.1746092977,-0.8062444689,-0.4284002323,,,,0.8411191107,0.853305665,0.4051865856,0.273596446,0.9458700678,0.2313468005,0.824642347,0.322771707,0.9003761,0.262219665,1.147414054,1.162595765
"90:10 PPF:DEF, 2.5bar, 5mm/s, 1.2mm",9,3,90,1.2,5,2.5,,,,,,,,,,,,,,,,,,,1.3780747579,1.1746092977,-0.8062444689,-0.4284002323,,,,0.8411191107,0.853305665,0.4051865856,0.273596446,0.9458700678,0.2313468005,0.824642347,0.322771707,0.9003761,0.262219665,1.147414054,1.162595765
"90:10 PPF:DEF, 2.5bar, 5mm/s, 1.2mm",9,4,90,1.2,5,2.5,,,,,,,,,,,,,,,,,,,1.3780747579,1.1746092977,-0.8062444689,-0.4284002323,,,,0.8411191107,0.853305665,0.4051865856,0.273596446,0.9458700678,0.2313468005,0.824642347,0.322771707,0.9003761,0.262219665,1.147414054,1.162595765
"90:10 PPF:DEF, 2.5bar, 5mm/s, 1.2mm",10,1,90,1.2,5,2.5,,,,,,,,,,,,,,,,,,,1.3780747579,1.1746092977,-0.8062444689,-0.4284002323,,,,0.8411191107,0.853305665,0.4051865856,0.273596446,0.9458700678,0.2313468005,0.824642347,0.322771707,0.9003761,0.262219665,1.147414054,1.162595765
"90:10 PPF:DEF, 2.5bar, 5mm/s, 1.2mm",10,2,90,1.2,5,2.5,,,,,,,,,,,,,,,,,,,1.3780747579,1.1746092977,-0.8062444689,-0.4284002323,,,,0.8411191107,0.853305665,0.4051865856,0.273596446,0.9458700678,0.2313468005,0.824642347,0.322771707,0.9003761,0.262219665,1.147414054,1.162595765
"90:10 PPF:DEF, 2.5bar, 5mm/s, 1.2mm",10,3,90,1.2,5,2.5,,,,,,,,,,,,,,,,,,,1.3780747579,1.1746092977,-0.8062444689,-0.4284002323,,,,0.8411191107,0.853305665,0.4051865856,0.273596446,0.9458700678,0.2313468005,0.824642347,0.322771707,0.9003761,0.262219665,1.147414054,1.162595765
"90:10 PPF:DEF, 2.5bar, 5mm/s, 1.2mm",10,4,90,1.2,5,2.5,,,,,,,,,,,,,,,,,,,1.3780747579,1.1746092977,-0.8062444689,-0.4284002323,,,,0.8411191107,0.853305665,0.4051865856,0.273596446,0.9458700678,0.2313468005,0.824642347,0.322771707,0.9003761,0.262219665,1.147414054,1.162595765
"90:10 PPF:DEF, 2.5bar, 5mm/s, 1.2mm",,,,,,,,,,,,,,,,,,,,,,,,,,,,,,,,,,,,,,,,,,,
"90:10 PPF:DEF, 2.5bar, 5mm/s, 1mm",1,1,90,1,5,2.5,0.2322,0.72,0.9522,0.234,0.216,0.216,0.234,0.261,0.729,0.729,0.711,0.729,0.702,0.963,0.945,0.927,0.963,0.963,1.3780747579,0.2349218595,-0.8062444689,-0.4284002323,-1.4438304183,1.1769149785,0.1320607912,0.6485191107,0.656505665,0.4051865856,0.273596446,0.7451871878,0.2313468005,0.622681844,0.344131006,0.687732804,0.28717947,0.96681285,0.974912274
"90:10 PPF:DEF, 2.5bar, 5mm/s, 1mm",1,2,90,1,5,2.5,0.2412,0.711,0.9522,0.243,0.234,0.243,0.243,0.243,0.72,0.72,0.72,0.72,0.675,0.963,0.954,0.963,0.963,0.918,1.3780747579,0.2349218595,-0.8062444689,-0.4284002323,-1.3853097312,1.1363926461,0.1320607912,0.6485191107,0.656505665,0.4051865856,0.273596446,0.7451871878,0.2313468005,0.622681844,0.344131006,0.687732804,0.28717947,0.96681285,0.974912274
"90:10 PPF:DEF, 2.5bar, 5mm/s, 1mm",1,3,90,1,5,2.5,0.2376,0.7092,0.9468,0.225,0.216,0.252,0.252,0.243,0.729,0.729,0.684,0.711,0.693,0.954,0.945,0.936,0.963,0.936,1.3780747579,0.2349218595,-0.8062444689,-0.4284002323,-1.408718006,1.1282881796,0.1049944796,0.6485191107,0.656505665,0.4051865856,0.273596446,0.7451871878,0.2313468005,0.622681844,0.344131006,0.687732804,0.28717947,0.96681285,0.974912274
"90:10 PPF:DEF, 2.5bar, 5mm/s, 1mm",1,4,90,1,5,2.5,0.2286,0.7146,0.9432,0.225,0.234,0.225,0.234,0.225,0.738,0.702,0.729,0.72,0.684,0.963,0.936,0.954,0.954,0.909,1.3780747579,0.2349218595,-0.8062444689,-0.4284002323,-1.4672386932,1.1526015791,0.0869502718,0.6485191107,0.656505665,0.4051865856,0.273596446,0.7451871878,0.2313468005,0.622681844,0.344131006,0.687732804,0.28717947,0.96681285,0.974912274
"90:10 PPF:DEF, 2.5bar, 5mm/s, 1mm",2,1,90,1,5,2.5,0.0954,0.8856,0.981,0.054,0.171,0.072,0.117,0.063,0.9,0.882,0.909,0.864,0.873,0.954,1.053,0.981,0.981,0.936,1.3780747579,0.2349218595,-0.8062444689,-0.4284002323,-2.3333448632,1.9225258952,0.2764144533,0.6485191107,0.656505665,0.4051865856,0.273596446,0.7451871878,0.2313468005,0.622681844,0.344131006,0.687732804,0.28717947,0.96681285,0.974912274
"90:10 PPF:DEF, 2.5bar, 5mm/s, 1mm",2,2,90,1,5,2.5,0.1746,0.8406,1.0152,0.108,0.126,0.252,0.279,0.108,0.846,0.855,0.9,0.891,0.711,0.954,0.981,1.152,1.17,0.819,1.3780747579,0.2349218595,-0.8062444689,-0.4284002323,-1.8183628162,1.719914233,0.447834427,0.6485191107,0.656505665,0.4051865856,0.273596446,0.7451871878,0.2313468005,0.622681844,0.344131006,0.687732804,0.28717947,0.96681285,0.974912274
"90:10 PPF:DEF, 2.5bar, 5mm/s, 1mm",2,3,90,1,5,2.5,0.1908,0.783,0.9738,0.171,0.351,0.189,0.135,0.108,0.684,0.846,0.81,0.774,0.801,0.855,1.197,0.999,0.909,0.909,1.3780747579,0.2349218595,-0.8062444689,-0.4284002323,-1.7130255793,1.4605713055,0.2403260378,0.6485191107,0.656505665,0.4051865856,0.273596446,0.7451871878,0.2313468005,0.622681844,0.344131006,0.687732804,0.28717947,0.96681285,0.974912274
"90:10 PPF:DEF, 2.5bar, 5mm/s, 1mm",2,4,90,1,5,2.5,0.1332,0.8334,0.9666,0.117,0.135,0.117,0.09,0.207,0.828,0.819,0.846,0.855,0.819,0.945,0.954,0.963,0.945,1.026,1.3780747579,0.2349218595,-0.8062444689,-0.4284002323,-2.0875579771,1.6874963671,0.2042376223,0.6485191107,0.656505665,0.4051865856,0.273596446,0.7451871878,0.2313468005,0.622681844,0.344131006,0.687732804,0.28717947,0.96681285,0.974912274
"90:10 PPF:DEF, 2.5bar, 5mm/s, 1mm",3,1,90,1,5,2.5,0.243,0.6912,0.9342,0.279,0.288,0.09,0.279,0.279,0.567,0.747,0.693,0.693,0.756,0.846,1.035,0.783,0.972,1.035,1.3780747579,0.2349218595,-0.8062444689,-0.4284002323,-1.3736055938,1.0472435148,0.0418397524,0.6485191107,0.656505665,0.4051865856,0.273596446,0.7451871878,0.2313468005,0.622681844,0.344131006,0.687732804,0.28717947,0.96681285,0.974912274
"90:10 PPF:DEF, 2.5bar, 5mm/s, 1mm",3,2,90,1,5,2.5,0.1296,0.765,0.8946,0.108,0.198,0.198,0.072,0.072,0.801,0.747,0.792,0.702,0.783,0.909,0.945,0.99,0.774,0.855,1.3780747579,0.2349218595,-0.8062444689,-0.4284002323,-2.110966252,1.3795266407,-0.1566465329,0.6485191107,0.656505665,0.4051865856,0.273596446,0.7451871878,0.2313468005,0.622681844,0.344131006,0.687732804,0.28717947,0.96681285,0.974912274
"90:10 PPF:DEF, 2.5bar, 5mm/s, 1mm",3,3,90,1,5,2.5,0.1278,0.8208,0.9486,0.099,0.09,0.297,0.072,0.081,0.882,0.738,0.828,0.891,0.765,0.981,0.828,1.125,0.963,0.846,1.3780747579,0.2349218595,-0.8062444689,-0.4284002323,-2.1226703894,1.6307651017,0.1140165835,0.6485191107,0.656505665,0.4051865856,0.273596446,0.7451871878,0.2313468005,0.622681844,0.344131006,0.687732804,0.28717947,0.96681285,0.974912274
"90:10 PPF:DEF, 2.5bar, 5mm/s, 1mm",3,4,90,1,5,2.5,0.0828,0.882,0.9648,0.081,0.171,0.054,0.054,0.054,0.855,0.846,0.9,0.909,0.9,0.936,1.017,0.954,0.963,0.954,1.3780747579,0.2349218595,-0.8062444689,-0.4284002323,-2.4152738252,1.9063169622,0.1952155184,0.6485191107,0.656505665,0.4051865856,0.273596446,0.7451871878,0.2313468005,0.622681844,0.344131006,0.687732804,0.28717947,0.96681285,0.974912274
"90:10 PPF:DEF, 2.5bar, 5mm/s, 1mm",4,1,90,1,5,2.5,0.306,0.7686,1.0746,0.234,0.27,0.27,0.504,0.252,0.765,0.792,0.747,0.711,0.828,0.999,1.062,1.017,1.215,1.08,1.3780747579,0.2349218595,-0.8062444689,-0.4284002323,-0.9639607836,1.3957355736,0.7455638551,0.6485191107,0.656505665,0.4051865856,0.273596446,0.7451871878,0.2313468005,0.622681844,0.344131006,0.687732804,0.28717947,0.96681285,0.974912274
"90:10 PPF:DEF, 2.5bar, 5mm/s, 1mm",4,2,90,1,5,2.5,0.2484,0.7398,0.9882,0.342,0.252,0.333,0.225,0.09,0.567,0.756,0.81,0.729,0.837,0.909,1.008,1.143,0.954,0.927,1.3780747579,0.2349218595,-0.8062444689,-0.4284002323,-1.3384931815,1.2660641099,0.3125028688,0.6485191107,0.656505665,0.4051865856,0.273596446,0.7451871878,0.2313468005,0.622681844,0.344131006,0.687732804,0.28717947,0.96681285,0.974912274
"90:10 PPF:DEF, 2.5bar, 5mm/s, 1mm",4,3,90,1,5,2.5,0.2988,0.6714,0.9702,0.333,0.135,0.387,0.297,0.342,0.621,0.693,0.648,0.648,0.747,0.954,0.828,1.035,0.945,1.089,1.3780747579,0.2349218595,-0.8062444689,-0.4284002323,-1.0107773334,0.9580943834,0.22228183,0.6485191107,0.656505665,0.4051865856,0.273596446,0.7451871878,0.2313468005,0.622681844,0.344131006,0.687732804,0.28717947,0.96681285,0.974912274
"90:10 PPF:DEF, 2.5bar, 5mm/s, 1mm",4,4,90,1,5,2.5,0.2826,0.7146,0.9972,0.486,0.144,0.189,0.324,0.27,0.756,0.783,0.684,0.738,0.612,1.242,0.927,0.873,1.062,0.882,1.3780747579,0.2349218595,-0.8062444689,-0.4284002323,-1.1161145702,1.1526015791,0.3576133882,0.6485191107,0.656505665,0.4051865856,0.273596446,0.7451871878,0.2313468005,0.622681844,0.344131006,0.687732804,0.28717947,0.96681285,0.974912274
"90:10 PPF:DEF, 2.5bar, 5mm/s, 1mm",5,1,90,1,5,2.5,0.2538,0.7578,1.0116,0.369,0.333,0.288,0.063,0.216,0.792,0.675,0.756,0.657,0.909,1.161,1.008,1.044,0.72,1.125,1.3780747579,0.2349218595,-0.8062444689,-0.4284002323,-1.3033807692,1.3471087747,0.4297902193,0.6485191107,0.656505665,0.4051865856,0.273596446,0.7451871878,0.2313468005,0.622681844,0.344131006,0.687732804,0.28717947,0.96681285,0.974912274
"90:10 PPF:DEF, 2.5bar, 5mm/s, 1mm",5,2,90,1,5,2.5,0.1638,0.7794,0.9432,0.279,0.072,0.351,0.054,0.063,0.864,0.9,0.72,0.738,0.675,1.143,0.972,1.071,0.792,0.738,1.3780747579,0.2349218595,-0.8062444689,-0.4284002323,-1.8885876408,1.4443623725,0.0869502718,0.6485191107,0.656505665,0.4051865856,0.273596446,0.7451871878,0.2313468005,0.622681844,0.344131006,0.687732804,0.28717947,0.96681285,0.974912274
"90:10 PPF:DEF, 2.5bar, 5mm/s, 1mm",5,3,90,1,5,2.5,0.1674,0.7812,0.9486,0.108,0.243,0.207,0.225,0.054,0.828,0.756,0.738,0.963,0.621,0.936,0.999,0.945,1.188,0.675,1.3780747579,0.2349218595,-0.8062444689,-0.4284002323,-1.8651793659,1.452466839,0.1140165835,0.6485191107,0.656505665,0.4051865856,0.273596446,0.7451871878,0.2313468005,0.622681844,0.344131006,0.687732804,0.28717947,0.96681285,0.974912274
"90:10 PPF:DEF, 2.5bar, 5mm/s, 1mm",5,4,90,1,5,2.5,0.2196,0.6624,0.882,0.036,0.567,0.054,0.045,0.396,0.648,0.63,0.54,0.603,0.891,0.684,1.197,0.594,0.648,1.287,1.3780747579,0.2349218595,-0.8062444689,-0.4284002323,-1.5257593804,0.917572051,-0.2198012601,0.6485191107,0.656505665,0.4051865856,0.273596446,0.7451871878,0.2313468005,0.622681844,0.344131006,0.687732804,0.28717947,0.96681285,0.974912274
"90:10 PPF:DEF, 2.5bar, 5mm/s, 1mm",6,1,90,1,5,2.5,0.3798,0.6696,1.0494,0.369,0.423,0.369,0.351,0.387,0.729,0.684,0.603,0.738,0.594,1.098,1.107,0.972,1.089,0.981,1.3780747579,0.2349218595,-0.8062444689,-0.4284002323,-0.4840911489,0.9499899169,0.6192544007,0.6485191107,0.656505665,0.4051865856,0.273596446,0.7451871878,0.2313468005,0.622681844,0.344131006,0.687732804,0.28717947,0.96681285,0.974912274
"90:10 PPF:DEF, 2.5bar, 5mm/s, 1mm",6,2,90,1,5,2.5,0.2052,0.7524,0.9576,0.216,0.234,0.279,0.198,0.099,0.729,0.747,0.846,0.828,0.612,0.945,0.981,1.125,1.026,0.711,1.3780747579,0.2349218595,-0.8062444689,-0.4284002323,-1.6193924798,1.3227953753,0.1591271029,0.6485191107,0.656505665,0.4051865856,0.273596446,0.7451871878,0.2313468005,0.622681844,0.344131006,0.687732804,0.28717947,0.96681285,0.974912274
"90:10 PPF:DEF, 2.5bar, 5mm/s, 1mm",6,3,90,1,5,2.5,0.351,0.5868,0.9378,0.495,0.414,0.234,0.288,0.324,0.63,0.54,0.567,0.693,0.504,1.125,0.954,0.801,0.981,0.828,1.3780747579,0.2349218595,-0.8062444689,-0.4284002323,-0.6713573478,0.5771844586,0.0598839602,0.6485191107,0.656505665,0.4051865856,0.273596446,0.7451871878,0.2313468005,0.622681844,0.344131006,0.687732804,0.28717947,0.96681285,0.974912274
"90:10 PPF:DEF, 2.5bar, 5mm/s, 1mm",6,4,90,1,5,2.5,0.243,0.7704,1.0134,0.306,0.189,0.378,0.279,0.063,0.648,0.837,0.882,0.729,0.756,0.954,1.026,1.26,1.008,0.819,1.3780747579,0.2349218595,-0.8062444689,-0.4284002323,-1.3736055938,1.4038400401,0.4388123231,0.6485191107,0.656505665,0.4051865856,0.273596446,0.7451871878,0.2313468005,0.622681844,0.344131006,0.687732804,0.28717947,0.96681285,0.974912274
"90:10 PPF:DEF, 2.5bar, 5mm/s, 1mm",7,1,90,1,5,2.5,0.3132,0.6786,0.9918,0.054,0.36,0.54,0.315,0.297,0.9,0.54,0.639,0.657,0.657,0.954,0.9,1.179,0.972,0.954,1.3780747579,0.2349218595,-0.8062444689,-0.4284002323,-0.9171442339,0.9905122494,0.3305470766,0.6485191107,0.656505665,0.4051865856,0.273596446,0.7451871878,0.2313468005,0.622681844,0.344131006,0.687732804,0.28717947,0.96681285,0.974912274
"90:10 PPF:DEF, 2.5bar, 5mm/s, 1mm",7,2,90,1,5,2.5,0.2034,0.7254,0.9288,0.27,0.108,0.063,0.504,0.072,0.792,0.72,0.765,0.684,0.666,1.062,0.828,0.828,1.188,0.738,1.3780747579,0.2349218595,-0.8062444689,-0.4284002323,-1.6310966173,1.201228378,0.0147734408,0.6485191107,0.656505665,0.4051865856,0.273596446,0.7451871878,0.2313468005,0.622681844,0.344131006,0.687732804,0.28717947,0.96681285,0.974912274
"90:10 PPF:DEF, 2.5bar, 5mm/s, 1mm",7,3,90,1,5,2.5,0.3276,0.7308,1.0584,0.36,0.396,0.333,0.477,0.072,0.657,0.891,0.693,0.756,0.657,1.017,1.287,1.026,1.233,0.729,1.3780747579,0.2349218595,-0.8062444689,-0.4284002323,-0.8235111344,1.2255417774,0.6643649201,0.6485191107,0.656505665,0.4051865856,0.273596446,0.7451871878,0.2313468005,0.622681844,0.344131006,0.687732804,0.28717947,0.96681285,0.974912274
"90:10 PPF:DEF, 2.5bar, 5mm/s, 1mm",7,4,90,1,5,2.5,0.2952,0.666,0.9612,0.081,0.252,0.396,0.513,0.234,0.846,0.81,0.675,0.441,0.558,0.927,1.062,1.071,0.954,0.792,1.3780747579,0.2349218595,-0.8062444689,-0.4284002323,-1.0341856082,0.933780984,0.1771713106,0.6485191107,0.656505665,0.4051865856,0.273596446,0.7451871878,0.2313468005,0.622681844,0.344131006,0.687732804,0.28717947,0.96681285,0.974912274
"90:10 PPF:DEF, 2.5bar, 5mm/s, 1mm",8,1,90,1,5,2.5,0.3366,0.603,0.9396,0.369,0.279,0.387,0.378,0.27,0.72,0.639,0.594,0.549,0.513,1.089,0.918,0.981,0.927,0.783,1.3780747579,0.2349218595,-0.8062444689,-0.4284002323,-0.7649904473,0.650124657,0.0689060641,0.6485191107,0.656505665,0.4051865856,0.273596446,0.7451871878,0.2313468005,0.622681844,0.344131006,0.687732804,0.28717947,0.96681285,0.974912274
"90:10 PPF:DEF, 2.5bar, 5mm/s, 1mm",8,2,90,1,5,2.5,0.3564,0.684,1.0404,0.432,0.342,0.189,0.306,0.513,0.621,0.666,0.666,0.666,0.801,1.053,1.008,0.855,0.972,1.314,1.3780747579,0.2349218595,-0.8062444689,-0.4284002323,-0.6362449355,1.0148256488,0.5741438813,0.6485191107,0.656505665,0.4051865856,0.273596446,0.7451871878,0.2313468005,0.622681844,0.344131006,0.687732804,0.28717947,0.96681285,0.974912274
"90:10 PPF:DEF, 2.5bar, 5mm/s, 1mm",8,3,90,1,5,2.5,0.4266,0.5454,0.972,0.432,0.423,0.486,0.414,0.378,0.405,0.567,0.621,0.45,0.684,0.837,0.99,1.107,0.864,1.062,1.3780747579,0.2349218595,-0.8062444689,-0.4284002323,-0.1797835757,0.3907817294,0.2313039339,0.6485191107,0.656505665,0.4051865856,0.273596446,0.7451871878,0.2313468005,0.622681844,0.344131006,0.687732804,0.28717947,0.96681285,0.974912274
"90:10 PPF:DEF, 2.5bar, 5mm/s, 1mm",8,4,90,1,5,2.5,0.3456,0.7326,1.0782,0.324,0.405,0.495,0.378,0.126,0.873,0.657,0.747,0.567,0.819,1.197,1.062,1.242,0.945,0.945,1.3780747579,0.2349218595,-0.8062444689,-0.4284002323,-0.7064697601,1.2336462439,0.7636080628,0.6485191107,0.656505665,0.4051865856,0.273596446,0.7451871878,0.2313468005,0.622681844,0.344131006,0.687732804,0.28717947,0.96681285,0.974912274
"90:10 PPF:DEF, 2.5bar, 5mm/s, 1mm",9,1,90,1,5,2.5,0.3402,0.6318,0.972,0.297,0.27,0.531,0.324,0.279,0.486,0.783,0.657,0.63,0.603,0.783,1.053,1.188,0.954,0.882,1.3780747579,0.2349218595,-0.8062444689,-0.4284002323,-0.7415821724,0.7797961207,0.2313039339,0.6485191107,0.656505665,0.4051865856,0.273596446,0.7451871878,0.2313468005,0.622681844,0.344131006,0.687732804,0.28717947,0.96681285,0.974912274
"90:10 PPF:DEF, 2.5bar, 5mm/s, 1mm",9,2,90,1,5,2.5,,,,,,,,,,,,,,,,,,,1.3780747579,0.2349218595,-0.8062444689,-0.4284002323,,,,0.6485191107,0.656505665,0.4051865856,0.273596446,0.7451871878,0.2313468005,0.622681844,0.344131006,0.687732804,0.28717947,0.96681285,0.974912274
"90:10 PPF:DEF, 2.5bar, 5mm/s, 1mm",9,3,90,1,5,2.5,0.3276,0.7722,1.0998,0.468,0.243,0.369,0.36,0.198,0.927,0.828,0.765,0.711,0.63,1.395,1.071,1.134,1.071,0.828,1.3780747579,0.2349218595,-0.8062444689,-0.4284002323,-0.8235111344,1.4119445066,0.8718733094,0.6485191107,0.656505665,0.4051865856,0.273596446,0.7451871878,0.2313468005,0.622681844,0.344131006,0.687732804,0.28717947,0.96681285,0.974912274
"90:10 PPF:DEF, 2.5bar, 5mm/s, 1mm",9,4,90,1,5,2.5,0.3762,0.6138,0.99,0.162,0.648,0.261,0.513,0.297,0.756,0.792,0.567,0.396,0.558,0.918,1.44,0.828,0.909,0.855,1.3780747579,0.2349218595,-0.8062444689,-0.4284002323,-0.5074994238,0.6987514559,0.3215249727,0.6485191107,0.656505665,0.4051865856,0.273596446,0.7451871878,0.2313468005,0.622681844,0.344131006,0.687732804,0.28717947,0.96681285,0.974912274
"90:10 PPF:DEF, 2.5bar, 5mm/s, 1mm",10,1,90,1,5,2.5,,,,,,,,,,,,,,,,,,,1.3780747579,0.2349218595,-0.8062444689,-0.4284002323,,,,0.6485191107,0.656505665,0.4051865856,0.273596446,0.7451871878,0.2313468005,0.622681844,0.344131006,0.687732804,0.28717947,0.96681285,0.974912274
"90:10 PPF:DEF, 2.5bar, 5mm/s, 1mm",10,2,90,1,5,2.5,,,,,,,,,,,,,,,,,,,1.3780747579,0.2349218595,-0.8062444689,-0.4284002323,,,,0.6485191107,0.656505665,0.4051865856,0.273596446,0.7451871878,0.2313468005,0.622681844,0.344131006,0.687732804,0.28717947,0.96681285,0.974912274
"90:10 PPF:DEF, 2.5bar, 5mm/s, 1mm",10,3,90,1,5,2.5,,,,,,,,,,,,,,,,,,,1.3780747579,0.2349218595,-0.8062444689,-0.4284002323,,,,0.6485191107,0.656505665,0.4051865856,0.273596446,0.7451871878,0.2313468005,0.622681844,0.344131006,0.687732804,0.28717947,0.96681285,0.974912274
"90:10 PPF:DEF, 2.5bar, 5mm/s, 1mm",10,4,90,1,5,2.5,,,,,,,,,,,,,,,,,,,1.3780747579,0.2349218595,-0.8062444689,-0.4284002323,,,,0.6485191107,0.656505665,0.4051865856,0.273596446,0.7451871878,0.2313468005,0.622681844,0.344131006,0.687732804,0.28717947,0.96681285,0.974912274
"90:10 PPF:DEF, 2.5bar, 5mm/s, 1mm",,,,,,,,,,,,,,,,,,,,,,,,,,,,,,,,,,,,,,,,,,,
"90:10 PPF:DEF, 2.5bar, 5mm/s, 0.8mm",1,1,90,0.8,5,2.5,0.2244,0.5448,0.7692,0.21,0.216,0.234,0.222,0.24,0.558,0.546,0.552,0.54,0.528,0.768,0.762,0.786,0.762,0.768,1.3780747579,-0.7047655786,-0.8062444689,-0.4284002323,-1.4945483472,0.3880802406,-0.7851864366,0.4559191107,0.459705665,0.4051865856,0.273596446,0.5445043078,0.2313468005,0.420721341,0.365490305,0.475089507,0.312139274,0.786211646,0.787228781
"90:10 PPF:DEF, 2.5bar, 5mm/s, 0.8mm",1,2,90,0.8,5,2.5,0.2256,0.54,0.7656,0.228,0.222,0.222,0.222,0.234,0.528,0.552,0.54,0.546,0.534,0.756,0.774,0.762,0.768,0.768,1.3780747579,-0.7047655786,-0.8062444689,-0.4284002323,-1.4867455889,0.36646833,-0.8032306443,0.4559191107,0.459705665,0.4051865856,0.273596446,0.5445043078,0.2313468005,0.420721341,0.365490305,0.475089507,0.312139274,0.786211646,0.787228781
"90:10 PPF:DEF, 2.5bar, 5mm/s, 0.8mm",1,3,90,0.8,5,2.5,0.2604,0.5064,0.7668,0.366,0.228,0.222,0.24,0.246,0.468,0.546,0.528,0.534,0.456,0.834,0.774,0.75,0.774,0.702,1.3780747579,-0.7047655786,-0.8062444689,-0.4284002323,-1.2604655986,0.2151849556,-0.7972159084,0.4559191107,0.459705665,0.4051865856,0.273596446,0.5445043078,0.2313468005,0.420721341,0.365490305,0.475089507,0.312139274,0.786211646,0.787228781
"90:10 PPF:DEF, 2.5bar, 5mm/s, 0.8mm",1,4,90,0.8,5,2.5,0.2784,0.4974,0.7758,0.366,0.264,0.282,0.24,0.24,0.492,0.492,0.468,0.54,0.495,0.858,0.756,0.75,0.78,0.735,1.3780747579,-0.7047655786,-0.8062444689,-0.4284002323,-1.1434242243,0.1746626231,-0.752105389,0.4559191107,0.459705665,0.4051865856,0.273596446,0.5445043078,0.2313468005,0.420721341,0.365490305,0.475089507,0.312139274,0.786211646,0.787228781
