Repository: KavrakiLab/bioMateriaLs

File: Factorial_study_data.csv (part 16 of 21)
Label,Layer #,Scaffold #,wt% PPF,Spacing (mm),Speed (mm/s),Pressure (bar),Mean fiber,Mean pore,Mean spacing,Fiber Size (x1),x2,x3,x4,x5,Pore Size (x1),x2 2,x3 2,x4 2,x5 2,Fiber spacing (x1),Spacing x2,Spacing x3,Spacing x4,Spacing x5,Std wt% PPF,Std Spacing (mm),Std Speed (mm/s),Std Pressure (bar),Std Mean fiber,Std Mean pore,Std Mean spacing,Linear pore size,Quadratic pore size,Linear fiber diameter,Quadratic fiber diameter,4th order pore,4th order fiber,"Pore (lin, step)","Fiber (lin, step)","Pore (quad, step)","Fiber (quad, step)","Sum (lin, step)","Sum (quad, step)"
"90:10 PPF:DEF, 2.5bar, 5mm/s, 0.8mm",2,1,90,0.8,5,2.5,0.1368,0.6588,0.7956,0.18,0.198,0.144,0.108,0.054,0.702,0.585,0.711,0.648,0.648,0.882,0.783,0.855,0.756,0.702,1.3780747579,-0.7047655786,-0.8062444689,-0.4284002323,-2.0641497022,0.901363118,-0.6528622463,0.4559191107,0.459705665,0.4051865856,0.273596446,0.5445043078,0.2313468005,0.420721341,0.365490305,0.475089507,0.312139274,0.786211646,0.787228781
"90:10 PPF:DEF, 2.5bar, 5mm/s, 0.8mm",2,2,90,0.8,5,2.5,0.135,0.648,0.783,0.198,0.171,0.153,0.081,0.072,0.576,0.585,0.684,0.711,0.684,0.774,0.756,0.837,0.792,0.756,1.3780747579,-0.7047655786,-0.8062444689,-0.4284002323,-2.0758538397,0.8527363191,-0.7160169735,0.4559191107,0.459705665,0.4051865856,0.273596446,0.5445043078,0.2313468005,0.420721341,0.365490305,0.475089507,0.312139274,0.786211646,0.787228781
"90:10 PPF:DEF, 2.5bar, 5mm/s, 0.8mm",2,3,90,0.8,5,2.5,0.0738,0.702,0.7758,0.081,0.072,0.081,0.054,0.081,0.702,0.729,0.621,0.774,0.684,0.783,0.801,0.702,0.828,0.765,1.3780747579,-0.7047655786,-0.8062444689,-0.4284002323,-2.4737945124,1.0958703137,-0.752105389,0.4559191107,0.459705665,0.4051865856,0.273596446,0.5445043078,0.2313468005,0.420721341,0.365490305,0.475089507,0.312139274,0.786211646,0.787228781
"90:10 PPF:DEF, 2.5bar, 5mm/s, 0.8mm",2,4,90,0.8,5,2.5,0.144,0.6336,0.7776,0.09,0.099,0.351,0.09,0.09,0.675,0.477,0.657,0.657,0.702,0.765,0.576,1.008,0.747,0.792,1.3780747579,-0.7047655786,-0.8062444689,-0.4284002323,-2.0173331525,0.7879005872,-0.7430832851,0.4559191107,0.459705665,0.4051865856,0.273596446,0.5445043078,0.2313468005,0.420721341,0.365490305,0.475089507,0.312139274,0.786211646,0.787228781
"90:10 PPF:DEF, 2.5bar, 5mm/s, 0.8mm",3,1,90,0.8,5,2.5,0.2196,0.5256,0.7452,0.261,0.198,0.297,0.171,0.171,0.522,0.504,0.531,0.54,0.531,0.783,0.702,0.828,0.711,0.702,1.3780747579,-0.7047655786,-0.8062444689,-0.4284002323,-1.5257593804,0.3016325981,-0.905481155,0.4559191107,0.459705665,0.4051865856,0.273596446,0.5445043078,0.2313468005,0.420721341,0.365490305,0.475089507,0.312139274,0.786211646,0.787228781
"90:10 PPF:DEF, 2.5bar, 5mm/s, 0.8mm",3,2,90,0.8,5,2.5,0.1206,0.6426,0.7632,0.18,0.216,0.117,0.063,0.027,0.657,0.657,0.657,0.711,0.531,0.837,0.873,0.774,0.774,0.558,1.3780747579,-0.7047655786,-0.8062444689,-0.4284002323,-2.1694869391,0.8284229196,-0.8152601162,0.4559191107,0.459705665,0.4051865856,0.273596446,0.5445043078,0.2313468005,0.420721341,0.365490305,0.475089507,0.312139274,0.786211646,0.787228781
"90:10 PPF:DEF, 2.5bar, 5mm/s, 0.8mm",3,3,90,0.8,5,2.5,0.18,0.594,0.774,0.261,0.108,0.171,0.153,0.207,0.666,0.576,0.576,0.63,0.522,0.927,0.684,0.747,0.783,0.729,1.3780747579,-0.7047655786,-0.8062444689,-0.4284002323,-1.7832504039,0.6096023245,-0.7611274929,0.4559191107,0.459705665,0.4051865856,0.273596446,0.5445043078,0.2313468005,0.420721341,0.365490305,0.475089507,0.312139274,0.786211646,0.787228781
"90:10 PPF:DEF, 2.5bar, 5mm/s, 0.8mm",3,4,90,0.8,5,2.5,0.2394,0.5364,0.7758,0.171,0.225,0.27,0.153,0.378,0.666,0.486,0.603,0.495,0.432,0.837,0.711,0.873,0.648,0.81,1.3780747579,-0.7047655786,-0.8062444689,-0.4284002323,-1.3970138686,0.350259397,-0.752105389,0.4559191107,0.459705665,0.4051865856,0.273596446,0.5445043078,0.2313468005,0.420721341,0.365490305,0.475089507,0.312139274,0.786211646,0.787228781
"90:10 PPF:DEF, 2.5bar, 5mm/s, 0.8mm",4,1,90,0.8,5,2.5,0.198,0.5634,0.7614,0.189,0.261,0.351,0.126,0.063,0.576,0.495,0.567,0.693,0.486,0.765,0.756,0.918,0.819,0.549,1.3780747579,-0.7047655786,-0.8062444689,-0.4284002323,-1.6662090296,0.4718263943,-0.8242822201,0.4559191107,0.459705665,0.4051865856,0.273596446,0.5445043078,0.2313468005,0.420721341,0.365490305,0.475089507,0.312139274,0.786211646,0.787228781
"90:10 PPF:DEF, 2.5bar, 5mm/s, 0.8mm",4,2,90,0.8,5,2.5,0.1962,0.5562,0.7524,0.18,0.216,0.234,0.144,0.207,0.558,0.549,0.576,0.576,0.522,0.738,0.765,0.81,0.72,0.729,1.3780747579,-0.7047655786,-0.8062444689,-0.4284002323,-1.677913167,0.4394085283,-0.8693927395,0.4559191107,0.459705665,0.4051865856,0.273596446,0.5445043078,0.2313468005,0.420721341,0.365490305,0.475089507,0.312139274,0.786211646,0.787228781
"90:10 PPF:DEF, 2.5bar, 5mm/s, 0.8mm",4,3,90,0.8,5,2.5,0.2574,0.5382,0.7956,0.414,0.27,0.288,0.009,0.306,0.396,0.495,0.522,0.639,0.639,0.81,0.765,0.81,0.648,0.945,1.3780747579,-0.7047655786,-0.8062444689,-0.4284002323,-1.2799724943,0.3583638635,-0.6528622463,0.4559191107,0.459705665,0.4051865856,0.273596446,0.5445043078,0.2313468005,0.420721341,0.365490305,0.475089507,0.312139274,0.786211646,0.787228781
"90:10 PPF:DEF, 2.5bar, 5mm/s, 0.8mm",4,4,90,0.8,5,2.5,0.2736,0.621,0.8946,0.153,0.171,0.288,0.27,0.486,0.594,0.603,0.765,0.495,0.648,0.747,0.774,1.053,0.765,1.134,1.3780747579,-0.7047655786,-0.8062444689,-0.4284002323,-1.1746352574,0.7311693218,-0.1566465329,0.4559191107,0.459705665,0.4051865856,0.273596446,0.5445043078,0.2313468005,0.420721341,0.365490305,0.475089507,0.312139274,0.786211646,0.787228781
"90:10 PPF:DEF, 2.5bar, 5mm/s, 0.8mm",5,1,90,0.8,5,2.5,0.2052,0.5436,0.7488,0.189,0.198,0.243,0.18,0.216,0.513,0.558,0.567,0.558,0.522,0.702,0.756,0.81,0.738,0.738,1.3780747579,-0.7047655786,-0.8062444689,-0.4284002323,-1.6193924798,0.3826772629,-0.8874369472,0.4559191107,0.459705665,0.4051865856,0.273596446,0.5445043078,0.2313468005,0.420721341,0.365490305,0.475089507,0.312139274,0.786211646,0.787228781
"90:10 PPF:DEF, 2.5bar, 5mm/s, 0.8mm",5,2,90,0.8,5,2.5,0.2988,0.4824,0.7812,0.234,0.234,0.297,0.504,0.225,0.522,0.459,0.369,0.459,0.603,0.756,0.693,0.666,0.963,0.828,1.3780747579,-0.7047655786,-0.8062444689,-0.4284002323,-1.0107773334,0.1071254024,-0.7250390774,0.4559191107,0.459705665,0.4051865856,0.273596446,0.5445043078,0.2313468005,0.420721341,0.365490305,0.475089507,0.312139274,0.786211646,0.787228781
"90:10 PPF:DEF, 2.5bar, 5mm/s, 0.8mm",5,3,90,0.8,5,2.5,0.1944,0.5112,0.7056,0.27,0.189,0.189,0.171,0.153,0.522,0.432,0.495,0.594,0.513,0.792,0.621,0.684,0.765,0.666,1.3780747579,-0.7047655786,-0.8062444689,-0.4284002323,-1.6896173044,0.2367968662,-1.1039674403,0.4559191107,0.459705665,0.4051865856,0.273596446,0.5445043078,0.2313468005,0.420721341,0.365490305,0.475089507,0.312139274,0.786211646,0.787228781
"90:10 PPF:DEF, 2.5bar, 5mm/s, 0.8mm",5,4,90,0.8,5,2.5,0.3096,0.585,0.8946,0.171,0.27,0.423,0.522,0.162,0.954,0.639,0.396,0.666,0.27,1.125,0.909,0.819,1.188,0.432,1.3780747579,-0.7047655786,-0.8062444689,-0.4284002323,-0.9405525088,0.5690799921,-0.1566465329,0.4559191107,0.459705665,0.4051865856,0.273596446,0.5445043078,0.2313468005,0.420721341,0.365490305,0.475089507,0.312139274,0.786211646,0.787228781
"90:10 PPF:DEF, 2.5bar, 5mm/s, 0.8mm",6,1,90,0.8,5,2.5,0.3924,0.5238,0.9162,0.207,0.567,0.18,0.441,0.567,0.468,0.441,0.594,0.558,0.558,0.675,1.008,0.774,0.999,1.125,1.3780747579,-0.7047655786,-0.8062444689,-0.4284002323,-0.4021621869,0.2935281316,-0.0483812864,0.4559191107,0.459705665,0.4051865856,0.273596446,0.5445043078,0.2313468005,0.420721341,0.365490305,0.475089507,0.312139274,0.786211646,0.787228781
"90:10 PPF:DEF, 2.5bar, 5mm/s, 0.8mm",6,2,90,0.8,5,2.5,0.387,0.468,0.855,0.27,0.351,0.387,0.405,0.522,0.558,0.513,0.378,0.558,0.333,0.828,0.864,0.765,0.963,0.855,1.3780747579,-0.7047655786,-0.8062444689,-0.4284002323,-0.4372745992,0.0422896706,-0.3551328183,0.4559191107,0.459705665,0.4051865856,0.273596446,0.5445043078,0.2313468005,0.420721341,0.365490305,0.475089507,0.312139274,0.786211646,0.787228781
"90:10 PPF:DEF, 2.5bar, 5mm/s, 0.8mm",6,3,90,0.8,5,2.5,0.4194,0.5436,0.963,0.279,0.387,0.612,0.432,0.387,0.387,0.486,0.495,0.684,0.666,0.666,0.873,1.107,1.116,1.053,1.3780747579,-0.7047655786,-0.8062444689,-0.4284002323,-0.2266001254,0.3826772629,0.1861934145,0.4559191107,0.459705665,0.4051865856,0.273596446,0.5445043078,0.2313468005,0.420721341,0.365490305,0.475089507,0.312139274,0.786211646,0.787228781
"90:10 PPF:DEF, 2.5bar, 5mm/s, 0.8mm",6,4,90,0.8,5,2.5,0.252,0.5814,0.8334,0.144,0.234,0.306,0.486,0.09,0.639,0.279,0.72,0.612,0.657,0.783,0.513,1.026,1.098,0.747,1.3780747579,-0.7047655786,-0.8062444689,-0.4284002323,-1.3150849066,0.5528710591,-0.4633980649,0.4559191107,0.459705665,0.4051865856,0.273596446,0.5445043078,0.2313468005,0.420721341,0.365490305,0.475089507,0.312139274,0.786211646,0.787228781
"90:10 PPF:DEF, 2.5bar, 5mm/s, 0.8mm",7,1,90,0.8,5,2.5,0.2952,0.45,0.7452,0.351,0.252,0.513,0.216,0.144,0.423,0.54,0.333,0.423,0.531,0.774,0.792,0.846,0.639,0.675,1.3780747579,-0.7047655786,-0.8062444689,-0.4284002323,-1.0341856082,-0.0387549943,-0.905481155,0.4559191107,0.459705665,0.4051865856,0.273596446,0.5445043078,0.2313468005,0.420721341,0.365490305,0.475089507,0.312139274,0.786211646,0.787228781
"90:10 PPF:DEF, 2.5bar, 5mm/s, 0.8mm",7,2,90,0.8,5,2.5,0.2862,0.5184,0.8046,0.423,0.396,0.198,0.198,0.216,0.729,0.558,0.495,0.504,0.306,1.152,0.954,0.693,0.702,0.522,1.3780747579,-0.7047655786,-0.8062444689,-0.4284002323,-1.0927062954,0.2692147321,-0.6077517269,0.4559191107,0.459705665,0.4051865856,0.273596446,0.5445043078,0.2313468005,0.420721341,0.365490305,0.475089507,0.312139274,0.786211646,0.787228781
"90:10 PPF:DEF, 2.5bar, 5mm/s, 0.8mm",7,3,90,0.8,5,2.5,0.2106,0.5022,0.7128,0.279,0.252,0.225,0.189,0.108,0.441,0.504,0.567,0.567,0.432,0.72,0.756,0.792,0.756,0.54,1.3780747579,-0.7047655786,-0.8062444689,-0.4284002323,-1.5842800675,0.1962745338,-1.0678790248,0.4559191107,0.459705665,0.4051865856,0.273596446,0.5445043078,0.2313468005,0.420721341,0.365490305,0.475089507,0.312139274,0.786211646,0.787228781
"90:10 PPF:DEF, 2.5bar, 5mm/s, 0.8mm",7,4,90,0.8,5,2.5,0.3168,0.4662,0.783,0.513,0.531,0.333,0.081,0.126,0.144,0.378,0.522,0.63,0.657,0.657,0.909,0.855,0.711,0.783,1.3780747579,-0.7047655786,-0.8062444689,-0.4284002323,-0.893735959,0.0341852041,-0.7160169735,0.4559191107,0.459705665,0.4051865856,0.273596446,0.5445043078,0.2313468005,0.420721341,0.365490305,0.475089507,0.312139274,0.786211646,0.787228781
"90:10 PPF:DEF, 2.5bar, 5mm/s, 0.8mm",8,1,90,0.8,5,2.5,0.3366,0.4968,0.8334,0.315,0.54,0.234,0.378,0.216,0.621,0.72,0.396,0.45,0.297,0.936,1.26,0.63,0.828,0.513,1.3780747579,-0.7047655786,-0.8062444689,-0.4284002323,-0.7649904473,0.1719611343,-0.4633980649,0.4559191107,0.459705665,0.4051865856,0.273596446,0.5445043078,0.2313468005,0.420721341,0.365490305,0.475089507,0.312139274,0.786211646,0.787228781
"90:10 PPF:DEF, 2.5bar, 5mm/s, 0.8mm",8,2,90,0.8,5,2.5,0.4608,0.4878,0.9486,0.27,0.54,0.648,0.432,0.414,0.639,0.414,0.306,0.234,0.846,0.909,0.954,0.954,0.666,1.26,1.3780747579,-0.7047655786,-0.8062444689,-0.4284002323,0.0425950355,0.1314388019,0.1140165835,0.4559191107,0.459705665,0.4051865856,0.273596446,0.5445043078,0.2313468005,0.420721341,0.365490305,0.475089507,0.312139274,0.786211646,0.787228781
"90:10 PPF:DEF, 2.5bar, 5mm/s, 0.8mm",8,3,90,0.8,5,2.5,0.4752,0.7992,1.2744,0.549,0.54,0.342,0.891,0.054,1.062,0.891,0.45,1.044,0.549,1.611,1.431,0.792,1.935,0.603,1.3780747579,-0.7047655786,-0.8062444689,-0.4284002323,0.136228135,1.5335115039,1.7470173857,0.4559191107,0.459705665,0.4051865856,0.273596446,0.5445043078,0.2313468005,0.420721341,0.365490305,0.475089507,0.312139274,0.786211646,0.787228781
"90:10 PPF:DEF, 2.5bar, 5mm/s, 0.8mm",8,4,90,0.8,5,2.5,0.3222,0.504,0.8262,0.144,0.279,0.45,0.333,0.405,0.216,0.837,0.333,0.684,0.45,0.36,1.116,0.783,1.017,0.855,1.3780747579,-0.7047655786,-0.8062444689,-0.4284002323,-0.8586235467,0.2043790003,-0.4994864804,0.4559191107,0.459705665,0.4051865856,0.273596446,0.5445043078,0.2313468005,0.420721341,0.365490305,0.475089507,0.312139274,0.786211646,0.787228781
"90:10 PPF:DEF, 2.5bar, 5mm/s, 0.8mm",9,1,90,0.8,5,2.5,0.2664,0.5526,0.819,0.279,0.279,0.594,0.063,0.117,0.594,0.432,0.594,0.36,0.783,0.873,0.711,1.188,0.423,0.9,1.3780747579,-0.7047655786,-0.8062444689,-0.4284002323,-1.2214518071,0.4231995954,-0.5355748959,0.4559191107,0.459705665,0.4051865856,0.273596446,0.5445043078,0.2313468005,0.420721341,0.365490305,0.475089507,0.312139274,0.786211646,0.787228781
"90:10 PPF:DEF, 2.5bar, 5mm/s, 0.8mm",9,2,90,0.8,5,2.5,0.4014,0.6336,1.035,0.261,0.243,0.576,0.495,0.432,0.891,0.441,0.531,0.54,0.765,1.152,0.684,1.107,1.035,1.197,1.3780747579,-0.7047655786,-0.8062444689,-0.4284002323,-0.3436414997,0.7879005872,0.5470775697,0.4559191107,0.459705665,0.4051865856,0.273596446,0.5445043078,0.2313468005,0.420721341,0.365490305,0.475089507,0.312139274,0.786211646,0.787228781
"90:10 PPF:DEF, 2.5bar, 5mm/s, 0.8mm",9,3,90,0.8,5,2.5,,,,,,,,,,,,,,,,,,,1.3780747579,-0.7047655786,-0.8062444689,-0.4284002323,,,,0.4559191107,0.459705665,0.4051865856,0.273596446,0.5445043078,0.2313468005,0.420721341,0.365490305,0.475089507,0.312139274,0.786211646,0.787228781
"90:10 PPF:DEF, 2.5bar, 5mm/s, 0.8mm",9,4,90,0.8,5,2.5,,,,,,,,,,,,,,,,,,,1.3780747579,-0.7047655786,-0.8062444689,-0.4284002323,,,,0.4559191107,0.459705665,0.4051865856,0.273596446,0.5445043078,0.2313468005,0.420721341,0.365490305,0.475089507,0.312139274,0.786211646,0.787228781
"90:10 PPF:DEF, 2.5bar, 5mm/s, 0.8mm",10,1,90,0.8,5,2.5,0.423,0.486,0.909,0.549,0.171,0.495,0.387,0.513,0.675,0.342,0.54,0.441,0.432,1.224,0.513,1.035,0.828,0.945,1.3780747579,-0.7047655786,-0.8062444689,-0.4284002323,-0.2031918505,0.1233343354,-0.0844697019,0.4559191107,0.459705665,0.4051865856,0.273596446,0.5445043078,0.2313468005,0.420721341,0.365490305,0.475089507,0.312139274,0.786211646,0.787228781
"90:10 PPF:DEF, 2.5bar, 5mm/s, 0.8mm",10,2,90,0.8,5,2.5,,,,,,,,,,,,,,,,,,,1.3780747579,-0.7047655786,-0.8062444689,-0.4284002323,,,,0.4559191107,0.459705665,0.4051865856,0.273596446,0.5445043078,0.2313468005,0.420721341,0.365490305,0.475089507,0.312139274,0.786211646,0.787228781
"90:10 PPF:DEF, 2.5bar, 5mm/s, 0.8mm",10,3,90,0.8,5,2.5,,,,,,,,,,,,,,,,,,,1.3780747579,-0.7047655786,-0.8062444689,-0.4284002323,,,,0.4559191107,0.459705665,0.4051865856,0.273596446,0.5445043078,0.2313468005,0.420721341,0.365490305,0.475089507,0.312139274,0.786211646,0.787228781
"90:10 PPF:DEF, 2.5bar, 5mm/s, 0.8mm",10,4,90,0.8,5,2.5,,,,,,,,,,,,,,,,,,,1.3780747579,-0.7047655786,-0.8062444689,-0.4284002323,,,,0.4559191107,0.459705665,0.4051865856,0.273596446,0.5445043078,0.2313468005,0.420721341,0.365490305,0.475089507,0.312139274,0.786211646,0.787228781
"90:10 PPF:DEF, 2.5bar, 5mm/s, 0.8mm",,,,,,,,,,,,,,,,,,,,,,,,,,,,,,,,,,,,,,,,,,,
"90:10 PPF:DEF, 3bar, 5mm/s, 1.2mm",1,1,90,1.2,5,3,0.6984,0.4482,1.1466,0.693,0.729,0.684,0.711,0.675,0.432,0.441,0.45,0.459,0.459,1.125,1.17,1.134,1.17,1.134,1.3780747579,1.1746092977,-0.8062444689,0.4383630284,1.5875411766,-0.0468594608,1.1064480103,0.8513682007,0.694796665,0.3347590656,0.404393446,0.6396304723,0.4904838812,0.823388683,0.3169329,0.728377342,0.404741781,1.140321583,1.133119123
"90:10 PPF:DEF, 3bar, 5mm/s, 1.2mm",1,2,90,1.2,5,3,0.7254,0.4284,1.1538,0.756,0.702,0.756,0.711,0.702,0.423,0.432,0.423,0.441,0.423,1.179,1.134,1.179,1.152,1.125,1.3780747579,1.1746092977,-0.8062444689,0.4383630284,1.7631032381,-0.1360085921,1.1425364258,0.8513682007,0.694796665,0.3347590656,0.404393446,0.6396304723,0.4904838812,0.823388683,0.3169329,0.728377342,0.404741781,1.140321583,1.133119123
"90:10 PPF:DEF, 3bar, 5mm/s, 1.2mm",1,3,90,1.2,5,3,0.5652,0.585,1.1502,0.594,0.576,0.576,0.549,0.531,0.549,0.576,0.567,0.594,0.639,1.143,1.152,1.143,1.143,1.17,1.3780747579,1.1746092977,-0.8062444689,0.4383630284,0.7214350066,0.5690799921,1.124492218,0.8513682007,0.694796665,0.3347590656,0.404393446,0.6396304723,0.4904838812,0.823388683,0.3169329,0.728377342,0.404741781,1.140321583,1.133119123
"90:10 PPF:DEF, 3bar, 5mm/s, 1.2mm",1,4,90,1.2,5,3,0.5796,0.585,1.1646,0.585,0.612,0.558,0.54,0.603,0.558,0.567,0.585,0.63,0.585,1.143,1.179,1.143,1.17,1.188,1.3780747579,1.1746092977,-0.8062444689,0.4383630284,0.8150681061,0.5690799921,1.1966690491,0.8513682007,0.694796665,0.3347590656,0.404393446,0.6396304723,0.4904838812,0.823388683,0.3169329,0.728377342,0.404741781,1.140321583,1.133119123
"90:10 PPF:DEF, 3bar, 5mm/s, 1.2mm",2,1,90,1.2,5,3,0.4686,0.6696,1.1382,0.468,0.495,0.468,0.432,0.48,0.636,0.66,0.66,0.672,0.72,1.104,1.155,1.128,1.104,1.2,1.3780747579,1.1746092977,-0.8062444689,0.4383630284,0.0933129644,0.9499899169,1.0643448588,0.8513682007,0.694796665,0.3347590656,0.404393446,0.6396304723,0.4904838812,0.823388683,0.3169329,0.728377342,0.404741781,1.140321583,1.133119123
"90:10 PPF:DEF, 3bar, 5mm/s, 1.2mm",2,2,90,1.2,5,3,0.4896,0.648,1.1376,0.42,0.528,0.456,0.54,0.504,0.66,0.624,0.648,0.648,0.66,1.08,1.152,1.104,1.188,1.164,1.3780747579,1.1746092977,-0.8062444689,0.4383630284,0.2298612344,0.8527363191,1.0613374909,0.8513682007,0.694796665,0.3347590656,0.404393446,0.6396304723,0.4904838812,0.823388683,0.3169329,0.728377342,0.404741781,1.140321583,1.133119123
"90:10 PPF:DEF, 3bar, 5mm/s, 1.2mm",2,3,90,1.2,5,3,0.504,0.6456,1.1496,0.516,0.516,0.516,0.48,0.492,0.648,0.612,0.648,0.672,0.648,1.164,1.128,1.164,1.152,1.14,1.3780747579,1.1746092977,-0.8062444689,0.4383630284,0.3234943339,0.8419303638,1.1214848501,0.8513682007,0.694796665,0.3347590656,0.404393446,0.6396304723,0.4904838812,0.823388683,0.3169329,0.728377342,0.404741781,1.140321583,1.133119123
"90:10 PPF:DEF, 3bar, 5mm/s, 1.2mm",2,4,90,1.2,5,3,0.492,0.6552,1.1472,0.528,0.528,0.528,0.48,0.396,0.66,0.624,0.648,0.66,0.684,1.188,1.152,1.176,1.14,1.08,1.3780747579,1.1746092977,-0.8062444689,0.4383630284,0.245466751,0.885154185,1.1094553782,0.8513682007,0.694796665,0.3347590656,0.404393446,0.6396304723,0.4904838812,0.823388683,0.3169329,0.728377342,0.404741781,1.140321583,1.133119123
"90:10 PPF:DEF, 3bar, 5mm/s, 1.2mm",3,1,90,1.2,5,3,0.4728,0.6648,1.1376,0.504,0.48,0.468,0.468,0.444,0.684,0.66,0.636,0.672,0.672,1.188,1.14,1.104,1.14,1.116,1.3780747579,1.1746092977,-0.8062444689,0.4383630284,0.1206226184,0.9283780063,1.0613374909,0.8513682007,0.694796665,0.3347590656,0.404393446,0.6396304723,0.4904838812,0.823388683,0.3169329,0.728377342,0.404741781,1.140321583,1.133119123
"90:10 PPF:DEF, 3bar, 5mm/s, 1.2mm",3,2,90,1.2,5,3,0.48,0.6504,1.1304,0.444,0.492,0.492,0.492,0.48,0.636,0.648,0.66,0.648,0.66,1.08,1.14,1.152,1.14,1.14,1.3780747579,1.1746092977,-0.8062444689,0.4383630284,0.1674391681,0.8635422744,1.0252490753,0.8513682007,0.694796665,0.3347590656,0.404393446,0.6396304723,0.4904838812,0.823388683,0.3169329,0.728377342,0.404741781,1.140321583,1.133119123
"90:10 PPF:DEF, 3bar, 5mm/s, 1.2mm",3,3,90,1.2,5,3,0.444,0.6888,1.1328,0.516,0.42,0.456,0.408,0.42,0.66,0.684,0.672,0.72,0.708,1.176,1.104,1.128,1.128,1.128,1.3780747579,1.1746092977,-0.8062444689,0.4383630284,-0.0666435805,1.0364375594,1.0372785472,0.8513682007,0.694796665,0.3347590656,0.404393446,0.6396304723,0.4904838812,0.823388683,0.3169329,0.728377342,0.404741781,1.140321583,1.133119123
"90:10 PPF:DEF, 3bar, 5mm/s, 1.2mm",3,4,90,1.2,5,3,0.42,0.6888,1.1088,0.456,0.324,0.432,0.408,0.48,0.72,0.72,0.66,0.696,0.648,1.176,1.044,1.092,1.104,1.128,1.3780747579,1.1746092977,-0.8062444689,0.4383630284,-0.2226987463,1.0364375594,0.9169838288,0.8513682007,0.694796665,0.3347590656,0.404393446,0.6396304723,0.4904838812,0.823388683,0.3169329,0.728377342,0.404741781,1.140321583,1.133119123
"90:10 PPF:DEF, 3bar, 5mm/s, 1.2mm",4,1,90,1.2,5,3,0.4608,0.7224,1.1832,0.456,0.504,0.384,0.444,0.516,0.672,0.708,0.732,0.78,0.72,1.128,1.212,1.116,1.224,1.236,1.3780747579,1.1746092977,-0.8062444689,0.4383630284,0.0425950355,1.1877209338,1.2898974558,0.8513682007,0.694796665,0.3347590656,0.404393446,0.6396304723,0.4904838812,0.823388683,0.3169329,0.728377342,0.404741781,1.140321583,1.133119123
"90:10 PPF:DEF, 3bar, 5mm/s, 1.2mm",4,2,90,1.2,5,3,0.468,0.6696,1.1376,0.516,0.48,0.468,0.42,0.456,0.684,0.672,0.672,0.636,0.684,1.2,1.152,1.14,1.056,1.14,1.3780747579,1.1746092977,-0.8062444689,0.4383630284,0.0894115853,0.9499899169,1.0613374909,0.8513682007,0.694796665,0.3347590656,0.404393446,0.6396304723,0.4904838812,0.823388683,0.3169329,0.728377342,0.404741781,1.140321583,1.133119123
"90:10 PPF:DEF, 3bar, 5mm/s, 1.2mm",4,3,90,1.2,5,3,0.468,0.6792,1.1472,0.528,0.564,0.444,0.372,0.432,0.696,0.552,0.672,0.732,0.744,1.224,1.116,1.116,1.104,1.176,1.3780747579,1.1746092977,-0.8062444689,0.4383630284,0.0894115853,0.9932137382,1.1094553782,0.8513682007,0.694796665,0.3347590656,0.404393446,0.6396304723,0.4904838812,0.823388683,0.3169329,0.728377342,0.404741781,1.140321583,1.133119123
"90:10 PPF:DEF, 3bar, 5mm/s, 1.2mm",4,4,90,1.2,5,3,0.5136,0.636,1.1496,0.636,0.576,0.444,0.444,0.468,0.708,0.36,0.672,0.696,0.744,1.344,0.936,1.116,1.14,1.212,1.3780747579,1.1746092977,-0.8062444689,0.4383630284,0.3859164002,0.7987065425,1.1214848501,0.8513682007,0.694796665,0.3347590656,0.404393446,0.6396304723,0.4904838812,0.823388683,0.3169329,0.728377342,0.404741781,1.140321583,1.133119123
"90:10 PPF:DEF, 3bar, 5mm/s, 1.2mm",5,1,90,1.2,5,3,0.456,0.672,1.128,0.528,0.432,0.468,0.42,0.432,0.672,0.684,0.696,0.624,0.684,1.2,1.116,1.164,1.044,1.116,1.3780747579,1.1746092977,-0.8062444689,0.4383630284,0.0113840024,0.9607958722,1.0132196035,0.8513682007,0.694796665,0.3347590656,0.404393446,0.6396304723,0.4904838812,0.823388683,0.3169329,0.728377342,0.404741781,1.140321583,1.133119123
"90:10 PPF:DEF, 3bar, 5mm/s, 1.2mm",5,2,90,1.2,5,3,0.4416,0.7104,1.152,0.468,0.42,0.42,0.456,0.444,0.696,0.684,0.756,0.708,0.708,1.164,1.104,1.176,1.164,1.152,1.3780747579,1.1746092977,-0.8062444689,0.4383630284,-0.0822490971,1.1336911573,1.1335143219,0.8513682007,0.694796665,0.3347590656,0.404393446,0.6396304723,0.4904838812,0.823388683,0.3169329,0.728377342,0.404741781,1.140321583,1.133119123
"90:10 PPF:DEF, 3bar, 5mm/s, 1.2mm",5,3,90,1.2,5,3,0.5088,0.6336,1.1424,0.624,0.48,0.564,0.432,0.444,0.576,0.612,0.624,0.672,0.684,1.2,1.092,1.188,1.104,1.128,1.3780747579,1.1746092977,-0.8062444689,0.4383630284,0.3547053671,0.7879005872,1.0853964345,0.8513682007,0.694796665,0.3347590656,0.404393446,0.6396304723,0.4904838812,0.823388683,0.3169329,0.728377342,0.404741781,1.140321583,1.133119123
"90:10 PPF:DEF, 3bar, 5mm/s, 1.2mm",5,4,90,1.2,5,3,0.4536,0.696,1.1496,0.54,0.42,0.468,0.408,0.432,0.648,0.708,0.708,0.708,0.708,1.188,1.128,1.176,1.116,1.14,1.3780747579,1.1746092977,-0.8062444689,0.4383630284,-0.0042215142,1.0688554254,1.1214848501,0.8513682007,0.694796665,0.3347590656,0.404393446,0.6396304723,0.4904838812,0.823388683,0.3169329,0.728377342,0.404741781,1.140321583,1.133119123
"90:10 PPF:DEF, 3bar, 5mm/s, 1.2mm",6,1,90,1.2,5,3,0.408,0.7248,1.1328,0.324,0.396,0.42,0.42,0.48,0.744,0.744,0.684,0.732,0.72,1.068,1.14,1.104,1.152,1.2,1.3780747579,1.1746092977,-0.8062444689,0.4383630284,-0.3007263291,1.1985268891,1.0372785472,0.8513682007,0.694796665,0.3347590656,0.404393446,0.6396304723,0.4904838812,0.823388683,0.3169329,0.728377342,0.404741781,1.140321583,1.133119123
"90:10 PPF:DEF, 3bar, 5mm/s, 1.2mm",6,2,90,1.2,5,3,0.444,0.696,1.14,0.48,0.504,0.408,0.432,0.396,0.66,0.564,0.708,0.78,0.768,1.14,1.068,1.116,1.212,1.164,1.3780747579,1.1746092977,-0.8062444689,0.4383630284,-0.0666435805,1.0688554254,1.0733669627,0.8513682007,0.694796665,0.3347590656,0.404393446,0.6396304723,0.4904838812,0.823388683,0.3169329,0.728377342,0.404741781,1.140321583,1.133119123
"90:10 PPF:DEF, 3bar, 5mm/s, 1.2mm",6,3,90,1.2,5,3,0.4488,0.6984,1.1472,0.48,0.432,0.444,0.432,0.456,0.696,0.672,0.732,0.708,0.684,1.176,1.104,1.176,1.14,1.14,1.3780747579,1.1746092977,-0.8062444689,0.4383630284,-0.0354325473,1.0796613807,1.1094553782,0.8513682007,0.694796665,0.3347590656,0.404393446,0.6396304723,0.4904838812,0.823388683,0.3169329,0.728377342,0.404741781,1.140321583,1.133119123
"90:10 PPF:DEF, 3bar, 5mm/s, 1.2mm",6,4,90,1.2,5,3,0.5208,0.684,1.2048,0.648,0.504,0.492,0.468,0.492,0.732,0.624,0.648,0.72,0.696,1.38,1.128,1.14,1.188,1.188,1.3780747579,1.1746092977,-0.8062444689,0.4383630284,0.4327329499,1.0148256488,1.3981627024,0.8513682007,0.694796665,0.3347590656,0.404393446,0.6396304723,0.4904838812,0.823388683,0.3169329,0.728377342,0.404741781,1.140321583,1.133119123
"90:10 PPF:DEF, 3bar, 5mm/s, 1.2mm",7,1,90,1.2,5,3,0.4344,0.6864,1.1208,0.42,0.504,0.396,0.432,0.42,0.636,0.708,0.696,0.708,0.684,1.056,1.212,1.092,1.14,1.104,1.3780747579,1.1746092977,-0.8062444689,0.4383630284,-0.1290656468,1.0256316041,0.977131188,0.8513682007,0.694796665,0.3347590656,0.404393446,0.6396304723,0.4904838812,0.823388683,0.3169329,0.728377342,0.404741781,1.140321583,1.133119123
"90:10 PPF:DEF, 3bar, 5mm/s, 1.2mm",7,2,90,1.2,5,3,0.4296,0.6768,1.1064,0.408,0.432,0.432,0.42,0.456,0.6,0.696,0.696,0.744,0.648,1.008,1.128,1.128,1.164,1.104,1.3780747579,1.1746092977,-0.8062444689,0.4383630284,-0.16027668,0.9824077829,0.9049543569,0.8513682007,0.694796665,0.3347590656,0.404393446,0.6396304723,0.4904838812,0.823388683,0.3169329,0.728377342,0.404741781,1.140321583,1.133119123
"90:10 PPF:DEF, 3bar, 5mm/s, 1.2mm",7,3,90,1.2,5,3,0.456,0.6816,1.1376,0.456,0.516,0.48,0.42,0.408,0.648,0.648,0.672,0.72,0.72,1.104,1.164,1.152,1.14,1.128,1.3780747579,1.1746092977,-0.8062444689,0.4383630284,0.0113840024,1.0040196935,1.0613374909,0.8513682007,0.694796665,0.3347590656,0.404393446,0.6396304723,0.4904838812,0.823388683,0.3169329,0.728377342,0.404741781,1.140321583,1.133119123
"90:10 PPF:DEF, 3bar, 5mm/s, 1.2mm",7,4,90,1.2,5,3,0.408,0.7008,1.1088,0.492,0.312,0.408,0.42,0.408,0.66,0.732,0.732,0.672,0.708,1.152,1.044,1.14,1.092,1.116,1.3780747579,1.1746092977,-0.8062444689,0.4383630284,-0.3007263291,1.090467336,0.9169838288,0.8513682007,0.694796665,0.3347590656,0.404393446,0.6396304723,0.4904838812,0.823388683,0.3169329,0.728377342,0.404741781,1.140321583,1.133119123
"90:10 PPF:DEF, 3bar, 5mm/s, 1.2mm",8,1,90,1.2,5,3,0.4176,0.7104,1.128,0.468,0.384,0.42,0.408,0.408,0.684,0.696,0.744,0.696,0.732,1.152,1.08,1.164,1.104,1.14,1.3780747579,1.1746092977,-0.8062444689,0.4383630284,-0.2383042628,1.1336911573,1.0132196035,0.8513682007,0.694796665,0.3347590656,0.404393446,0.6396304723,0.4904838812,0.823388683,0.3169329,0.728377342,0.404741781,1.140321583,1.133119123
"90:10 PPF:DEF, 3bar, 5mm/s, 1.2mm",8,2,90,1.2,5,3,0.4104,0.6864,1.0968,0.384,0.396,0.432,0.42,0.42,0.636,0.684,0.684,0.708,0.72,1.02,1.08,1.116,1.128,1.14,1.3780747579,1.1746092977,-0.8062444689,0.4383630284,-0.2851208126,1.0256316041,0.8568364696,0.8513682007,0.694796665,0.3347590656,0.404393446,0.6396304723,0.4904838812,0.823388683,0.3169329,0.728377342,0.404741781,1.140321583,1.133119123
"90:10 PPF:DEF, 3bar, 5mm/s, 1.2mm",8,3,90,1.2,5,3,0.3936,0.7224,1.116,0.396,0.372,0.408,0.36,0.432,0.756,0.756,0.744,0.708,0.648,1.152,1.128,1.152,1.068,1.08,1.3780747579,1.1746092977,-0.8062444689,0.4383630284,-0.3943594286,1.1877209338,0.9530722443,0.8513682007,0.694796665,0.3347590656,0.404393446,0.6396304723,0.4904838812,0.823388683,0.3169329,0.728377342,0.404741781,1.140321583,1.133119123
"90:10 PPF:DEF, 3bar, 5mm/s, 1.2mm",8,4,90,1.2,5,3,0.4248,0.7056,1.1304,0.468,0.396,0.42,0.372,0.468,0.732,0.744,0.72,0.684,0.648,1.2,1.14,1.14,1.056,1.116,1.3780747579,1.1746092977,-0.8062444689,0.4383630284,-0.1914877131,1.1120792466,1.0252490753,0.8513682007,0.694796665,0.3347590656,0.404393446,0.6396304723,0.4904838812,0.823388683,0.3169329,0.728377342,0.404741781,1.140321583,1.133119123
"90:10 PPF:DEF, 3bar, 5mm/s, 1.2mm",9,1,90,1.2,5,3,0.444,0.7224,1.1664,0.516,0.468,0.396,0.408,0.432,0.72,0.696,0.732,0.684,0.78,1.236,1.164,1.128,1.092,1.212,1.3780747579,1.1746092977,-0.8062444689,0.4383630284,-0.0666435805,1.1877209338,1.2056911529,0.8513682007,0.694796665,0.3347590656,0.404393446,0.6396304723,0.4904838812,0.823388683,0.3169329,0.728377342,0.404741781,1.140321583,1.133119123
"90:10 PPF:DEF, 3bar, 5mm/s, 1.2mm",9,2,90,1.2,5,3,0.3984,0.7224,1.1208,0.396,0.396,0.444,0.384,0.372,0.708,0.684,0.696,0.696,0.828,1.104,1.08,1.14,1.08,1.2,1.3780747579,1.1746092977,-0.8062444689,0.4383630284,-0.3631483954,1.1877209338,0.977131188,0.8513682007,0.694796665,0.3347590656,0.404393446,0.6396304723,0.4904838812,0.823388683,0.3169329,0.728377342,0.404741781,1.140321583,1.133119123
"90:10 PPF:DEF, 3bar, 5mm/s, 1.2mm",9,3,90,1.2,5,3,0.4536,0.6768,1.1304,0.432,0.516,0.444,0.432,0.444,0.708,0.564,0.708,0.72,0.684,1.14,1.08,1.152,1.152,1.128,1.3780747579,1.1746092977,-0.8062444689,0.4383630284,-0.0042215142,0.9824077829,1.0252490753,0.8513682007,0.694796665,0.3347590656,0.404393446,0.6396304723,0.4904838812,0.823388683,0.3169329,0.728377342,0.404741781,1.140321583,1.133119123
"90:10 PPF:DEF, 3bar, 5mm/s, 1.2mm",9,4,90,1.2,5,3,0.3888,0.7152,1.104,0.36,0.456,0.42,0.408,0.3,0.696,0.744,0.708,0.72,0.708,1.056,1.2,1.128,1.128,1.008,1.3780747579,1.1746092977,-0.8062444689,0.4383630284,-0.4255704618,1.1553030679,0.8929248851,0.8513682007,0.694796665,0.3347590656,0.404393446,0.6396304723,0.4904838812,0.823388683,0.3169329,0.728377342,0.404741781,1.140321583,1.133119123
"90:10 PPF:DEF, 3bar, 5mm/s, 1.2mm",10,1,90,1.2,5,3,,,,,,,,,,,,,,,,,,,1.3780747579,1.1746092977,-0.8062444689,0.4383630284,,,,0.8513682007,0.694796665,0.3347590656,0.404393446,0.6396304723,0.4904838812,0.823388683,0.3169329,0.728377342,0.404741781,1.140321583,1.133119123
"90:10 PPF:DEF, 3bar, 5mm/s, 1.2mm",10,2,90,1.2,5,3,,,,,,,,,,,,,,,,,,,1.3780747579,1.1746092977,-0.8062444689,0.4383630284,,,,0.8513682007,0.694796665,0.3347590656,0.404393446,0.6396304723,0.4904838812,0.823388683,0.3169329,0.728377342,0.404741781,1.140321583,1.133119123
"90:10 PPF:DEF, 3bar, 5mm/s, 1.2mm",10,3,90,1.2,5,3,,,,,,,,,,,,,,,,,,,1.3780747579,1.1746092977,-0.8062444689,0.4383630284,,,,0.8513682007,0.694796665,0.3347590656,0.404393446,0.6396304723,0.4904838812,0.823388683,0.3169329,0.728377342,0.404741781,1.140321583,1.133119123
"90:10 PPF:DEF, 3bar, 5mm/s, 1.2mm",10,4,90,1.2,5,3,,,,,,,,,,,,,,,,,,,1.3780747579,1.1746092977,-0.8062444689,0.4383630284,,,,0.8513682007,0.694796665,0.3347590656,0.404393446,0.6396304723,0.4904838812,0.823388683,0.3169329,0.728377342,0.404741781,1.140321583,1.133119123
"90:10 PPF:DEF, 3bar, 5mm/s, 1.2mm",,,,,,,,,,,,,,,,,,,,,,,,,,,,,,,,,,,,,,,,,,,
"90:10 PPF:DEF, 3bar, 5mm/s, 1mm",1,1,90,1,5,3,0.5616,0.3906,0.9522,0.567,0.567,0.567,0.549,0.558,0.378,0.369,0.432,0.387,0.387,0.945,0.936,0.999,0.936,0.945,1.3780747579,0.2349218595,-0.8062444689,0.4383630284,0.6980267317,-0.3062023883,0.1320607912,0.6587682007,0.497996665,0.3347590656,0.404393446,0.4389475923,0.4904838812,0.62997698,0.327151209,0.525075245,0.419859746,0.957128189,0.944934991
"90:10 PPF:DEF, 3bar, 5mm/s, 1mm",1,2,90,1,5,3,0.5382,0.4086,0.9468,0.54,0.531,0.549,0.54,0.531,0.387,0.414,0.396,0.405,0.441,0.927,0.945,0.945,0.945,0.972,1.3780747579,0.2349218595,-0.8062444689,0.4383630284,0.5458729451,-0.2251577235,0.1049944796,0.6587682007,0.497996665,0.3347590656,0.404393446,0.4389475923,0.4904838812,0.62997698,0.327151209,0.525075245,0.419859746,0.957128189,0.944934991
"90:10 PPF:DEF, 3bar, 5mm/s, 1mm",1,3,90,1,5,3,0.5328,0.4104,0.9432,0.549,0.558,0.549,0.522,0.486,0.405,0.387,0.396,0.414,0.45,0.954,0.945,0.945,0.936,0.936,1.3780747579,0.2349218595,-0.8062444689,0.4383630284,0.5107605328,-0.217053257,0.0869502718,0.6587682007,0.497996665,0.3347590656,0.404393446,0.4389475923,0.4904838812,0.62997698,0.327151209,0.525075245,0.419859746,0.957128189,0.944934991
"90:10 PPF:DEF, 3bar, 5mm/s, 1mm",1,4,90,1,5,3,0.5436,0.4086,0.9522,0.567,0.549,0.549,0.522,0.531,0.378,0.405,0.405,0.441,0.414,0.945,0.954,0.954,0.963,0.945,1.3780747579,0.2349218595,-0.8062444689,0.4383630284,0.5809853574,-0.2251577235,0.1320607912,0.6587682007,0.497996665,0.3347590656,0.404393446,0.4389475923,0.4904838812,0.62997698,0.327151209,0.525075245,0.419859746,0.957128189,0.944934991
"90:10 PPF:DEF, 3bar, 5mm/s, 1mm",2,1,90,1,5,3,0.4086,0.5418,0.9504,0.396,0.468,0.387,0.405,0.387,0.513,0.531,0.522,0.594,0.549,0.909,0.999,0.909,0.999,0.936,1.3780747579,0.2349218595,-0.8062444689,0.4383630284,-0.29682495,0.3745727965,0.1230386873,0.6587682007,0.497996665,0.3347590656,0.404393446,0.4389475923,0.4904838812,0.62997698,0.327151209,0.525075245,0.419859746,0.957128189,0.944934991
"90:10 PPF:DEF, 3bar, 5mm/s, 1mm",2,2,90,1,5,3,0.495,0.4554,0.9504,0.513,0.576,0.486,0.486,0.414,0.468,0.36,0.468,0.486,0.495,0.981,0.936,0.954,0.972,0.909,1.3780747579,0.2349218595,-0.8062444689,0.4383630284,0.2649736467,-0.0144415948,0.1230386873,0.6587682007,0.497996665,0.3347590656,0.404393446,0.4389475923,0.4904838812,0.62997698,0.327151209,0.525075245,0.419859746,0.957128189,0.944934991
"90:10 PPF:DEF, 3bar, 5mm/s, 1mm",2,3,90,1,5,3,0.5274,0.4482,0.9756,0.522,0.594,0.504,0.513,0.504,0.495,0.342,0.477,0.45,0.477,1.017,0.936,0.981,0.963,0.981,1.3780747579,0.2349218595,-0.8062444689,0.4383630284,0.4756481205,-0.0468594608,0.2493481417,0.6587682007,0.497996665,0.3347590656,0.404393446,0.4389475923,0.4904838812,0.62997698,0.327151209,0.525075245,0.419859746,0.957128189,0.944934991
"90:10 PPF:DEF, 3bar, 5mm/s, 1mm",2,4,90,1,5,3,0.5076,0.4464,0.954,0.54,0.558,0.495,0.513,0.432,0.504,0.315,0.459,0.441,0.513,1.044,0.873,0.954,0.954,0.945,1.3780747579,0.2349218595,-0.8062444689,0.4383630284,0.3469026088,-0.0549639273,0.1410828951,0.6587682007,0.497996665,0.3347590656,0.404393446,0.4389475923,0.4904838812,0.62997698,0.327151209,0.525075245,0.419859746,0.957128189,0.944934991
"90:10 PPF:DEF, 3bar, 5mm/s, 1mm",3,1,90,1,5,3,0.4644,0.495,0.9594,0.414,0.54,0.414,0.504,0.45,0.486,0.513,0.495,0.486,0.495,0.9,1.053,0.909,0.99,0.945,1.3780747579,0.2349218595,-0.8062444689,0.4383630284,0.0660033104,0.1638566678,0.1681492067,0.6587682007,0.497996665,0.3347590656,0.404393446,0.4389475923,0.4904838812,0.62997698,0.327151209,0.525075245,0.419859746,0.957128189,0.944934991
"90:10 PPF:DEF, 3bar, 5mm/s, 1mm",3,2,90,1,5,3,0.4626,0.4878,0.9504,0.486,0.477,0.459,0.459,0.432,0.486,0.468,0.486,0.495,0.504,0.972,0.945,0.945,0.954,0.936,1.3780747579,0.2349218595,-0.8062444689,0.4383630284,0.054299173,0.1314388019,0.1230386873,0.6587682007,0.497996665,0.3347590656,0.404393446,0.4389475923,0.4904838812,0.62997698,0.327151209,0.525075245,0.419859746,0.957128189,0.944934991
"90:10 PPF:DEF, 3bar, 5mm/s, 1mm",3,3,90,1,5,3,0.4338,0.477,0.9108,0.495,0.45,0.441,0.405,0.378,0.432,0.45,0.486,0.513,0.504,0.927,0.9,0.927,0.918,0.882,1.3780747579,0.2349218595,-0.8062444689,0.4383630284,-0.1329670259,0.082812003,-0.075447598,0.6587682007,0.497996665,0.3347590656,0.404393446,0.4389475923,0.4904838812,0.62997698,0.327151209,0.525075245,0.419859746,0.957128189,0.944934991
"90:10 PPF:DEF, 3bar, 5mm/s, 1mm",3,4,90,1,5,3,0.4518,0.4932,0.945,0.504,0.45,0.432,0.441,0.432,0.459,0.468,0.522,0.504,0.513,0.963,0.918,0.954,0.945,0.945,1.3780747579,0.2349218595,-0.8062444689,0.4383630284,-0.0159256516,0.1557522014,0.0959723757,0.6587682007,0.497996665,0.3347590656,0.404393446,0.4389475923,0.4904838812,0.62997698,0.327151209,0.525075245,0.419859746,0.957128189,0.944934991
"90:10 PPF:DEF, 3bar, 5mm/s, 1mm",4,1,90,1,5,3,0.459,0.5076,0.9666,0.459,0.513,0.414,0.468,0.441,0.522,0.486,0.504,0.531,0.495,0.981,0.999,0.918,0.999,0.936,1.3780747579,0.2349218595,-0.8062444689,0.4383630284,0.0308908981,0.2205879332,0.2042376223,0.6587682007,0.497996665,0.3347590656,0.404393446,0.4389475923,0.4904838812,0.62997698,0.327151209,0.525075245,0.419859746,0.957128189,0.944934991
"90:10 PPF:DEF, 3bar, 5mm/s, 1mm",4,2,90,1,5,3,0.45,0.486,0.936,0.54,0.531,0.315,0.432,0.432,0.369,0.504,0.531,0.486,0.54,0.909,1.035,0.846,0.918,0.972,1.3780747579,0.2349218595,-0.8062444689,0.4383630284,-0.0276297891,0.1233343354,0.0508618563,0.6587682007,0.497996665,0.3347590656,0.404393446,0.4389475923,0.4904838812,0.62997698,0.327151209,0.525075245,0.419859746,0.957128189,0.944934991
"90:10 PPF:DEF, 3bar, 5mm/s, 1mm",4,3,90,1,5,3,0.4806,0.459,0.9396,0.513,0.585,0.459,0.477,0.369,0.351,0.477,0.495,0.513,0.459,0.864,1.062,0.954,0.99,0.828,1.3780747579,0.2349218595,-0.8062444689,0.4383630284,0.1713405473,0.0017673381,0.0689060641,0.6587682007,0.497996665,0.3347590656,0.404393446,0.4389475923,0.4904838812,0.62997698,0.327151209,0.525075245,0.419859746,0.957128189,0.944934991
"90:10 PPF:DEF, 3bar, 5mm/s, 1mm",4,4,90,1,5,3,0.4968,0.5346,1.0314,0.423,0.45,0.441,0.594,0.576,0.531,0.54,0.531,0.531,0.54,0.954,0.99,0.972,1.125,1.116,1.3780747579,0.2349218595,-0.8062444689,0.4383630284,0.2766777842,0.3421549305,0.5290333619,0.6587682007,0.497996665,0.3347590656,0.404393446,0.4389475923,0.4904838812,0.62997698,0.327151209,0.525075245,0.419859746,0.957128189,0.944934991
"90:10 PPF:DEF, 3bar, 5mm/s, 1mm",5,1,90,1,5,3,0.4446,0.5022,0.9468,0.45,0.477,0.414,0.486,0.396,0.477,0.459,0.513,0.513,0.549,0.927,0.936,0.927,0.999,0.945,1.3780747579,0.2349218595,-0.8062444689,0.4383630284,-0.0627422014,0.1962745338,0.1049944796,0.6587682007,0.497996665,0.3347590656,0.404393446,0.4389475923,0.4904838812,0.62997698,0.327151209,0.525075245,0.419859746,0.957128189,0.944934991
"90:10 PPF:DEF, 3bar, 5mm/s, 1mm",5,2,90,1,5,3,0.4896,0.504,0.9936,0.513,0.504,0.468,0.468,0.495,0.504,0.441,0.54,0.558,0.477,1.017,0.945,1.008,1.026,0.972,1.3780747579,0.2349218595,-0.8062444689,0.4383630284,0.2298612344,0.2043790003,0.3395691805,0.6587682007,0.497996665,0.3347590656,0.404393446,0.4389475923,0.4904838812,0.62997698,0.327151209,0.525075245,0.419859746,0.957128189,0.944934991
"90:10 PPF:DEF, 3bar, 5mm/s, 1mm",5,3,90,1,5,3,0.4608,0.5022,0.963,0.495,0.459,0.468,0.459,0.423,0.522,0.486,0.486,0.504,0.513,1.017,0.945,0.954,0.963,0.936,1.3780747579,0.2349218595,-0.8062444689,0.4383630284,0.0425950355,0.1962745338,0.1861934145,0.6587682007,0.497996665,0.3347590656,0.404393446,0.4389475923,0.4904838812,0.62997698,0.327151209,0.525075245,0.419859746,0.957128189,0.944934991
"90:10 PPF:DEF, 3bar, 5mm/s, 1mm",5,4,90,1,5,3,0.477,0.459,0.936,0.495,0.504,0.468,0.495,0.423,0.459,0.459,0.45,0.459,0.468,0.954,0.963,0.918,0.954,0.891,1.3780747579,0.2349218595,-0.8062444689,0.4383630284,0.1479322724,0.0017673381,0.0508618563,0.6587682007,0.497996665,0.3347590656,0.404393446,0.4389475923,0.4904838812,0.62997698,0.327151209,0.525075245,0.419859746,0.957128189,0.944934991
"90:10 PPF:DEF, 3bar, 5mm/s, 1mm",6,1,90,1,5,3,0.4662,0.5004,0.9666,0.45,0.45,0.495,0.468,0.468,0.522,0.495,0.486,0.495,0.504,0.972,0.945,0.981,0.963,0.972,1.3780747579,0.2349218595,-0.8062444689,0.4383630284,0.0777074478,0.1881700673,0.2042376223,0.6587682007,0.497996665,0.3347590656,0.404393446,0.4389475923,0.4904838812,0.62997698,0.327151209,0.525075245,0.419859746,0.957128189,0.944934991
"90:10 PPF:DEF, 3bar, 5mm/s, 1mm",6,2,90,1,5,3,0.4662,0.4896,0.9558,0.468,0.486,0.432,0.522,0.423,0.495,0.468,0.504,0.477,0.504,0.963,0.954,0.936,0.999,0.927,1.3780747579,0.2349218595,-0.8062444689,0.4383630284,0.0777074478,0.1395432684,0.150104999,0.6587682007,0.497996665,0.3347590656,0.404393446,0.4389475923,0.4904838812,0.62997698,0.327151209,0.525075245,0.419859746,0.957128189,0.944934991
"90:10 PPF:DEF, 3bar, 5mm/s, 1mm",6,3,90,1,5,3,0.45,0.495,0.945,0.432,0.432,0.468,0.441,0.477,0.495,0.504,0.504,0.477,0.495,0.927,0.936,0.972,0.918,0.972,1.3780747579,0.2349218595,-0.8062444689,0.4383630284,-0.0276297891,0.1638566678,0.0959723757,0.6587682007,0.497996665,0.3347590656,0.404393446,0.4389475923,0.4904838812,0.62997698,0.327151209,0.525075245,0.419859746,0.957128189,0.944934991
"90:10 PPF:DEF, 3bar, 5mm/s, 1mm",6,4,90,1,5,3,0.4806,0.5094,0.99,0.54,0.468,0.477,0.405,0.513,0.54,0.432,0.504,0.585,0.486,1.08,0.9,0.981,0.99,0.999,1.3780747579,0.2349218595,-0.8062444689,0.4383630284,0.1713405473,0.2286923997,0.3215249727,0.6587682007,0.497996665,0.3347590656,0.404393446,0.4389475923,0.4904838812,0.62997698,0.327151209,0.525075245,0.419859746,0.957128189,0.944934991
"90:10 PPF:DEF, 3bar, 5mm/s, 1mm",7,1,90,1,5,3,0.4536,0.4806,0.9342,0.468,0.504,0.441,0.477,0.378,0.486,0.486,0.477,0.45,0.504,0.954,0.99,0.918,0.927,0.882,1.3780747579,0.2349218595,-0.8062444689,0.4383630284,-0.0042215142,0.099020936,0.0418397524,0.6587682007,0.497996665,0.3347590656,0.404393446,0.4389475923,0.4904838812,0.62997698,0.327151209,0.525075245,0.419859746,0.957128189,0.944934991
"90:10 PPF:DEF, 3bar, 5mm/s, 1mm",7,2,90,1,5,3,0.459,0.4788,0.9378,0.468,0.486,0.486,0.432,0.423,0.414,0.495,0.531,0.459,0.495,0.882,0.981,1.017,0.891,0.918,1.3780747579,0.2349218595,-0.8062444689,0.4383630284,0.0308908981,0.0909164695,0.0598839602,0.6587682007,0.497996665,0.3347590656,0.404393446,0.4389475923,0.4904838812,0.62997698,0.327151209,0.525075245,0.419859746,0.957128189,0.944934991
