Repository: KavrakiLab/bioMateriaLs

File: Factorial_study_data.csv (part 17 of 21)
Label,Layer #,Scaffold #,wt% PPF,Spacing (mm),Speed (mm/s),Pressure (bar),Mean fiber,Mean pore,Mean spacing,Fiber Size (x1),x2,x3,x4,x5,Pore Size (x1),x2 2,x3 2,x4 2,x5 2,Fiber spacing (x1),Spacing x2,Spacing x3,Spacing x4,Spacing x5,Std wt% PPF,Std Spacing (mm),Std Speed (mm/s),Std Pressure (bar),Std Mean fiber,Std Mean pore,Std Mean spacing,Linear pore size,Quadratic pore size,Linear fiber diameter,Quadratic fiber diameter,4th order pore,4th order fiber,"Pore (lin, step)","Fiber (lin, step)","Pore (quad, step)","Fiber (quad, step)","Sum (lin, step)","Sum (quad, step)"
"90:10 PPF:DEF, 3bar, 5mm/s, 1mm",7,3,90,1,5,3,0.4482,0.486,0.9342,0.486,0.45,0.477,0.423,0.405,0.405,0.45,0.558,0.486,0.531,0.891,0.9,1.035,0.909,0.936,1.3780747579,0.2349218595,-0.8062444689,0.4383630284,-0.0393339265,0.1233343354,0.0418397524,0.6587682007,0.497996665,0.3347590656,0.404393446,0.4389475923,0.4904838812,0.62997698,0.327151209,0.525075245,0.419859746,0.957128189,0.944934991
"90:10 PPF:DEF, 3bar, 5mm/s, 1mm",7,4,90,1,5,3,0.4536,0.4662,0.9198,0.486,0.486,0.459,0.432,0.405,0.432,0.432,0.504,0.459,0.504,0.918,0.918,0.963,0.891,0.909,1.3780747579,0.2349218595,-0.8062444689,0.4383630284,-0.0042215142,0.0341852041,-0.0303370786,0.6587682007,0.497996665,0.3347590656,0.404393446,0.4389475923,0.4904838812,0.62997698,0.327151209,0.525075245,0.419859746,0.957128189,0.944934991
"90:10 PPF:DEF, 3bar, 5mm/s, 1mm",8,1,90,1,5,3,0.4482,0.4752,0.9234,0.45,0.432,0.459,0.441,0.459,0.45,0.495,0.495,0.468,0.468,0.9,0.927,0.954,0.909,0.927,1.3780747579,0.2349218595,-0.8062444689,0.4383630284,-0.0393339265,0.0747075365,-0.0122928709,0.6587682007,0.497996665,0.3347590656,0.404393446,0.4389475923,0.4904838812,0.62997698,0.327151209,0.525075245,0.419859746,0.957128189,0.944934991
"90:10 PPF:DEF, 3bar, 5mm/s, 1mm",8,2,90,1,5,3,0.4644,0.4788,0.9432,0.495,0.513,0.441,0.459,0.414,0.45,0.423,0.522,0.468,0.531,0.945,0.936,0.963,0.927,0.945,1.3780747579,0.2349218595,-0.8062444689,0.4383630284,0.0660033104,0.0909164695,0.0869502718,0.6587682007,0.497996665,0.3347590656,0.404393446,0.4389475923,0.4904838812,0.62997698,0.327151209,0.525075245,0.419859746,0.957128189,0.944934991
"90:10 PPF:DEF, 3bar, 5mm/s, 1mm",8,3,90,1,5,3,0.4428,0.495,0.9378,0.477,0.468,0.423,0.423,0.423,0.441,0.531,0.459,0.513,0.531,0.918,0.999,0.882,0.936,0.954,1.3780747579,0.2349218595,-0.8062444689,0.4383630284,-0.0744463388,0.1638566678,0.0598839602,0.6587682007,0.497996665,0.3347590656,0.404393446,0.4389475923,0.4904838812,0.62997698,0.327151209,0.525075245,0.419859746,0.957128189,0.944934991
"90:10 PPF:DEF, 3bar, 5mm/s, 1mm",8,4,90,1,5,3,0.4842,0.4788,0.963,0.513,0.504,0.477,0.486,0.441,0.441,0.45,0.513,0.468,0.522,0.954,0.954,0.99,0.954,0.963,1.3780747579,0.2349218595,-0.8062444689,0.4383630284,0.1947488222,0.0909164695,0.1861934145,0.6587682007,0.497996665,0.3347590656,0.404393446,0.4389475923,0.4904838812,0.62997698,0.327151209,0.525075245,0.419859746,0.957128189,0.944934991
"90:10 PPF:DEF, 3bar, 5mm/s, 1mm",9,1,90,1,5,3,0.423,0.4878,0.9108,0.414,0.423,0.432,0.45,0.396,0.459,0.495,0.522,0.495,0.468,0.873,0.918,0.954,0.945,0.864,1.3780747579,0.2349218595,-0.8062444689,0.4383630284,-0.2031918505,0.1314388019,-0.075447598,0.6587682007,0.497996665,0.3347590656,0.404393446,0.4389475923,0.4904838812,0.62997698,0.327151209,0.525075245,0.419859746,0.957128189,0.944934991
"90:10 PPF:DEF, 3bar, 5mm/s, 1mm",9,2,90,1,5,3,0.4554,0.4806,0.936,0.477,0.45,0.468,0.441,0.441,0.441,0.441,0.567,0.432,0.522,0.918,0.891,1.035,0.873,0.963,1.3780747579,0.2349218595,-0.8062444689,0.4383630284,0.0074826232,0.099020936,0.0508618563,0.6587682007,0.497996665,0.3347590656,0.404393446,0.4389475923,0.4904838812,0.62997698,0.327151209,0.525075245,0.419859746,0.957128189,0.944934991
"90:10 PPF:DEF, 3bar, 5mm/s, 1mm",9,3,90,1,5,3,0.4482,0.5166,0.9648,0.468,0.459,0.432,0.432,0.45,0.477,0.576,0.45,0.54,0.54,0.945,1.035,0.882,0.972,0.99,1.3780747579,0.2349218595,-0.8062444689,0.4383630284,-0.0393339265,0.2611102657,0.1952155184,0.6587682007,0.497996665,0.3347590656,0.404393446,0.4389475923,0.4904838812,0.62997698,0.327151209,0.525075245,0.419859746,0.957128189,0.944934991
"90:10 PPF:DEF, 3bar, 5mm/s, 1mm",9,4,90,1,5,3,0.459,0.4716,0.9306,0.486,0.495,0.432,0.477,0.405,0.432,0.459,0.495,0.468,0.504,0.918,0.954,0.927,0.945,0.909,1.3780747579,0.2349218595,-0.8062444689,0.4383630284,0.0308908981,0.0584986035,0.0237955447,0.6587682007,0.497996665,0.3347590656,0.404393446,0.4389475923,0.4904838812,0.62997698,0.327151209,0.525075245,0.419859746,0.957128189,0.944934991
"90:10 PPF:DEF, 3bar, 5mm/s, 1mm",10,1,90,1,5,3,,,,,,,,,,,,,,,,,,,1.3780747579,0.2349218595,-0.8062444689,0.4383630284,,,,0.6587682007,0.497996665,0.3347590656,0.404393446,0.4389475923,0.4904838812,0.62997698,0.327151209,0.525075245,0.419859746,0.957128189,0.944934991
"90:10 PPF:DEF, 3bar, 5mm/s, 1mm",10,2,90,1,5,3,,,,,,,,,,,,,,,,,,,1.3780747579,0.2349218595,-0.8062444689,0.4383630284,,,,0.6587682007,0.497996665,0.3347590656,0.404393446,0.4389475923,0.4904838812,0.62997698,0.327151209,0.525075245,0.419859746,0.957128189,0.944934991
"90:10 PPF:DEF, 3bar, 5mm/s, 1mm",10,3,90,1,5,3,,,,,,,,,,,,,,,,,,,1.3780747579,0.2349218595,-0.8062444689,0.4383630284,,,,0.6587682007,0.497996665,0.3347590656,0.404393446,0.4389475923,0.4904838812,0.62997698,0.327151209,0.525075245,0.419859746,0.957128189,0.944934991
"90:10 PPF:DEF, 3bar, 5mm/s, 1mm",10,4,90,1,5,3,,,,,,,,,,,,,,,,,,,1.3780747579,0.2349218595,-0.8062444689,0.4383630284,,,,0.6587682007,0.497996665,0.3347590656,0.404393446,0.4389475923,0.4904838812,0.62997698,0.327151209,0.525075245,0.419859746,0.957128189,0.944934991
"90:10 PPF:DEF, 3bar, 5mm/s, 1mm",,,,,,,,,,,,,,,,,,,,,,,,,,,,,,,,,,,,,,,,,,,
"90:10 PPF:DEF, 3bar, 5mm/s, 0.8mm",1,1,90,0.8,5,3,0.5508,0.2184,0.7692,0.552,0.564,0.54,0.546,0.552,0.198,0.228,0.24,0.216,0.21,0.75,0.792,0.78,0.762,0.762,1.3780747579,-0.7047655786,-0.8062444689,0.4383630284,0.6278019071,-1.0815296821,-0.7851864366,0.4661682007,0.301196665,0.3347590656,0.404393446,0.2382647123,0.4904838812,0.436565276,0.337369518,0.321773149,0.43497771,0.773934794,0.756750859
"90:10 PPF:DEF, 3bar, 5mm/s, 0.8mm",1,2,90,0.8,5,3,0.5484,0.2244,0.7728,0.564,0.558,0.558,0.528,0.534,0.198,0.21,0.21,0.246,0.258,0.762,0.768,0.768,0.774,0.792,1.3780747579,-0.7047655786,-0.8062444689,0.4383630284,0.6121963906,-1.0545147938,-0.7671422288,0.4661682007,0.301196665,0.3347590656,0.404393446,0.2382647123,0.4904838812,0.436565276,0.337369518,0.321773149,0.43497771,0.773934794,0.756750859
"90:10 PPF:DEF, 3bar, 5mm/s, 0.8mm",1,3,90,0.8,5,3,0.5484,0.2196,0.768,0.54,0.558,0.558,0.552,0.534,0.192,0.216,0.228,0.21,0.252,0.732,0.774,0.786,0.762,0.786,1.3780747579,-0.7047655786,-0.8062444689,0.4383630284,0.6121963906,-1.0761267044,-0.7912011725,0.4661682007,0.301196665,0.3347590656,0.404393446,0.2382647123,0.4904838812,0.436565276,0.337369518,0.321773149,0.43497771,0.773934794,0.756750859
"90:10 PPF:DEF, 3bar, 5mm/s, 0.8mm",1,4,90,0.8,5,3,0.6348,0.1524,0.7872,0.612,0.654,0.624,0.66,0.624,0.162,0.144,0.15,0.138,0.168,0.774,0.798,0.774,0.798,0.792,1.3780747579,-0.7047655786,-0.8062444689,0.4383630284,1.1739949873,-1.3786934532,-0.6949653978,0.4661682007,0.301196665,0.3347590656,0.404393446,0.2382647123,0.4904838812,0.436565276,0.337369518,0.321773149,0.43497771,0.773934794,0.756750859
"90:10 PPF:DEF, 3bar, 5mm/s, 0.8mm",2,1,90,0.8,5,3,0.4608,0.315,0.7758,0.459,0.459,0.486,0.459,0.441,0.315,0.306,0.297,0.324,0.333,0.774,0.765,0.783,0.783,0.774,1.3780747579,-0.7047655786,-0.8062444689,0.4383630284,0.0425950355,-0.6465899807,-0.752105389,0.4661682007,0.301196665,0.3347590656,0.404393446,0.2382647123,0.4904838812,0.436565276,0.337369518,0.321773149,0.43497771,0.773934794,0.756750859
"90:10 PPF:DEF, 3bar, 5mm/s, 0.8mm",2,2,90,0.8,5,3,0.4554,0.3042,0.7596,0.495,0.441,0.459,0.45,0.432,0.288,0.351,0.279,0.297,0.306,0.783,0.792,0.738,0.747,0.738,1.3780747579,-0.7047655786,-0.8062444689,0.4383630284,0.0074826232,-0.6952167796,-0.8333043239,0.4661682007,0.301196665,0.3347590656,0.404393446,0.2382647123,0.4904838812,0.436565276,0.337369518,0.321773149,0.43497771,0.773934794,0.756750859
"90:10 PPF:DEF, 3bar, 5mm/s, 0.8mm",2,3,90,0.8,5,3,0.4734,0.252,0.7254,0.54,0.477,0.468,0.468,0.414,0.18,0.252,0.261,0.279,0.288,0.72,0.729,0.729,0.747,0.702,1.3780747579,-0.7047655786,-0.8062444689,0.4383630284,0.1245239976,-0.9302463077,-1.0047242977,0.4661682007,0.301196665,0.3347590656,0.404393446,0.2382647123,0.4904838812,0.436565276,0.337369518,0.321773149,0.43497771,0.773934794,0.756750859
"90:10 PPF:DEF, 3bar, 5mm/s, 0.8mm",2,4,90,0.8,5,3,0.5274,0.1998,0.7272,0.531,0.585,0.549,0.504,0.468,0.198,0.189,0.207,0.18,0.225,0.729,0.774,0.756,0.684,0.693,1.3780747579,-0.7047655786,-0.8062444689,0.4383630284,0.4756481205,-1.1652758358,-0.9957021938,0.4661682007,0.301196665,0.3347590656,0.404393446,0.2382647123,0.4904838812,0.436565276,0.337369518,0.321773149,0.43497771,0.773934794,0.756750859
"90:10 PPF:DEF, 3bar, 5mm/s, 0.8mm",3,1,90,0.8,5,3,0.5238,0.234,0.7578,0.522,0.54,0.522,0.522,0.513,0.216,0.207,0.225,0.243,0.279,0.738,0.747,0.747,0.765,0.792,1.3780747579,-0.7047655786,-0.8062444689,0.4383630284,0.4522398457,-1.0112909726,-0.8423264278,0.4661682007,0.301196665,0.3347590656,0.404393446,0.2382647123,0.4904838812,0.436565276,0.337369518,0.321773149,0.43497771,0.773934794,0.756750859
"90:10 PPF:DEF, 3bar, 5mm/s, 0.8mm",3,2,90,0.8,5,3,0.504,0.2502,0.7542,0.495,0.495,0.522,0.504,0.504,0.207,0.288,0.261,0.234,0.261,0.702,0.783,0.783,0.738,0.765,1.3780747579,-0.7047655786,-0.8062444689,0.4383630284,0.3234943339,-0.9383507742,-0.8603706356,0.4661682007,0.301196665,0.3347590656,0.404393446,0.2382647123,0.4904838812,0.436565276,0.337369518,0.321773149,0.43497771,0.773934794,0.756750859
"90:10 PPF:DEF, 3bar, 5mm/s, 0.8mm",3,3,90,0.8,5,3,0.531,0.225,0.756,0.54,0.567,0.531,0.522,0.495,0.261,0.189,0.198,0.234,0.243,0.801,0.756,0.729,0.756,0.738,1.3780747579,-0.7047655786,-0.8062444689,0.4383630284,0.4990563954,-1.051813305,-0.8513485317,0.4661682007,0.301196665,0.3347590656,0.404393446,0.2382647123,0.4904838812,0.436565276,0.337369518,0.321773149,0.43497771,0.773934794,0.756750859
"90:10 PPF:DEF, 3bar, 5mm/s, 0.8mm",3,4,90,0.8,5,3,0.5202,0.2412,0.7614,0.531,0.522,0.522,0.522,0.504,0.225,0.27,0.234,0.252,0.225,0.756,0.792,0.756,0.774,0.729,1.3780747579,-0.7047655786,-0.8062444689,0.4383630284,0.4288315708,-0.9788731066,-0.8242822201,0.4661682007,0.301196665,0.3347590656,0.404393446,0.2382647123,0.4904838812,0.436565276,0.337369518,0.321773149,0.43497771,0.773934794,0.756750859
"90:10 PPF:DEF, 3bar, 5mm/s, 0.8mm",4,1,90,0.8,5,3,0.5076,0.2376,0.7452,0.504,0.504,0.531,0.495,0.504,0.234,0.252,0.225,0.225,0.252,0.738,0.756,0.756,0.72,0.756,1.3780747579,-0.7047655786,-0.8062444689,0.4383630284,0.3469026088,-0.9950820396,-0.905481155,0.4661682007,0.301196665,0.3347590656,0.404393446,0.2382647123,0.4904838812,0.436565276,0.337369518,0.321773149,0.43497771,0.773934794,0.756750859
"90:10 PPF:DEF, 3bar, 5mm/s, 0.8mm",4,2,90,0.8,5,3,0.5436,0.2502,0.7938,0.657,0.531,0.567,0.495,0.468,0.234,0.234,0.225,0.261,0.297,0.891,0.765,0.792,0.756,0.765,1.3780747579,-0.7047655786,-0.8062444689,0.4383630284,0.5809853574,-0.9383507742,-0.6618843502,0.4661682007,0.301196665,0.3347590656,0.404393446,0.2382647123,0.4904838812,0.436565276,0.337369518,0.321773149,0.43497771,0.773934794,0.756750859
"90:10 PPF:DEF, 3bar, 5mm/s, 0.8mm",4,3,90,0.8,5,3,0.522,0.207,0.729,0.576,0.522,0.54,0.513,0.459,0.171,0.18,0.207,0.216,0.261,0.747,0.702,0.747,0.729,0.72,1.3780747579,-0.7047655786,-0.8062444689,0.4383630284,0.4405357082,-1.1328579698,-0.9866800899,0.4661682007,0.301196665,0.3347590656,0.404393446,0.2382647123,0.4904838812,0.436565276,0.337369518,0.321773149,0.43497771,0.773934794,0.756750859
"90:10 PPF:DEF, 3bar, 5mm/s, 0.8mm",4,4,90,0.8,5,3,0.5742,0.171,0.7452,0.576,0.558,0.504,0.585,0.648,0.045,0.261,0.18,0.126,0.243,0.621,0.819,0.684,0.711,0.891,1.3780747579,-0.7047655786,-0.8062444689,0.4383630284,0.7799556938,-1.2949472995,-0.905481155,0.4661682007,0.301196665,0.3347590656,0.404393446,0.2382647123,0.4904838812,0.436565276,0.337369518,0.321773149,0.43497771,0.773934794,0.756750859
"90:10 PPF:DEF, 3bar, 5mm/s, 0.8mm",5,1,90,0.8,5,3,0.5598,0.1818,0.7416,0.594,0.585,0.549,0.54,0.531,0.18,0.144,0.18,0.198,0.207,0.774,0.729,0.729,0.738,0.738,1.3780747579,-0.7047655786,-0.8062444689,0.4383630284,0.6863225943,-1.2463205006,-0.9235253627,0.4661682007,0.301196665,0.3347590656,0.404393446,0.2382647123,0.4904838812,0.436565276,0.337369518,0.321773149,0.43497771,0.773934794,0.756750859
"90:10 PPF:DEF, 3bar, 5mm/s, 0.8mm",5,2,90,0.8,5,3,0.5364,0.2214,0.7578,0.558,0.531,0.531,0.522,0.54,0.252,0.171,0.261,0.207,0.216,0.81,0.702,0.792,0.729,0.756,1.3780747579,-0.7047655786,-0.8062444689,0.4383630284,0.5341688077,-1.068022238,-0.8423264278,0.4661682007,0.301196665,0.3347590656,0.404393446,0.2382647123,0.4904838812,0.436565276,0.337369518,0.321773149,0.43497771,0.773934794,0.756750859
"90:10 PPF:DEF, 3bar, 5mm/s, 0.8mm",5,3,90,0.8,5,3,0.5796,0.1926,0.7722,0.621,0.594,0.567,0.558,0.558,0.216,0.153,0.189,0.216,0.189,0.837,0.747,0.756,0.774,0.747,1.3780747579,-0.7047655786,-0.8062444689,0.4383630284,0.8150681061,-1.1976937017,-0.7701495968,0.4661682007,0.301196665,0.3347590656,0.404393446,0.2382647123,0.4904838812,0.436565276,0.337369518,0.321773149,0.43497771,0.773934794,0.756750859
"90:10 PPF:DEF, 3bar, 5mm/s, 0.8mm",5,4,90,0.8,5,3,0.7236,0.0522,0.7758,0.729,0.63,0.729,0.765,0.765,0.027,0,0.081,0,0.153,0.756,0.63,0.81,0.765,0.918,1.3780747579,-0.7047655786,-0.8062444689,0.4383630284,1.7513991006,-1.8298420876,-0.752105389,0.4661682007,0.301196665,0.3347590656,0.404393446,0.2382647123,0.4904838812,0.436565276,0.337369518,0.321773149,0.43497771,0.773934794,0.756750859
"90:10 PPF:DEF, 3bar, 5mm/s, 0.8mm",6,1,90,0.8,5,3,0.5112,0.2484,0.7596,0.531,0.468,0.54,0.513,0.504,0.261,0.234,0.225,0.261,0.261,0.792,0.702,0.765,0.774,0.765,1.3780747579,-0.7047655786,-0.8062444689,0.4383630284,0.3703108836,-0.9464552407,-0.8333043239,0.4661682007,0.301196665,0.3347590656,0.404393446,0.2382647123,0.4904838812,0.436565276,0.337369518,0.321773149,0.43497771,0.773934794,0.756750859
"90:10 PPF:DEF, 3bar, 5mm/s, 0.8mm",6,2,90,0.8,5,3,0.5616,0.2394,0.801,0.549,0.558,0.522,0.558,0.621,0.243,0.225,0.243,0.234,0.252,0.792,0.783,0.765,0.792,0.873,1.3780747579,-0.7047655786,-0.8062444689,0.4383630284,0.6980267317,-0.9869775731,-0.6257959347,0.4661682007,0.301196665,0.3347590656,0.404393446,0.2382647123,0.4904838812,0.436565276,0.337369518,0.321773149,0.43497771,0.773934794,0.756750859
"90:10 PPF:DEF, 3bar, 5mm/s, 0.8mm",6,3,90,0.8,5,3,0.5184,0.2394,0.7578,0.558,0.513,0.531,0.405,0.585,0.126,0.252,0.216,0.315,0.288,0.684,0.765,0.747,0.72,0.873,1.3780747579,-0.7047655786,-0.8062444689,0.4383630284,0.4171274334,-0.9869775731,-0.8423264278,0.4661682007,0.301196665,0.3347590656,0.404393446,0.2382647123,0.4904838812,0.436565276,0.337369518,0.321773149,0.43497771,0.773934794,0.756750859
"90:10 PPF:DEF, 3bar, 5mm/s, 0.8mm",6,4,90,0.8,5,3,0.6066,0.1044,0.711,0.549,0.729,0.567,0.531,0.657,0.072,0.252,0.153,0.045,0,0.621,0.981,0.72,0.576,0.657,1.3780747579,-0.7047655786,-0.8062444689,0.4383630284,0.9906301675,-1.5948125595,-1.0769011287,0.4661682007,0.301196665,0.3347590656,0.404393446,0.2382647123,0.4904838812,0.436565276,0.337369518,0.321773149,0.43497771,0.773934794,0.756750859
"90:10 PPF:DEF, 3bar, 5mm/s, 0.8mm",7,1,90,0.8,5,3,0.504,0.2304,0.7344,0.558,0.477,0.504,0.504,0.477,0.207,0.243,0.225,0.252,0.225,0.765,0.72,0.729,0.756,0.702,1.3780747579,-0.7047655786,-0.8062444689,0.4383630284,0.3234943339,-1.0274999055,-0.9596137783,0.4661682007,0.301196665,0.3347590656,0.404393446,0.2382647123,0.4904838812,0.436565276,0.337369518,0.321773149,0.43497771,0.773934794,0.756750859
"90:10 PPF:DEF, 3bar, 5mm/s, 0.8mm",7,2,90,0.8,5,3,0.5472,0.162,0.7092,0.621,0.522,0.513,0.54,0.54,0,0.117,0.243,0.252,0.198,0.621,0.639,0.756,0.792,0.738,1.3780747579,-0.7047655786,-0.8062444689,0.4383630284,0.6043936323,-1.335469632,-1.0859232326,0.4661682007,0.301196665,0.3347590656,0.404393446,0.2382647123,0.4904838812,0.436565276,0.337369518,0.321773149,0.43497771,0.773934794,0.756750859
"90:10 PPF:DEF, 3bar, 5mm/s, 0.8mm",7,3,90,0.8,5,3,0.504,0.2196,0.7236,0.513,0.54,0.504,0.477,0.486,0.198,0.198,0.234,0.297,0.171,0.711,0.738,0.738,0.774,0.657,1.3780747579,-0.7047655786,-0.8062444689,0.4383630284,0.3234943339,-1.0761267044,-1.0137464015,0.4661682007,0.301196665,0.3347590656,0.404393446,0.2382647123,0.4904838812,0.436565276,0.337369518,0.321773149,0.43497771,0.773934794,0.756750859
"90:10 PPF:DEF, 3bar, 5mm/s, 0.8mm",7,4,90,0.8,5,3,,,,,,,,,,,,,,,,,,,1.3780747579,-0.7047655786,-0.8062444689,0.4383630284,,,,0.4661682007,0.301196665,0.3347590656,0.404393446,0.2382647123,0.4904838812,0.436565276,0.337369518,0.321773149,0.43497771,0.773934794,0.756750859
"90:10 PPF:DEF, 3bar, 5mm/s, 0.8mm",8,1,90,0.8,5,3,,,,,,,,,,,,,,,,,,,1.3780747579,-0.7047655786,-0.8062444689,0.4383630284,,,,0.4661682007,0.301196665,0.3347590656,0.404393446,0.2382647123,0.4904838812,0.436565276,0.337369518,0.321773149,0.43497771,0.773934794,0.756750859
"90:10 PPF:DEF, 3bar, 5mm/s, 0.8mm",8,2,90,0.8,5,3,,,,,,,,,,,,,,,,,,,1.3780747579,-0.7047655786,-0.8062444689,0.4383630284,,,,0.4661682007,0.301196665,0.3347590656,0.404393446,0.2382647123,0.4904838812,0.436565276,0.337369518,0.321773149,0.43497771,0.773934794,0.756750859
"90:10 PPF:DEF, 3bar, 5mm/s, 0.8mm",8,3,90,0.8,5,3,,,,,,,,,,,,,,,,,,,1.3780747579,-0.7047655786,-0.8062444689,0.4383630284,,,,0.4661682007,0.301196665,0.3347590656,0.404393446,0.2382647123,0.4904838812,0.436565276,0.337369518,0.321773149,0.43497771,0.773934794,0.756750859
"90:10 PPF:DEF, 3bar, 5mm/s, 0.8mm",8,4,90,0.8,5,3,,,,,,,,,,,,,,,,,,,1.3780747579,-0.7047655786,-0.8062444689,0.4383630284,,,,0.4661682007,0.301196665,0.3347590656,0.404393446,0.2382647123,0.4904838812,0.436565276,0.337369518,0.321773149,0.43497771,0.773934794,0.756750859
"90:10 PPF:DEF, 3bar, 5mm/s, 0.8mm",9,1,90,0.8,5,3,,,,,,,,,,,,,,,,,,,1.3780747579,-0.7047655786,-0.8062444689,0.4383630284,,,,0.4661682007,0.301196665,0.3347590656,0.404393446,0.2382647123,0.4904838812,0.436565276,0.337369518,0.321773149,0.43497771,0.773934794,0.756750859
"90:10 PPF:DEF, 3bar, 5mm/s, 0.8mm",9,2,90,0.8,5,3,,,,,,,,,,,,,,,,,,,1.3780747579,-0.7047655786,-0.8062444689,0.4383630284,,,,0.4661682007,0.301196665,0.3347590656,0.404393446,0.2382647123,0.4904838812,0.436565276,0.337369518,0.321773149,0.43497771,0.773934794,0.756750859
"90:10 PPF:DEF, 3bar, 5mm/s, 0.8mm",9,3,90,0.8,5,3,,,,,,,,,,,,,,,,,,,1.3780747579,-0.7047655786,-0.8062444689,0.4383630284,,,,0.4661682007,0.301196665,0.3347590656,0.404393446,0.2382647123,0.4904838812,0.436565276,0.337369518,0.321773149,0.43497771,0.773934794,0.756750859
"90:10 PPF:DEF, 3bar, 5mm/s, 0.8mm",9,4,90,0.8,5,3,,,,,,,,,,,,,,,,,,,1.3780747579,-0.7047655786,-0.8062444689,0.4383630284,,,,0.4661682007,0.301196665,0.3347590656,0.404393446,0.2382647123,0.4904838812,0.436565276,0.337369518,0.321773149,0.43497771,0.773934794,0.756750859
"90:10 PPF:DEF, 3bar, 5mm/s, 0.8mm",10,1,90,0.8,5,3,,,,,,,,,,,,,,,,,,,1.3780747579,-0.7047655786,-0.8062444689,0.4383630284,,,,0.4661682007,0.301196665,0.3347590656,0.404393446,0.2382647123,0.4904838812,0.436565276,0.337369518,0.321773149,0.43497771,0.773934794,0.756750859
"90:10 PPF:DEF, 3bar, 5mm/s, 0.8mm",10,2,90,0.8,5,3,,,,,,,,,,,,,,,,,,,1.3780747579,-0.7047655786,-0.8062444689,0.4383630284,,,,0.4661682007,0.301196665,0.3347590656,0.404393446,0.2382647123,0.4904838812,0.436565276,0.337369518,0.321773149,0.43497771,0.773934794,0.756750859
"90:10 PPF:DEF, 3bar, 5mm/s, 0.8mm",10,3,90,0.8,5,3,,,,,,,,,,,,,,,,,,,1.3780747579,-0.7047655786,-0.8062444689,0.4383630284,,,,0.4661682007,0.301196665,0.3347590656,0.404393446,0.2382647123,0.4904838812,0.436565276,0.337369518,0.321773149,0.43497771,0.773934794,0.756750859
"90:10 PPF:DEF, 3bar, 5mm/s, 0.8mm",10,4,90,0.8,5,3,,,,,,,,,,,,,,,,,,,1.3780747579,-0.7047655786,-0.8062444689,0.4383630284,,,,0.4661682007,0.301196665,0.3347590656,0.404393446,0.2382647123,0.4904838812,0.436565276,0.337369518,0.321773149,0.43497771,0.773934794,0.756750859
"90:10 PPF:DEF, 3bar, 5mm/s, 0.8mm",,,,,,,,,,,,,,,,,,,,,,,,,,,,,,,,,,,,,,,,,,,
"90:10 PPF:DEF, 3bar, 7.5mm/s, 1.2mm",1,1,90,1.2,7.5,3,0.6792,0.5184,1.1976,0.708,0.792,0.672,0.672,0.552,0.456,0.48,0.492,0.576,0.588,1.164,1.272,1.164,1.248,1.14,1.3780747579,1.1746092977,-0.2147341207,0.4383630284,1.462697044,0.2692147321,1.3620742869,0.8907769007,0.777179165,0.3531694906,0.305448446,0.8249840193,0.3322622832,0.801264928,0.32694757,0.816229235,0.314462801,1.128212498,1.130692036
"90:10 PPF:DEF, 3bar, 7.5mm/s, 1.2mm",1,2,90,1.2,7.5,3,0.4344,0.7056,1.14,0.468,0.42,0.432,0.42,0.432,0.72,0.66,0.732,0.708,0.708,1.188,1.08,1.164,1.128,1.14,1.3780747579,1.1746092977,-0.2147341207,0.4383630284,-0.1290656468,1.1120792466,1.0733669627,0.8907769007,0.777179165,0.3531694906,0.305448446,0.8249840193,0.3322622832,0.801264928,0.32694757,0.816229235,0.314462801,1.128212498,1.130692036
"90:10 PPF:DEF, 3bar, 7.5mm/s, 1.2mm",1,3,90,1.2,7.5,3,0.3744,0.7512,1.1256,0.372,0.36,0.36,0.384,0.396,0.732,0.768,0.768,0.744,0.744,1.104,1.128,1.128,1.128,1.14,1.3780747579,1.1746092977,-0.2147341207,0.4383630284,-0.5192035612,1.3173923976,1.0011901317,0.8907769007,0.777179165,0.3531694906,0.305448446,0.8249840193,0.3322622832,0.801264928,0.32694757,0.816229235,0.314462801,1.128212498,1.130692036
"90:10 PPF:DEF, 3bar, 7.5mm/s, 1.2mm",1,4,90,1.2,7.5,3,0.276,0.8568,1.1328,0.372,0.216,0.24,0.264,0.288,0.876,0.876,0.924,0.828,0.78,1.248,1.092,1.164,1.092,1.068,1.3780747579,1.1746092977,-0.2147341207,0.4383630284,-1.1590297408,1.7928544314,1.0372785472,0.8907769007,0.777179165,0.3531694906,0.305448446,0.8249840193,0.3322622832,0.801264928,0.32694757,0.816229235,0.314462801,1.128212498,1.130692036
"90:10 PPF:DEF, 3bar, 7.5mm/s, 1.2mm",2,1,90,1.2,7.5,3,0.3696,0.768,1.1376,0.372,0.372,0.372,0.348,0.384,0.792,0.768,0.744,0.78,0.756,1.164,1.14,1.116,1.128,1.14,1.3780747579,1.1746092977,-0.2147341207,0.4383630284,-0.5504145944,1.3930340848,1.0613374909,0.8907769007,0.777179165,0.3531694906,0.305448446,0.8249840193,0.3322622832,0.801264928,0.32694757,0.816229235,0.314462801,1.128212498,1.130692036
"90:10 PPF:DEF, 3bar, 7.5mm/s, 1.2mm",2,2,90,1.2,7.5,3,0.2736,0.8784,1.152,0.288,0.276,0.3,0.228,0.276,0.864,0.876,0.912,0.9,0.84,1.152,1.152,1.212,1.128,1.116,1.3780747579,1.1746092977,-0.2147341207,0.4383630284,-1.1746352574,1.8901080292,1.1335143219,0.8907769007,0.777179165,0.3531694906,0.305448446,0.8249840193,0.3322622832,0.801264928,0.32694757,0.816229235,0.314462801,1.128212498,1.130692036
"90:10 PPF:DEF, 3bar, 7.5mm/s, 1.2mm",2,3,90,1.2,7.5,3,0.2952,0.8544,1.1496,0.3,0.264,0.312,0.288,0.312,0.852,0.852,0.804,0.888,0.876,1.152,1.116,1.116,1.176,1.188,1.3780747579,1.1746092977,-0.2147341207,0.4383630284,-1.0341856082,1.7820484761,1.1214848501,0.8907769007,0.777179165,0.3531694906,0.305448446,0.8249840193,0.3322622832,0.801264928,0.32694757,0.816229235,0.314462801,1.128212498,1.130692036
"90:10 PPF:DEF, 3bar, 7.5mm/s, 1.2mm",2,4,90,1.2,7.5,3,0.5064,0.6336,1.14,0.468,0.54,0.504,0.528,0.492,0.624,0.612,0.6,0.66,0.672,1.092,1.152,1.104,1.188,1.164,1.3780747579,1.1746092977,-0.2147341207,0.4383630284,0.3390998505,0.7879005872,1.0733669627,0.8907769007,0.777179165,0.3531694906,0.305448446,0.8249840193,0.3322622832,0.801264928,0.32694757,0.816229235,0.314462801,1.128212498,1.130692036
"90:10 PPF:DEF, 3bar, 7.5mm/s, 1.2mm",3,1,90,1.2,7.5,3,0.3576,0.756,1.1136,0.324,0.36,0.372,0.36,0.372,0.792,0.768,0.78,0.732,0.708,1.116,1.128,1.152,1.092,1.08,1.3780747579,1.1746092977,-0.2147341207,0.4383630284,-0.6284421772,1.3390043082,0.9410427725,0.8907769007,0.777179165,0.3531694906,0.305448446,0.8249840193,0.3322622832,0.801264928,0.32694757,0.816229235,0.314462801,1.128212498,1.130692036
"90:10 PPF:DEF, 3bar, 7.5mm/s, 1.2mm",3,2,90,1.2,7.5,3,0.396,0.7368,1.1328,0.36,0.42,0.42,0.384,0.396,0.756,0.708,0.732,0.744,0.744,1.116,1.128,1.152,1.128,1.14,1.3780747579,1.1746092977,-0.2147341207,0.4383630284,-0.378753912,1.2525566657,1.0372785472,0.8907769007,0.777179165,0.3531694906,0.305448446,0.8249840193,0.3322622832,0.801264928,0.32694757,0.816229235,0.314462801,1.128212498,1.130692036
"90:10 PPF:DEF, 3bar, 7.5mm/s, 1.2mm",3,3,90,1.2,7.5,3,0.3504,0.828,1.1784,0.42,0.372,0.348,0.312,0.3,0.768,0.828,0.816,0.864,0.864,1.188,1.2,1.164,1.176,1.164,1.3780747579,1.1746092977,-0.2147341207,0.4383630284,-0.675258727,1.6631829676,1.2658385121,0.8907769007,0.777179165,0.3531694906,0.305448446,0.8249840193,0.3322622832,0.801264928,0.32694757,0.816229235,0.314462801,1.128212498,1.130692036
"90:10 PPF:DEF, 3bar, 7.5mm/s, 1.2mm",3,4,90,1.2,7.5,3,0.3576,0.7752,1.1328,0.312,0.384,0.372,0.36,0.36,0.78,0.756,0.78,0.792,0.768,1.092,1.14,1.152,1.152,1.128,1.3780747579,1.1746092977,-0.2147341207,0.4383630284,-0.6284421772,1.4254519507,1.0372785472,0.8907769007,0.777179165,0.3531694906,0.305448446,0.8249840193,0.3322622832,0.801264928,0.32694757,0.816229235,0.314462801,1.128212498,1.130692036
"90:10 PPF:DEF, 3bar, 7.5mm/s, 1.2mm",4,1,90,1.2,7.5,3,0.3648,0.8112,1.176,0.276,0.324,0.336,0.42,0.468,0.816,0.876,0.804,0.84,0.72,1.092,1.2,1.14,1.26,1.188,1.3780747579,1.1746092977,-0.2147341207,0.4383630284,-0.5816256275,1.5875412804,1.2538090403,0.8907769007,0.777179165,0.3531694906,0.305448446,0.8249840193,0.3322622832,0.801264928,0.32694757,0.816229235,0.314462801,1.128212498,1.130692036
"90:10 PPF:DEF, 3bar, 7.5mm/s, 1.2mm",4,2,90,1.2,7.5,3,0.3144,0.8256,1.14,0.288,0.336,0.336,0.312,0.3,0.804,0.864,0.828,0.888,0.744,1.092,1.2,1.164,1.2,1.044,1.3780747579,1.1746092977,-0.2147341207,0.4383630284,-0.9093414756,1.6523770123,1.0733669627,0.8907769007,0.777179165,0.3531694906,0.305448446,0.8249840193,0.3322622832,0.801264928,0.32694757,0.816229235,0.314462801,1.128212498,1.130692036
"90:10 PPF:DEF, 3bar, 7.5mm/s, 1.2mm",4,3,90,1.2,7.5,3,0.3288,0.8616,1.1904,0.288,0.3,0.3,0.312,0.444,0.816,0.84,0.804,0.936,0.912,1.104,1.14,1.104,1.248,1.356,1.3780747579,1.1746092977,-0.2147341207,0.4383630284,-0.8157083762,1.814466342,1.3259858713,0.8907769007,0.777179165,0.3531694906,0.305448446,0.8249840193,0.3322622832,0.801264928,0.32694757,0.816229235,0.314462801,1.128212498,1.130692036
"90:10 PPF:DEF, 3bar, 7.5mm/s, 1.2mm",4,4,90,1.2,7.5,3,0.348,0.7752,1.1232,0.3,0.348,0.36,0.348,0.384,0.816,0.768,0.732,0.792,0.768,1.116,1.116,1.092,1.14,1.152,1.3780747579,1.1746092977,-0.2147341207,0.4383630284,-0.6908642435,1.4254519507,0.9891606598,0.8907769007,0.777179165,0.3531694906,0.305448446,0.8249840193,0.3322622832,0.801264928,0.32694757,0.816229235,0.314462801,1.128212498,1.130692036
"90:10 PPF:DEF, 3bar, 7.5mm/s, 1.2mm",5,1,90,1.2,7.5,3,0.3192,0.8184,1.1376,0.336,0.3,0.36,0.312,0.288,0.828,0.768,0.792,0.828,0.876,1.164,1.068,1.152,1.14,1.164,1.3780747579,1.1746092977,-0.2147341207,0.4383630284,-0.8781304425,1.6199591464,1.0613374909,0.8907769007,0.777179165,0.3531694906,0.305448446,0.8249840193,0.3322622832,0.801264928,0.32694757,0.816229235,0.314462801,1.128212498,1.130692036
"90:10 PPF:DEF, 3bar, 7.5mm/s, 1.2mm",5,2,90,1.2,7.5,3,0.2976,0.852,1.1496,0.288,0.288,0.24,0.396,0.276,0.792,0.9,0.816,0.828,0.924,1.08,1.188,1.056,1.224,1.2,1.3780747579,1.1746092977,-0.2147341207,0.4383630284,-1.0185800916,1.7712425208,1.1214848501,0.8907769007,0.777179165,0.3531694906,0.305448446,0.8249840193,0.3322622832,0.801264928,0.32694757,0.816229235,0.314462801,1.128212498,1.130692036
"90:10 PPF:DEF, 3bar, 7.5mm/s, 1.2mm",5,3,90,1.2,7.5,3,0.2688,0.888,1.1568,0.264,0.276,0.3,0.264,0.24,0.84,0.84,0.864,0.9,0.996,1.104,1.116,1.164,1.164,1.236,1.3780747579,1.1746092977,-0.2147341207,0.4383630284,-1.2058462906,1.9333318505,1.1575732656,0.8907769007,0.777179165,0.3531694906,0.305448446,0.8249840193,0.3322622832,0.801264928,0.32694757,0.816229235,0.314462801,1.128212498,1.130692036
"90:10 PPF:DEF, 3bar, 7.5mm/s, 1.2mm",5,4,90,1.2,7.5,3,0.3744,0.756,1.1304,0.396,0.36,0.348,0.384,0.384,0.756,0.792,0.732,0.768,0.732,1.152,1.152,1.08,1.152,1.116,1.3780747579,1.1746092977,-0.2147341207,0.4383630284,-0.5192035612,1.3390043082,1.0252490753,0.8907769007,0.777179165,0.3531694906,0.305448446,0.8249840193,0.3322622832,0.801264928,0.32694757,0.816229235,0.314462801,1.128212498,1.130692036
"90:10 PPF:DEF, 3bar, 7.5mm/s, 1.2mm",6,1,90,1.2,7.5,3,0.3888,0.7686,1.1574,0.324,0.288,0.408,0.456,0.468,0.828,0.792,0.816,0.696,0.711,1.152,1.08,1.224,1.152,1.179,1.3780747579,1.1746092977,-0.2147341207,0.4383630284,-0.4255704618,1.3957355736,1.1605806335,0.8907769007,0.777179165,0.3531694906,0.305448446,0.8249840193,0.3322622832,0.801264928,0.32694757,0.816229235,0.314462801,1.128212498,1.130692036
"90:10 PPF:DEF, 3bar, 7.5mm/s, 1.2mm",6,2,90,1.2,7.5,3,0.3504,0.8184,1.1688,0.3,0.336,0.348,0.288,0.48,0.756,0.996,0.744,0.852,0.744,1.056,1.332,1.092,1.14,1.224,1.3780747579,1.1746092977,-0.2147341207,0.4383630284,-0.675258727,1.6199591464,1.2177206248,0.8907769007,0.777179165,0.3531694906,0.305448446,0.8249840193,0.3322622832,0.801264928,0.32694757,0.816229235,0.314462801,1.128212498,1.130692036
"90:10 PPF:DEF, 3bar, 7.5mm/s, 1.2mm",6,3,90,1.2,7.5,3,0.3768,0.8448,1.2216,0.36,0.468,0.24,0.456,0.36,0.792,1.008,0.684,1.116,0.624,1.152,1.476,0.924,1.572,0.984,1.3780747579,1.1746092977,-0.2147341207,0.4383630284,-0.5035980446,1.7388246548,1.4823690053,0.8907769007,0.777179165,0.3531694906,0.305448446,0.8249840193,0.3322622832,0.801264928,0.32694757,0.816229235,0.314462801,1.128212498,1.130692036
"90:10 PPF:DEF, 3bar, 7.5mm/s, 1.2mm",6,4,90,1.2,7.5,3,0.36,0.7632,1.1232,0.372,0.288,0.36,0.396,0.384,0.84,0.696,0.744,0.768,0.768,1.212,0.984,1.104,1.164,1.152,1.3780747579,1.1746092977,-0.2147341207,0.4383630284,-0.6128366607,1.3714221742,0.9891606598,0.8907769007,0.777179165,0.3531694906,0.305448446,0.8249840193,0.3322622832,0.801264928,0.32694757,0.816229235,0.314462801,1.128212498,1.130692036
"90:10 PPF:DEF, 3bar, 7.5mm/s, 1.2mm",7,1,90,1.2,7.5,3,0.3192,0.8088,1.128,0.372,0.468,0.348,0.108,0.3,0.696,0.78,0.912,0.936,0.72,1.068,1.248,1.26,1.044,1.02,1.3780747579,1.1746092977,-0.2147341207,0.4383630284,-0.8781304425,1.5767353251,1.0132196035,0.8907769007,0.777179165,0.3531694906,0.305448446,0.8249840193,0.3322622832,0.801264928,0.32694757,0.816229235,0.314462801,1.128212498,1.130692036
"90:10 PPF:DEF, 3bar, 7.5mm/s, 1.2mm",7,2,90,1.2,7.5,3,0.3552,0.804,1.1592,0.432,0.264,0.504,0.324,0.252,0.768,0.708,0.744,0.9,0.9,1.2,0.972,1.248,1.224,1.152,1.3780747579,1.1746092977,-0.2147341207,0.4383630284,-0.6440476938,1.5551234145,1.1696027374,0.8907769007,0.777179165,0.3531694906,0.305448446,0.8249840193,0.3322622832,0.801264928,0.32694757,0.816229235,0.314462801,1.128212498,1.130692036
"90:10 PPF:DEF, 3bar, 7.5mm/s, 1.2mm",7,3,90,1.2,7.5,3,0.3432,0.8568,1.2,0.42,0.3,0.396,0.312,0.288,0.828,0.792,0.876,0.888,0.9,1.248,1.092,1.272,1.2,1.188,1.3780747579,1.1746092977,-0.2147341207,0.4383630284,-0.7220752767,1.7928544314,1.3741037587,0.8907769007,0.777179165,0.3531694906,0.305448446,0.8249840193,0.3322622832,0.801264928,0.32694757,0.816229235,0.314462801,1.128212498,1.130692036
"90:10 PPF:DEF, 3bar, 7.5mm/s, 1.2mm",7,4,90,1.2,7.5,3,0.336,0.756,1.092,0.324,0.312,0.312,0.312,0.42,0.804,0.72,0.792,0.756,0.708,1.128,1.032,1.104,1.068,1.128,1.3780747579,1.1746092977,-0.2147341207,0.4383630284,-0.7688918264,1.3390043082,0.8327775259,0.8907769007,0.777179165,0.3531694906,0.305448446,0.8249840193,0.3322622832,0.801264928,0.32694757,0.816229235,0.314462801,1.128212498,1.130692036
"90:10 PPF:DEF, 3bar, 7.5mm/s, 1.2mm",8,1,90,1.2,7.5,3,0.2448,0.8928,1.1376,0.3,0.12,0.252,0.324,0.228,0.948,0.924,0.864,0.84,0.888,1.248,1.044,1.116,1.164,1.116,1.3780747579,1.1746092977,-0.2147341207,0.4383630284,-1.3619014563,1.9549437611,1.0613374909,0.8907769007,0.777179165,0.3531694906,0.305448446,0.8249840193,0.3322622832,0.801264928,0.32694757,0.816229235,0.314462801,1.128212498,1.130692036
"90:10 PPF:DEF, 3bar, 7.5mm/s, 1.2mm",8,2,90,1.2,7.5,3,0.3072,0.8016,1.1088,0.276,0.228,0.504,0.252,0.276,0.9,0.828,0.768,0.672,0.84,1.176,1.056,1.272,0.924,1.116,1.3780747579,1.1746092977,-0.2147341207,0.4383630284,-0.9561580253,1.5443174592,0.9169838288,0.8907769007,0.777179165,0.3531694906,0.305448446,0.8249840193,0.3322622832,0.801264928,0.32694757,0.816229235,0.314462801,1.128212498,1.130692036
"90:10 PPF:DEF, 3bar, 7.5mm/s, 1.2mm",8,3,90,1.2,7.5,3,0.2568,0.8928,1.1496,0.324,0.264,0.168,0.24,0.288,0.936,0.876,0.9,0.948,0.804,1.26,1.14,1.068,1.188,1.092,1.3780747579,1.1746092977,-0.2147341207,0.4383630284,-1.2838738734,1.9549437611,1.1214848501,0.8907769007,0.777179165,0.3531694906,0.305448446,0.8249840193,0.3322622832,0.801264928,0.32694757,0.816229235,0.314462801,1.128212498,1.130692036
"90:10 PPF:DEF, 3bar, 7.5mm/s, 1.2mm",8,4,90,1.2,7.5,3,0.3408,0.7704,1.1112,0.336,0.312,0.3,0.42,0.336,0.768,0.792,0.708,0.744,0.84,1.104,1.104,1.008,1.164,1.176,1.3780747579,1.1746092977,-0.2147341207,0.4383630284,-0.7376807933,1.4038400401,0.9290133006,0.8907769007,0.777179165,0.3531694906,0.305448446,0.8249840193,0.3322622832,0.801264928,0.32694757,0.816229235,0.314462801,1.128212498,1.130692036
"90:10 PPF:DEF, 3bar, 7.5mm/s, 1.2mm",9,1,90,1.2,7.5,3,0.3288,0.7728,1.1016,0.468,0.3,0.348,0.384,0.144,0.828,0.756,0.804,0.756,0.72,1.296,1.056,1.152,1.14,0.864,1.3780747579,1.1746092977,-0.2147341207,0.4383630284,-0.8157083762,1.4146459954,0.8808954133,0.8907769007,0.777179165,0.3531694906,0.305448446,0.8249840193,0.3322622832,0.801264928,0.32694757,0.816229235,0.314462801,1.128212498,1.130692036
"90:10 PPF:DEF, 3bar, 7.5mm/s, 1.2mm",9,2,90,1.2,7.5,3,0.3456,0.7128,1.0584,0.312,0.288,0.324,0.528,0.276,0.768,0.804,0.576,0.804,0.612,1.08,1.092,0.9,1.332,0.888,1.3780747579,1.1746092977,-0.2147341207,0.4383630284,-0.7064697601,1.1444971126,0.6643649201,0.8907769007,0.777179165,0.3531694906,0.305448446,0.8249840193,0.3322622832,0.801264928,0.32694757,0.816229235,0.314462801,1.128212498,1.130692036
"90:10 PPF:DEF, 3bar, 7.5mm/s, 1.2mm",9,3,90,1.2,7.5,3,0.4128,0.8616,1.2744,0.324,0.324,0.492,0.384,0.54,0.984,0.804,0.696,0.768,1.056,1.308,1.128,1.188,1.152,1.596,1.3780747579,1.1746092977,-0.2147341207,0.4383630284,-0.269515296,1.814466342,1.7470173857,0.8907769007,0.777179165,0.3531694906,0.305448446,0.8249840193,0.3322622832,0.801264928,0.32694757,0.816229235,0.314462801,1.128212498,1.130692036
"90:10 PPF:DEF, 3bar, 7.5mm/s, 1.2mm",9,4,90,1.2,7.5,3,0.3384,0.732,1.0704,0.336,0.372,0.36,0.324,0.3,0.78,0.732,0.72,0.66,0.768,1.116,1.104,1.08,0.984,1.068,1.3780747579,1.1746092977,-0.2147341207,0.4383630284,-0.7532863099,1.2309447551,0.7245122793,0.8907769007,0.777179165,0.3531694906,0.305448446,0.8249840193,0.3322622832,0.801264928,0.32694757,0.816229235,0.314462801,1.128212498,1.130692036
"90:10 PPF:DEF, 3bar, 7.5mm/s, 1.2mm",10,1,90,1.2,7.5,3,,,,,,,,,,,,,,,,,,,1.3780747579,1.1746092977,-0.2147341207,0.4383630284,,,,0.8907769007,0.777179165,0.3531694906,0.305448446,0.8249840193,0.3322622832,0.801264928,0.32694757,0.816229235,0.314462801,1.128212498,1.130692036
"90:10 PPF:DEF, 3bar, 7.5mm/s, 1.2mm",10,2,90,1.2,7.5,3,,,,,,,,,,,,,,,,,,,1.3780747579,1.1746092977,-0.2147341207,0.4383630284,,,,0.8907769007,0.777179165,0.3531694906,0.305448446,0.8249840193,0.3322622832,0.801264928,0.32694757,0.816229235,0.314462801,1.128212498,1.130692036
"90:10 PPF:DEF, 3bar, 7.5mm/s, 1.2mm",10,3,90,1.2,7.5,3,,,,,,,,,,,,,,,,,,,1.3780747579,1.1746092977,-0.2147341207,0.4383630284,,,,0.8907769007,0.777179165,0.3531694906,0.305448446,0.8249840193,0.3322622832,0.801264928,0.32694757,0.816229235,0.314462801,1.128212498,1.130692036
"90:10 PPF:DEF, 3bar, 7.5mm/s, 1.2mm",10,4,90,1.2,7.5,3,,,,,,,,,,,,,,,,,,,1.3780747579,1.1746092977,-0.2147341207,0.4383630284,,,,0.8907769007,0.777179165,0.3531694906,0.305448446,0.8249840193,0.3322622832,0.801264928,0.32694757,0.816229235,0.314462801,1.128212498,1.130692036
"90:10 PPF:DEF, 3bar, 7.5mm/s, 1.2mm",,,,,,,,,,,,,,,,,,,,,,,,,,,,,,,,,,,,,,,,,,,
"90:10 PPF:DEF, 3bar, 7.5mm/s, 1mm",1,1,90,1,7.5,3,0.3726,0.5688,0.9414,0.369,0.387,0.36,0.378,0.369,0.585,0.567,0.549,0.585,0.558,0.954,0.954,0.909,0.963,0.927,1.3780747579,0.2349218595,-0.2147341207,0.4383630284,-0.5309076986,0.4961397937,0.0779281679,0.6981769007,0.580379165,0.3531694906,0.305448446,0.6243011393,0.3322622832,0.607853224,0.330757829,0.619645639,0.320712266,0.938611053,0.940357905
"90:10 PPF:DEF, 3bar, 7.5mm/s, 1mm",1,2,90,1,7.5,3,0.36,0.5958,0.9558,0.36,0.369,0.342,0.369,0.36,0.585,0.585,0.612,0.594,0.603,0.945,0.954,0.954,0.963,0.963,1.3780747579,0.2349218595,-0.2147341207,0.4383630284,-0.6128366607,0.617706791,0.150104999,0.6981769007,0.580379165,0.3531694906,0.305448446,0.6243011393,0.3322622832,0.607853224,0.330757829,0.619645639,0.320712266,0.938611053,0.940357905
"90:10 PPF:DEF, 3bar, 7.5mm/s, 1mm",1,3,90,1,7.5,3,0.351,0.5994,0.9504,0.333,0.369,0.342,0.351,0.36,0.576,0.594,0.603,0.603,0.621,0.909,0.963,0.945,0.954,0.981,1.3780747579,0.2349218595,-0.2147341207,0.4383630284,-0.6713573478,0.633915724,0.1230386873,0.6981769007,0.580379165,0.3531694906,0.305448446,0.6243011393,0.3322622832,0.607853224,0.330757829,0.619645639,0.320712266,0.938611053,0.940357905
"90:10 PPF:DEF, 3bar, 7.5mm/s, 1mm",1,4,90,1,7.5,3,0.468,0.486,0.954,0.54,0.513,0.468,0.432,0.387,0.396,0.468,0.486,0.54,0.54,0.936,0.981,0.954,0.972,0.927,1.3780747579,0.2349218595,-0.2147341207,0.4383630284,0.0894115853,0.1233343354,0.1410828951,0.6981769007,0.580379165,0.3531694906,0.305448446,0.6243011393,0.3322622832,0.607853224,0.330757829,0.619645639,0.320712266,0.938611053,0.940357905
"90:10 PPF:DEF, 3bar, 7.5mm/s, 1mm",2,1,90,1,7.5,3,,,,,,,,,,,,,,,,,,,1.3780747579,0.2349218595,-0.2147341207,0.4383630284,,,,0.6981769007,0.580379165,0.3531694906,0.305448446,0.6243011393,0.3322622832,0.607853224,0.330757829,0.619645639,0.320712266,0.938611053,0.940357905
"90:10 PPF:DEF, 3bar, 7.5mm/s, 1mm",2,2,90,1,7.5,3,,,,,,,,,,,,,,,,,,,1.3780747579,0.2349218595,-0.2147341207,0.4383630284,,,,0.6981769007,0.580379165,0.3531694906,0.305448446,0.6243011393,0.3322622832,0.607853224,0.330757829,0.619645639,0.320712266,0.938611053,0.940357905
"90:10 PPF:DEF, 3bar, 7.5mm/s, 1mm",2,3,90,1,7.5,3,,,,,,,,,,,,,,,,,,,1.3780747579,0.2349218595,-0.2147341207,0.4383630284,,,,0.6981769007,0.580379165,0.3531694906,0.305448446,0.6243011393,0.3322622832,0.607853224,0.330757829,0.619645639,0.320712266,0.938611053,0.940357905
"90:10 PPF:DEF, 3bar, 7.5mm/s, 1mm",2,4,90,1,7.5,3,0.3798,0.5742,0.954,0.351,0.387,0.396,0.378,0.387,0.558,0.576,0.558,0.567,0.612,0.909,0.963,0.954,0.945,0.999,1.3780747579,0.2349218595,-0.2147341207,0.4383630284,-0.4840911489,0.5204531932,0.1410828951,0.6981769007,0.580379165,0.3531694906,0.305448446,0.6243011393,0.3322622832,0.607853224,0.330757829,0.619645639,0.320712266,0.938611053,0.940357905
"90:10 PPF:DEF, 3bar, 7.5mm/s, 1mm",3,1,90,1,7.5,3,0.2718,0.6462,0.918,0.324,0.297,0.252,0.252,0.234,0.621,0.567,0.675,0.702,0.666,0.945,0.864,0.927,0.954,0.9,1.3780747579,0.2349218595,-0.2147341207,0.4383630284,-1.1863393948,0.8446318526,-0.0393591825,0.6981769007,0.580379165,0.3531694906,0.305448446,0.6243011393,0.3322622832,0.607853224,0.330757829,0.619645639,0.320712266,0.938611053,0.940357905
"90:10 PPF:DEF, 3bar, 7.5mm/s, 1mm",3,2,90,1,7.5,3,0.288,0.621,0.909,0.279,0.288,0.288,0.297,0.288,0.612,0.594,0.612,0.648,0.639,0.891,0.882,0.9,0.945,0.927,1.3780747579,0.2349218595,-0.2147341207,0.4383630284,-1.0810021579,0.7311693218,-0.0844697019,0.6981769007,0.580379165,0.3531694906,0.305448446,0.6243011393,0.3322622832,0.607853224,0.330757829,0.619645639,0.320712266,0.938611053,0.940357905
"90:10 PPF:DEF, 3bar, 7.5mm/s, 1mm",3,3,90,1,7.5,3,0.3078,0.6354,0.9432,0.45,0.297,0.279,0.252,0.261,0.567,0.657,0.657,0.639,0.657,1.017,0.954,0.936,0.891,0.918,1.3780747579,0.2349218595,-0.2147341207,0.4383630284,-0.9522566462,0.7960050537,0.0869502718,0.6981769007,0.580379165,0.3531694906,0.305448446,0.6243011393,0.3322622832,0.607853224,0.330757829,0.619645639,0.320712266,0.938611053,0.940357905
"90:10 PPF:DEF, 3bar, 7.5mm/s, 1mm",3,4,90,1,7.5,3,0.3438,0.5976,0.9414,0.306,0.342,0.333,0.36,0.378,0.63,0.603,0.603,0.585,0.567,0.936,0.945,0.936,0.945,0.945,1.3780747579,0.2349218595,-0.2147341207,0.4383630284,-0.7181738976,0.6258112575,0.0779281679,0.6981769007,0.580379165,0.3531694906,0.305448446,0.6243011393,0.3322622832,0.607853224,0.330757829,0.619645639,0.320712266,0.938611053,0.940357905
