Repository: KavrakiLab/bioMateriaLs

File: Factorial_study_data.csv (part 18 of 21)
Label,Layer #,Scaffold #,wt% PPF,Spacing (mm),Speed (mm/s),Pressure (bar),Mean fiber,Mean pore,Mean spacing,Fiber Size (x1),x2,x3,x4,x5,Pore Size (x1),x2 2,x3 2,x4 2,x5 2,Fiber spacing (x1),Spacing x2,Spacing x3,Spacing x4,Spacing x5,Std wt% PPF,Std Spacing (mm),Std Speed (mm/s),Std Pressure (bar),Std Mean fiber,Std Mean pore,Std Mean spacing,Linear pore size,Quadratic pore size,Linear fiber diameter,Quadratic fiber diameter,4th order pore,4th order fiber,"Pore (lin, step)","Fiber (lin, step)","Pore (quad, step)","Fiber (quad, step)","Sum (lin, step)","Sum (quad, step)"
"90:10 PPF:DEF, 3bar, 7.5mm/s, 1mm",4,1,90,1,7.5,3,0.2898,0.6696,0.9594,0.288,0.288,0.315,0.279,0.279,0.693,0.729,0.621,0.657,0.648,0.981,1.017,0.936,0.936,0.927,1.3780747579,0.2349218595,-0.2147341207,0.4383630284,-1.0692980205,0.9499899169,0.1681492067,0.6981769007,0.580379165,0.3531694906,0.305448446,0.6243011393,0.3322622832,0.607853224,0.330757829,0.619645639,0.320712266,0.938611053,0.940357905
"90:10 PPF:DEF, 3bar, 7.5mm/s, 1mm",4,2,90,1,7.5,3,0.252,0.792,1.044,0.261,0.288,0.297,0.351,0.063,0.675,0.657,0.972,0.963,0.693,0.936,0.945,1.269,1.314,0.756,1.3780747579,0.2349218595,-0.2147341207,0.4383630284,-1.3150849066,1.5010936379,0.5921880891,0.6981769007,0.580379165,0.3531694906,0.305448446,0.6243011393,0.3322622832,0.607853224,0.330757829,0.619645639,0.320712266,0.938611053,0.940357905
"90:10 PPF:DEF, 3bar, 7.5mm/s, 1mm",4,3,90,1,7.5,3,0.288,0.6408,0.9288,0.288,0.288,0.261,0.279,0.324,0.672,0.612,0.684,0.66,0.576,0.96,0.9,0.945,0.939,0.9,1.3780747579,0.2349218595,-0.2147341207,0.4383630284,-1.0810021579,0.8203184532,0.0147734408,0.6981769007,0.580379165,0.3531694906,0.305448446,0.6243011393,0.3322622832,0.607853224,0.330757829,0.619645639,0.320712266,0.938611053,0.940357905
"90:10 PPF:DEF, 3bar, 7.5mm/s, 1mm",4,4,90,1,7.5,3,0.3168,0.639,0.9558,0.378,0.333,0.279,0.297,0.297,0.531,0.639,0.621,0.684,0.72,0.909,0.972,0.9,0.981,1.017,1.3780747579,0.2349218595,-0.2147341207,0.4383630284,-0.893735959,0.8122139867,0.150104999,0.6981769007,0.580379165,0.3531694906,0.305448446,0.6243011393,0.3322622832,0.607853224,0.330757829,0.619645639,0.320712266,0.938611053,0.940357905
"90:10 PPF:DEF, 3bar, 7.5mm/s, 1mm",5,1,90,1,7.5,3,0.315,0.6282,0.9432,0.36,0.288,0.297,0.333,0.297,0.594,0.675,0.576,0.621,0.675,0.954,0.963,0.873,0.954,0.972,1.3780747579,0.2349218595,-0.2147341207,0.4383630284,-0.9054400965,0.7635871878,0.0869502718,0.6981769007,0.580379165,0.3531694906,0.305448446,0.6243011393,0.3322622832,0.607853224,0.330757829,0.619645639,0.320712266,0.938611053,0.940357905
"90:10 PPF:DEF, 3bar, 7.5mm/s, 1mm",5,2,90,1,7.5,3,0.2214,0.7362,0.9576,0.324,0.09,0.288,0.27,0.135,0.702,0.783,0.666,0.909,0.621,1.026,0.873,0.954,1.179,0.756,1.3780747579,0.2349218595,-0.2147341207,0.4383630284,-1.5140552429,1.2498551769,0.1591271029,0.6981769007,0.580379165,0.3531694906,0.305448446,0.6243011393,0.3322622832,0.607853224,0.330757829,0.619645639,0.320712266,0.938611053,0.940357905
"90:10 PPF:DEF, 3bar, 7.5mm/s, 1mm",5,3,90,1,7.5,3,0.342,0.5652,0.9072,0.306,0.306,0.324,0.36,0.414,0.486,0.576,0.603,0.567,0.594,0.792,0.882,0.927,0.927,1.008,1.3780747579,0.2349218595,-0.2147341207,0.4383630284,-0.729878035,0.4799308608,-0.0934918058,0.6981769007,0.580379165,0.3531694906,0.305448446,0.6243011393,0.3322622832,0.607853224,0.330757829,0.619645639,0.320712266,0.938611053,0.940357905
"90:10 PPF:DEF, 3bar, 7.5mm/s, 1mm",5,4,90,1,7.5,3,0.2988,0.6336,0.9324,0.306,0.306,0.297,0.279,0.306,0.666,0.63,0.612,0.639,0.621,0.972,0.936,0.909,0.918,0.927,1.3780747579,0.2349218595,-0.2147341207,0.4383630284,-1.0107773334,0.7879005872,0.0328176485,0.6981769007,0.580379165,0.3531694906,0.305448446,0.6243011393,0.3322622832,0.607853224,0.330757829,0.619645639,0.320712266,0.938611053,0.940357905
"90:10 PPF:DEF, 3bar, 7.5mm/s, 1mm",6,1,90,1,7.5,3,0.2826,0.6732,0.9558,0.306,0.279,0.27,0.288,0.27,0.621,0.702,0.675,0.657,0.711,0.927,0.981,0.945,0.945,0.981,1.3780747579,0.2349218595,-0.2147341207,0.4383630284,-1.1161145702,0.9661988499,0.150104999,0.6981769007,0.580379165,0.3531694906,0.305448446,0.6243011393,0.3322622832,0.607853224,0.330757829,0.619645639,0.320712266,0.938611053,0.940357905
"90:10 PPF:DEF, 3bar, 7.5mm/s, 1mm",6,2,90,1,7.5,3,0.3132,0.6966,1.0098,0.072,0.333,0.324,0.333,0.504,0.774,0.603,0.711,0.684,0.711,0.846,0.936,1.035,1.017,1.215,1.3780747579,0.2349218595,-0.2147341207,0.4383630284,-0.9171442339,1.0715569142,0.4207681154,0.6981769007,0.580379165,0.3531694906,0.305448446,0.6243011393,0.3322622832,0.607853224,0.330757829,0.619645639,0.320712266,0.938611053,0.940357905
"90:10 PPF:DEF, 3bar, 7.5mm/s, 1mm",6,3,90,1,7.5,3,0.3942,0.549,0.9432,0.306,0.486,0.252,0.495,0.432,0.504,0.585,0.504,0.594,0.558,0.81,1.071,0.756,1.089,0.99,1.3780747579,0.2349218595,-0.2147341207,0.4383630284,-0.3904580495,0.4069906624,0.0869502718,0.6981769007,0.580379165,0.3531694906,0.305448446,0.6243011393,0.3322622832,0.607853224,0.330757829,0.619645639,0.320712266,0.938611053,0.940357905
"90:10 PPF:DEF, 3bar, 7.5mm/s, 1mm",6,4,90,1,7.5,3,0.315,0.6174,0.9324,0.297,0.297,0.324,0.324,0.333,0.693,0.549,0.594,0.612,0.639,0.99,0.846,0.918,0.936,0.972,1.3780747579,0.2349218595,-0.2147341207,0.4383630284,-0.9054400965,0.7149603888,0.0328176485,0.6981769007,0.580379165,0.3531694906,0.305448446,0.6243011393,0.3322622832,0.607853224,0.330757829,0.619645639,0.320712266,0.938611053,0.940357905
"90:10 PPF:DEF, 3bar, 7.5mm/s, 1mm",7,1,90,1,7.5,3,0.2718,0.639,0.9108,0.288,0.333,0.261,0.279,0.198,0.558,0.657,0.621,0.702,0.657,0.846,0.99,0.882,0.981,0.855,1.3780747579,0.2349218595,-0.2147341207,0.4383630284,-1.1863393948,0.8122139867,-0.075447598,0.6981769007,0.580379165,0.3531694906,0.305448446,0.6243011393,0.3322622832,0.607853224,0.330757829,0.619645639,0.320712266,0.938611053,0.940357905
"90:10 PPF:DEF, 3bar, 7.5mm/s, 1mm",7,2,90,1,7.5,3,0.3114,0.6246,0.936,0.315,0.279,0.315,0.342,0.306,0.585,0.621,0.639,0.603,0.675,0.9,0.9,0.954,0.945,0.981,1.3780747579,0.2349218595,-0.2147341207,0.4383630284,-0.9288483713,0.7473782548,0.0508618563,0.6981769007,0.580379165,0.3531694906,0.305448446,0.6243011393,0.3322622832,0.607853224,0.330757829,0.619645639,0.320712266,0.938611053,0.940357905
"90:10 PPF:DEF, 3bar, 7.5mm/s, 1mm",7,3,90,1,7.5,3,0.4392,0.5382,0.9774,0.387,0.306,0.594,0.261,0.648,0.639,0.486,0.477,0.441,0.648,1.026,0.792,1.071,0.702,1.296,1.3780747579,0.2349218595,-0.2147341207,0.4383630284,-0.0978546137,0.3583638635,0.2583702455,0.6981769007,0.580379165,0.3531694906,0.305448446,0.6243011393,0.3322622832,0.607853224,0.330757829,0.619645639,0.320712266,0.938611053,0.940357905
"90:10 PPF:DEF, 3bar, 7.5mm/s, 1mm",7,4,90,1,7.5,3,0.2934,0.6462,0.9396,0.333,0.306,0.288,0.261,0.279,0.63,0.639,0.612,0.675,0.675,0.963,0.945,0.9,0.936,0.954,1.3780747579,0.2349218595,-0.2147341207,0.4383630284,-1.0458897457,0.8446318526,0.0689060641,0.6981769007,0.580379165,0.3531694906,0.305448446,0.6243011393,0.3322622832,0.607853224,0.330757829,0.619645639,0.320712266,0.938611053,0.940357905
"90:10 PPF:DEF, 3bar, 7.5mm/s, 1mm",8,1,90,1,7.5,3,,,,,,,,,,,,,,,,,,,1.3780747579,0.2349218595,-0.2147341207,0.4383630284,,,,0.6981769007,0.580379165,0.3531694906,0.305448446,0.6243011393,0.3322622832,0.607853224,0.330757829,0.619645639,0.320712266,0.938611053,0.940357905
"90:10 PPF:DEF, 3bar, 7.5mm/s, 1mm",8,2,90,1,7.5,3,,,,,,,,,,,,,,,,,,,1.3780747579,0.2349218595,-0.2147341207,0.4383630284,,,,0.6981769007,0.580379165,0.3531694906,0.305448446,0.6243011393,0.3322622832,0.607853224,0.330757829,0.619645639,0.320712266,0.938611053,0.940357905
"90:10 PPF:DEF, 3bar, 7.5mm/s, 1mm",8,3,90,1,7.5,3,,,,,,,,,,,,,,,,,,,1.3780747579,0.2349218595,-0.2147341207,0.4383630284,,,,0.6981769007,0.580379165,0.3531694906,0.305448446,0.6243011393,0.3322622832,0.607853224,0.330757829,0.619645639,0.320712266,0.938611053,0.940357905
"90:10 PPF:DEF, 3bar, 7.5mm/s, 1mm",8,4,90,1,7.5,3,,,,,,,,,,,,,,,,,,,1.3780747579,0.2349218595,-0.2147341207,0.4383630284,,,,0.6981769007,0.580379165,0.3531694906,0.305448446,0.6243011393,0.3322622832,0.607853224,0.330757829,0.619645639,0.320712266,0.938611053,0.940357905
"90:10 PPF:DEF, 3bar, 7.5mm/s, 1mm",9,1,90,1,7.5,3,0.342,0.6372,0.9792,0.459,0.324,0.261,0.351,0.315,0.576,0.684,0.738,0.558,0.63,1.035,1.008,0.999,0.909,0.945,1.3780747579,0.2349218595,-0.2147341207,0.4383630284,-0.729878035,0.8041095202,0.2673923494,0.6981769007,0.580379165,0.3531694906,0.305448446,0.6243011393,0.3322622832,0.607853224,0.330757829,0.619645639,0.320712266,0.938611053,0.940357905
"90:10 PPF:DEF, 3bar, 7.5mm/s, 1mm",9,2,90,1,7.5,3,0.2934,0.6426,0.936,0.324,0.324,0.261,0.261,0.297,0.612,0.675,0.639,0.666,0.621,0.936,0.999,0.9,0.927,0.918,1.3780747579,0.2349218595,-0.2147341207,0.4383630284,-1.0458897457,0.8284229196,0.0508618563,0.6981769007,0.580379165,0.3531694906,0.305448446,0.6243011393,0.3322622832,0.607853224,0.330757829,0.619645639,0.320712266,0.938611053,0.940357905
"90:10 PPF:DEF, 3bar, 7.5mm/s, 1mm",9,3,90,1,7.5,3,0.3744,0.495,0.8694,0.387,0.342,0.441,0.405,0.297,0.459,0.504,0.603,0.414,0.495,0.846,0.846,1.044,0.819,0.792,1.3780747579,0.2349218595,-0.2147341207,0.4383630284,-0.5192035612,0.1638566678,-0.2829559873,0.6981769007,0.580379165,0.3531694906,0.305448446,0.6243011393,0.3322622832,0.607853224,0.330757829,0.619645639,0.320712266,0.938611053,0.940357905
"90:10 PPF:DEF, 3bar, 7.5mm/s, 1mm",9,4,90,1,7.5,3,0.2916,0.6354,0.927,0.306,0.297,0.261,0.297,0.297,0.657,0.549,0.684,0.648,0.639,0.963,0.846,0.945,0.945,0.936,1.3780747579,0.2349218595,-0.2147341207,0.4383630284,-1.0575938831,0.7960050537,0.0057513369,0.6981769007,0.580379165,0.3531694906,0.305448446,0.6243011393,0.3322622832,0.607853224,0.330757829,0.619645639,0.320712266,0.938611053,0.940357905
"90:10 PPF:DEF, 3bar, 7.5mm/s, 1mm",10,1,90,1,7.5,3,,,,,,,,,,,,,,,,,,,1.3780747579,0.2349218595,-0.2147341207,0.4383630284,,,,0.6981769007,0.580379165,0.3531694906,0.305448446,0.6243011393,0.3322622832,0.607853224,0.330757829,0.619645639,0.320712266,0.938611053,0.940357905
"90:10 PPF:DEF, 3bar, 7.5mm/s, 1mm",10,2,90,1,7.5,3,,,,,,,,,,,,,,,,,,,1.3780747579,0.2349218595,-0.2147341207,0.4383630284,,,,0.6981769007,0.580379165,0.3531694906,0.305448446,0.6243011393,0.3322622832,0.607853224,0.330757829,0.619645639,0.320712266,0.938611053,0.940357905
"90:10 PPF:DEF, 3bar, 7.5mm/s, 1mm",10,3,90,1,7.5,3,,,,,,,,,,,,,,,,,,,1.3780747579,0.2349218595,-0.2147341207,0.4383630284,,,,0.6981769007,0.580379165,0.3531694906,0.305448446,0.6243011393,0.3322622832,0.607853224,0.330757829,0.619645639,0.320712266,0.938611053,0.940357905
"90:10 PPF:DEF, 3bar, 7.5mm/s, 1mm",10,4,90,1,7.5,3,,,,,,,,,,,,,,,,,,,1.3780747579,0.2349218595,-0.2147341207,0.4383630284,,,,0.6981769007,0.580379165,0.3531694906,0.305448446,0.6243011393,0.3322622832,0.607853224,0.330757829,0.619645639,0.320712266,0.938611053,0.940357905
"90:10 PPF:DEF, 3bar, 7.5mm/s, 1mm",,,,,,,,,,,,,,,,,,,,,,,,,,,,,,,,,,,,,,,,,,,
"90:10 PPF:DEF, 3bar, 7.5mm/s, 0.8mm",1,1,90,0.8,7.5,3,0.372,0.402,0.774,0.378,0.384,0.354,0.378,0.366,0.402,0.396,0.396,0.402,0.414,0.78,0.78,0.75,0.78,0.78,1.3780747579,-0.7047655786,-0.2147341207,0.4383630284,-0.5348090778,-0.2548741006,-0.7611274929,0.5055769007,0.383579165,0.3531694906,0.305448446,0.4236182593,0.3322622832,0.414441521,0.334568089,0.423062042,0.32696173,0.74900961,0.750023772
"90:10 PPF:DEF, 3bar, 7.5mm/s, 0.8mm",1,2,90,0.8,7.5,3,0.3528,0.4176,0.7704,0.348,0.366,0.354,0.348,0.348,0.414,0.39,0.432,0.414,0.438,0.762,0.756,0.786,0.762,0.786,1.3780747579,-0.7047655786,-0.2147341207,0.4383630284,-0.6596532104,-0.184635391,-0.7791717007,0.5055769007,0.383579165,0.3531694906,0.305448446,0.4236182593,0.3322622832,0.414441521,0.334568089,0.423062042,0.32696173,0.74900961,0.750023772
"90:10 PPF:DEF, 3bar, 7.5mm/s, 0.8mm",1,3,90,0.8,7.5,3,0.3384,0.4128,0.7512,0.336,0.348,0.324,0.336,0.348,0.378,0.45,0.408,0.42,0.408,0.714,0.798,0.732,0.756,0.756,1.3780747579,-0.7047655786,-0.2147341207,0.4383630284,-0.7532863099,-0.2062473017,-0.8754074754,0.5055769007,0.383579165,0.3531694906,0.305448446,0.4236182593,0.3322622832,0.414441521,0.334568089,0.423062042,0.32696173,0.74900961,0.750023772
"90:10 PPF:DEF, 3bar, 7.5mm/s, 0.8mm",1,4,90,0.8,7.5,3,0.36,0.4044,0.7644,0.354,0.378,0.36,0.36,0.348,0.366,0.444,0.396,0.438,0.378,0.72,0.822,0.756,0.798,0.726,1.3780747579,-0.7047655786,-0.2147341207,0.4383630284,-0.6128366607,-0.2440681453,-0.8092453803,0.5055769007,0.383579165,0.3531694906,0.305448446,0.4236182593,0.3322622832,0.414441521,0.334568089,0.423062042,0.32696173,0.74900961,0.750023772
"90:10 PPF:DEF, 3bar, 7.5mm/s, 0.8mm",2,1,90,0.8,7.5,3,0.3192,0.4452,0.7644,0.318,0.306,0.324,0.324,0.324,0.468,0.432,0.438,0.444,0.444,0.786,0.738,0.762,0.768,0.768,1.3780747579,-0.7047655786,-0.2147341207,0.4383630284,-0.8781304425,-0.0603669049,-0.8092453803,0.5055769007,0.383579165,0.3531694906,0.305448446,0.4236182593,0.3322622832,0.414441521,0.334568089,0.423062042,0.32696173,0.74900961,0.750023772
"90:10 PPF:DEF, 3bar, 7.5mm/s, 0.8mm",2,2,90,0.8,7.5,3,0.3204,0.4374,0.7578,0.306,0.297,0.351,0.315,0.333,0.468,0.369,0.459,0.468,0.423,0.774,0.666,0.81,0.783,0.756,1.3780747579,-0.7047655786,-0.2147341207,0.4383630284,-0.8703276842,-0.0954862597,-0.8423264278,0.5055769007,0.383579165,0.3531694906,0.305448446,0.4236182593,0.3322622832,0.414441521,0.334568089,0.423062042,0.32696173,0.74900961,0.750023772
"90:10 PPF:DEF, 3bar, 7.5mm/s, 0.8mm",2,3,90,0.8,7.5,3,0.3114,0.4446,0.756,0.297,0.288,0.351,0.315,0.306,0.468,0.441,0.432,0.459,0.423,0.765,0.729,0.783,0.774,0.729,1.3780747579,-0.7047655786,-0.2147341207,0.4383630284,-0.9288483713,-0.0630683938,-0.8513485317,0.5055769007,0.383579165,0.3531694906,0.305448446,0.4236182593,0.3322622832,0.414441521,0.334568089,0.423062042,0.32696173,0.74900961,0.750023772
"90:10 PPF:DEF, 3bar, 7.5mm/s, 0.8mm",2,4,90,0.8,7.5,3,0.3348,0.4356,0.7704,0.432,0.297,0.297,0.324,0.324,0.423,0.387,0.468,0.441,0.459,0.855,0.684,0.765,0.765,0.783,1.3780747579,-0.7047655786,-0.2147341207,0.4383630284,-0.7766945847,-0.1035907262,-0.7791717007,0.5055769007,0.383579165,0.3531694906,0.305448446,0.4236182593,0.3322622832,0.414441521,0.334568089,0.423062042,0.32696173,0.74900961,0.750023772
"90:10 PPF:DEF, 3bar, 7.5mm/s, 0.8mm",3,1,90,0.8,7.5,3,0.27,0.468,0.738,0.279,0.252,0.288,0.252,0.279,0.477,0.459,0.468,0.477,0.459,0.756,0.711,0.756,0.729,0.738,1.3780747579,-0.7047655786,-0.2147341207,0.4383630284,-1.1980435323,0.0422896706,-0.9415695705,0.5055769007,0.383579165,0.3531694906,0.305448446,0.4236182593,0.3322622832,0.414441521,0.334568089,0.423062042,0.32696173,0.74900961,0.750023772
"90:10 PPF:DEF, 3bar, 7.5mm/s, 0.8mm",3,2,90,0.8,7.5,3,0.2916,0.441,0.7326,0.27,0.288,0.297,0.315,0.288,0.45,0.468,0.441,0.414,0.432,0.72,0.756,0.738,0.729,0.72,1.3780747579,-0.7047655786,-0.2147341207,0.4383630284,-1.0575938831,-0.0792773267,-0.9686358821,0.5055769007,0.383579165,0.3531694906,0.305448446,0.4236182593,0.3322622832,0.414441521,0.334568089,0.423062042,0.32696173,0.74900961,0.750023772
"90:10 PPF:DEF, 3bar, 7.5mm/s, 0.8mm",3,3,90,0.8,7.5,3,0.2916,0.4338,0.7254,0.288,0.306,0.279,0.297,0.288,0.432,0.45,0.441,0.432,0.414,0.72,0.756,0.72,0.729,0.702,1.3780747579,-0.7047655786,-0.2147341207,0.4383630284,-1.0575938831,-0.1116951927,-1.0047242977,0.5055769007,0.383579165,0.3531694906,0.305448446,0.4236182593,0.3322622832,0.414441521,0.334568089,0.423062042,0.32696173,0.74900961,0.750023772
"90:10 PPF:DEF, 3bar, 7.5mm/s, 0.8mm",3,4,90,0.8,7.5,3,0.3186,0.4428,0.7614,0.351,0.297,0.315,0.306,0.324,0.414,0.486,0.441,0.432,0.441,0.765,0.783,0.756,0.738,0.765,1.3780747579,-0.7047655786,-0.2147341207,0.4383630284,-0.8820318216,-0.0711728602,-0.8242822201,0.5055769007,0.383579165,0.3531694906,0.305448446,0.4236182593,0.3322622832,0.414441521,0.334568089,0.423062042,0.32696173,0.74900961,0.750023772
"90:10 PPF:DEF, 3bar, 7.5mm/s, 0.8mm",4,1,90,0.8,7.5,3,0.2808,0.477,0.7578,0.288,0.261,0.288,0.261,0.306,0.459,0.468,0.486,0.495,0.477,0.747,0.729,0.774,0.756,0.783,1.3780747579,-0.7047655786,-0.2147341207,0.4383630284,-1.1278187077,0.082812003,-0.8423264278,0.5055769007,0.383579165,0.3531694906,0.305448446,0.4236182593,0.3322622832,0.414441521,0.334568089,0.423062042,0.32696173,0.74900961,0.750023772
"90:10 PPF:DEF, 3bar, 7.5mm/s, 0.8mm",4,2,90,0.8,7.5,3,0.2862,0.4662,0.7524,0.315,0.252,0.324,0.252,0.288,0.486,0.261,0.621,0.531,0.432,0.801,0.513,0.945,0.783,0.72,1.3780747579,-0.7047655786,-0.2147341207,0.4383630284,-1.0927062954,0.0341852041,-0.8693927395,0.5055769007,0.383579165,0.3531694906,0.305448446,0.4236182593,0.3322622832,0.414441521,0.334568089,0.423062042,0.32696173,0.74900961,0.750023772
"90:10 PPF:DEF, 3bar, 7.5mm/s, 0.8mm",4,3,90,0.8,7.5,3,0.2952,0.4608,0.756,0.27,0.297,0.279,0.297,0.333,0.477,0.423,0.522,0.441,0.441,0.747,0.72,0.801,0.738,0.774,1.3780747579,-0.7047655786,-0.2147341207,0.4383630284,-1.0341856082,0.0098718046,-0.8513485317,0.5055769007,0.383579165,0.3531694906,0.305448446,0.4236182593,0.3322622832,0.414441521,0.334568089,0.423062042,0.32696173,0.74900961,0.750023772
"90:10 PPF:DEF, 3bar, 7.5mm/s, 0.8mm",4,4,90,0.8,7.5,3,0.333,0.4194,0.7524,0.297,0.36,0.306,0.351,0.351,0.45,0.342,0.468,0.423,0.414,0.747,0.702,0.774,0.774,0.765,1.3780747579,-0.7047655786,-0.2147341207,0.4383630284,-0.7883987221,-0.1765309246,-0.8693927395,0.5055769007,0.383579165,0.3531694906,0.305448446,0.4236182593,0.3322622832,0.414441521,0.334568089,0.423062042,0.32696173,0.74900961,0.750023772
"90:10 PPF:DEF, 3bar, 7.5mm/s, 0.8mm",5,1,90,0.8,7.5,3,0.2784,0.4824,0.7608,0.252,0.264,0.282,0.306,0.288,0.51,0.498,0.498,0.468,0.438,0.762,0.762,0.78,0.774,0.726,1.3780747579,-0.7047655786,-0.2147341207,0.4383630284,-1.1434242243,0.1071254024,-0.827289588,0.5055769007,0.383579165,0.3531694906,0.305448446,0.4236182593,0.3322622832,0.414441521,0.334568089,0.423062042,0.32696173,0.74900961,0.750023772
"90:10 PPF:DEF, 3bar, 7.5mm/s, 0.8mm",5,2,90,0.8,7.5,3,0.3084,0.4524,0.7608,0.282,0.354,0.294,0.306,0.306,0.432,0.45,0.444,0.462,0.474,0.714,0.804,0.738,0.768,0.78,1.3780747579,-0.7047655786,-0.2147341207,0.4383630284,-0.9483552671,-0.027949039,-0.827289588,0.5055769007,0.383579165,0.3531694906,0.305448446,0.4236182593,0.3322622832,0.414441521,0.334568089,0.423062042,0.32696173,0.74900961,0.750023772
"90:10 PPF:DEF, 3bar, 7.5mm/s, 0.8mm",5,3,90,0.8,7.5,3,0.3084,0.4488,0.7572,0.288,0.318,0.294,0.36,0.282,0.462,0.432,0.444,0.432,0.474,0.75,0.75,0.738,0.792,0.756,1.3780747579,-0.7047655786,-0.2147341207,0.4383630284,-0.9483552671,-0.044157972,-0.8453337958,0.5055769007,0.383579165,0.3531694906,0.305448446,0.4236182593,0.3322622832,0.414441521,0.334568089,0.423062042,0.32696173,0.74900961,0.750023772
"90:10 PPF:DEF, 3bar, 7.5mm/s, 0.8mm",5,4,90,0.8,7.5,3,0.3072,0.4692,0.7764,0.342,0.264,0.312,0.318,0.3,0.456,0.444,0.504,0.51,0.432,0.798,0.708,0.816,0.828,0.732,1.3780747579,-0.7047655786,-0.2147341207,0.4383630284,-0.9561580253,0.0476926482,-0.7490980211,0.5055769007,0.383579165,0.3531694906,0.305448446,0.4236182593,0.3322622832,0.414441521,0.334568089,0.423062042,0.32696173,0.74900961,0.750023772
"90:10 PPF:DEF, 3bar, 7.5mm/s, 0.8mm",6,1,90,0.8,7.5,3,0.2898,0.459,0.7488,0.279,0.297,0.27,0.288,0.315,0.441,0.468,0.486,0.459,0.441,0.72,0.765,0.756,0.747,0.756,1.3780747579,-0.7047655786,-0.2147341207,0.4383630284,-1.0692980205,0.0017673381,-0.8874369472,0.5055769007,0.383579165,0.3531694906,0.305448446,0.4236182593,0.3322622832,0.414441521,0.334568089,0.423062042,0.32696173,0.74900961,0.750023772
"90:10 PPF:DEF, 3bar, 7.5mm/s, 0.8mm",6,2,90,0.8,7.5,3,0.2952,0.4464,0.7416,0.324,0.342,0.279,0.234,0.297,0.387,0.558,0.396,0.477,0.414,0.711,0.9,0.675,0.711,0.711,1.3780747579,-0.7047655786,-0.2147341207,0.4383630284,-1.0341856082,-0.0549639273,-0.9235253627,0.5055769007,0.383579165,0.3531694906,0.305448446,0.4236182593,0.3322622832,0.414441521,0.334568089,0.423062042,0.32696173,0.74900961,0.750023772
"90:10 PPF:DEF, 3bar, 7.5mm/s, 0.8mm",6,3,90,0.8,7.5,3,0.2862,0.4554,0.7416,0.306,0.243,0.306,0.27,0.306,0.432,0.387,0.54,0.441,0.477,0.738,0.63,0.846,0.711,0.783,1.3780747579,-0.7047655786,-0.2147341207,0.4383630284,-1.0927062954,-0.0144415948,-0.9235253627,0.5055769007,0.383579165,0.3531694906,0.305448446,0.4236182593,0.3322622832,0.414441521,0.334568089,0.423062042,0.32696173,0.74900961,0.750023772
"90:10 PPF:DEF, 3bar, 7.5mm/s, 0.8mm",6,4,90,0.8,7.5,3,0.288,0.45,0.738,0.315,0.234,0.279,0.306,0.306,0.432,0.333,0.648,0.423,0.414,0.747,0.567,0.927,0.729,0.72,1.3780747579,-0.7047655786,-0.2147341207,0.4383630284,-1.0810021579,-0.0387549943,-0.9415695705,0.5055769007,0.383579165,0.3531694906,0.305448446,0.4236182593,0.3322622832,0.414441521,0.334568089,0.423062042,0.32696173,0.74900961,0.750023772
"90:10 PPF:DEF, 3bar, 7.5mm/s, 0.8mm",7,1,90,0.8,7.5,3,0.297,0.4302,0.7272,0.279,0.315,0.288,0.27,0.333,0.423,0.441,0.423,0.45,0.414,0.702,0.756,0.711,0.72,0.747,1.3780747579,-0.7047655786,-0.2147341207,0.4383630284,-1.0224814708,-0.1279041256,-0.9957021938,0.5055769007,0.383579165,0.3531694906,0.305448446,0.4236182593,0.3322622832,0.414441521,0.334568089,0.423062042,0.32696173,0.74900961,0.750023772
"90:10 PPF:DEF, 3bar, 7.5mm/s, 0.8mm",7,2,90,0.8,7.5,3,0.2628,0.4626,0.7254,0.243,0.234,0.297,0.27,0.27,0.477,0.45,0.477,0.45,0.459,0.72,0.684,0.774,0.72,0.729,1.3780747579,-0.7047655786,-0.2147341207,0.4383630284,-1.244860082,0.0179762711,-1.0047242977,0.5055769007,0.383579165,0.3531694906,0.305448446,0.4236182593,0.3322622832,0.414441521,0.334568089,0.423062042,0.32696173,0.74900961,0.750023772
"90:10 PPF:DEF, 3bar, 7.5mm/s, 0.8mm",7,3,90,0.8,7.5,3,0.2574,0.4698,0.7272,0.252,0.243,0.279,0.288,0.225,0.54,0.396,0.441,0.522,0.45,0.792,0.639,0.72,0.81,0.675,1.3780747579,-0.7047655786,-0.2147341207,0.4383630284,-1.2799724943,0.050394137,-0.9957021938,0.5055769007,0.383579165,0.3531694906,0.305448446,0.4236182593,0.3322622832,0.414441521,0.334568089,0.423062042,0.32696173,0.74900961,0.750023772
"90:10 PPF:DEF, 3bar, 7.5mm/s, 0.8mm",7,4,90,0.8,7.5,3,,,,,,,,,,,,,,,,,,,1.3780747579,-0.7047655786,-0.2147341207,0.4383630284,,,,0.5055769007,0.383579165,0.3531694906,0.305448446,0.4236182593,0.3322622832,0.414441521,0.334568089,0.423062042,0.32696173,0.74900961,0.750023772
"90:10 PPF:DEF, 3bar, 7.5mm/s, 0.8mm",8,1,90,0.8,7.5,3,0.297,0.4518,0.7488,0.297,0.288,0.288,0.261,0.351,0.477,0.459,0.477,0.45,0.396,0.774,0.747,0.765,0.711,0.747,1.3780747579,-0.7047655786,-0.2147341207,0.4383630284,-1.0224814708,-0.0306505278,-0.8874369472,0.5055769007,0.383579165,0.3531694906,0.305448446,0.4236182593,0.3322622832,0.414441521,0.334568089,0.423062042,0.32696173,0.74900961,0.750023772
"90:10 PPF:DEF, 3bar, 7.5mm/s, 0.8mm",8,2,90,0.8,7.5,3,0.324,0.4086,0.7326,0.315,0.306,0.36,0.297,0.342,0.351,0.405,0.486,0.423,0.378,0.666,0.711,0.846,0.72,0.72,1.3780747579,-0.7047655786,-0.2147341207,0.4383630284,-0.8469194093,-0.2251577235,-0.9686358821,0.5055769007,0.383579165,0.3531694906,0.305448446,0.4236182593,0.3322622832,0.414441521,0.334568089,0.423062042,0.32696173,0.74900961,0.750023772
"90:10 PPF:DEF, 3bar, 7.5mm/s, 0.8mm",8,3,90,0.8,7.5,3,0.3186,0.3924,0.711,0.333,0.333,0.252,0.324,0.351,0.405,0.351,0.468,0.351,0.387,0.738,0.684,0.72,0.675,0.738,1.3780747579,-0.7047655786,-0.2147341207,0.4383630284,-0.8820318216,-0.2980979218,-1.0769011287,0.5055769007,0.383579165,0.3531694906,0.305448446,0.4236182593,0.3322622832,0.414441521,0.334568089,0.423062042,0.32696173,0.74900961,0.750023772
"90:10 PPF:DEF, 3bar, 7.5mm/s, 0.8mm",8,4,90,0.8,7.5,3,0.324,0.4176,0.7416,0.333,0.342,0.315,0.324,0.306,0.297,0.522,0.405,0.414,0.45,0.63,0.864,0.72,0.738,0.756,1.3780747579,-0.7047655786,-0.2147341207,0.4383630284,-0.8469194093,-0.184635391,-0.9235253627,0.5055769007,0.383579165,0.3531694906,0.305448446,0.4236182593,0.3322622832,0.414441521,0.334568089,0.423062042,0.32696173,0.74900961,0.750023772
"90:10 PPF:DEF, 3bar, 7.5mm/s, 0.8mm",9,1,90,0.8,7.5,3,0.3006,0.4338,0.7344,0.288,0.333,0.297,0.306,0.279,0.459,0.405,0.432,0.441,0.432,0.747,0.738,0.729,0.747,0.711,1.3780747579,-0.7047655786,-0.2147341207,0.4383630284,-0.9990731959,-0.1116951927,-0.9596137783,0.5055769007,0.383579165,0.3531694906,0.305448446,0.4236182593,0.3322622832,0.414441521,0.334568089,0.423062042,0.32696173,0.74900961,0.750023772
"90:10 PPF:DEF, 3bar, 7.5mm/s, 0.8mm",9,2,90,0.8,7.5,3,0.333,0.4014,0.7344,0.333,0.522,0.27,0.27,0.27,0.351,0.288,0.459,0.459,0.45,0.684,0.81,0.729,0.729,0.72,1.3780747579,-0.7047655786,-0.2147341207,0.4383630284,-0.7883987221,-0.2575755894,-0.9596137783,0.5055769007,0.383579165,0.3531694906,0.305448446,0.4236182593,0.3322622832,0.414441521,0.334568089,0.423062042,0.32696173,0.74900961,0.750023772
"90:10 PPF:DEF, 3bar, 7.5mm/s, 0.8mm",9,3,90,0.8,7.5,3,0.2952,0.4374,0.7326,0.324,0.306,0.297,0.279,0.27,0.378,0.441,0.441,0.477,0.45,0.702,0.747,0.738,0.756,0.72,1.3780747579,-0.7047655786,-0.2147341207,0.4383630284,-1.0341856082,-0.0954862597,-0.9686358821,0.5055769007,0.383579165,0.3531694906,0.305448446,0.4236182593,0.3322622832,0.414441521,0.334568089,0.423062042,0.32696173,0.74900961,0.750023772
"90:10 PPF:DEF, 3bar, 7.5mm/s, 0.8mm",9,4,90,0.8,7.5,3,0.2898,0.4554,0.7452,0.315,0.297,0.279,0.288,0.27,0.441,0.45,0.54,0.36,0.486,0.756,0.747,0.819,0.648,0.756,1.3780747579,-0.7047655786,-0.2147341207,0.4383630284,-1.0692980205,-0.0144415948,-0.905481155,0.5055769007,0.383579165,0.3531694906,0.305448446,0.4236182593,0.3322622832,0.414441521,0.334568089,0.423062042,0.32696173,0.74900961,0.750023772
"90:10 PPF:DEF, 3bar, 7.5mm/s, 0.8mm",10,1,90,0.8,7.5,3,,,,,,,,,,,,,,,,,,,1.3780747579,-0.7047655786,-0.2147341207,0.4383630284,,,,0.5055769007,0.383579165,0.3531694906,0.305448446,0.4236182593,0.3322622832,0.414441521,0.334568089,0.423062042,0.32696173,0.74900961,0.750023772
"90:10 PPF:DEF, 3bar, 7.5mm/s, 0.8mm",10,2,90,0.8,7.5,3,,,,,,,,,,,,,,,,,,,1.3780747579,-0.7047655786,-0.2147341207,0.4383630284,,,,0.5055769007,0.383579165,0.3531694906,0.305448446,0.4236182593,0.3322622832,0.414441521,0.334568089,0.423062042,0.32696173,0.74900961,0.750023772
"90:10 PPF:DEF, 3bar, 7.5mm/s, 0.8mm",10,3,90,0.8,7.5,3,,,,,,,,,,,,,,,,,,,1.3780747579,-0.7047655786,-0.2147341207,0.4383630284,,,,0.5055769007,0.383579165,0.3531694906,0.305448446,0.4236182593,0.3322622832,0.414441521,0.334568089,0.423062042,0.32696173,0.74900961,0.750023772
"90:10 PPF:DEF, 3bar, 7.5mm/s, 0.8mm",10,4,90,0.8,7.5,3,,,,,,,,,,,,,,,,,,,1.3780747579,-0.7047655786,-0.2147341207,0.4383630284,,,,0.5055769007,0.383579165,0.3531694906,0.305448446,0.4236182593,0.3322622832,0.414441521,0.334568089,0.423062042,0.32696173,0.74900961,0.750023772
"90:10 PPF:DEF, 3bar, 7.5mm/s, 0.8mm",,,,,,,,,,,,,,,,,,,,,,,,,,,,,,,,,,,,,,,,,,,
"90:10 PPF:DEF, 3bar, 7.5mm/s, 0.7mm",1,1,90,0.7,7.5,3,0.3804,0.3768,0.7572,0.408,0.384,0.372,0.372,0.366,0.33,0.372,0.39,0.408,0.384,0.738,0.756,0.762,0.78,0.75,1.3780747579,-1.1746092977,-0.2147341207,0.4383630284,-0.4801897698,-0.3683366314,-0.8453337958,0.4092769007,0.285179165,0.3531694906,0.305448446,0.3232768193,0.3322622832,0.31773567,0.336473218,0.324770244,0.330086462,0.654208888,0.654856706
"90:10 PPF:DEF, 3bar, 7.5mm/s, 0.7mm",1,2,90,0.7,7.5,3,0.3708,0.3984,0.7692,0.396,0.372,0.354,0.36,0.372,0.372,0.402,0.408,0.408,0.402,0.768,0.774,0.762,0.768,0.774,1.3780747579,-1.1746092977,-0.2147341207,0.4383630284,-0.5426118361,-0.2710830336,-0.7851864366,0.4092769007,0.285179165,0.3531694906,0.305448446,0.3232768193,0.3322622832,0.31773567,0.336473218,0.324770244,0.330086462,0.654208888,0.654856706
"90:10 PPF:DEF, 3bar, 7.5mm/s, 0.7mm",1,3,90,0.7,7.5,3,0.3816,0.3852,0.7668,0.414,0.366,0.378,0.354,0.396,0.354,0.45,0.33,0.414,0.378,0.768,0.816,0.708,0.768,0.774,1.3780747579,-1.1746092977,-0.2147341207,0.4383630284,-0.4723870115,-0.3305157878,-0.7972159084,0.4092769007,0.285179165,0.3531694906,0.305448446,0.3232768193,0.3322622832,0.31773567,0.336473218,0.324770244,0.330086462,0.654208888,0.654856706
"90:10 PPF:DEF, 3bar, 7.5mm/s, 0.7mm",1,4,90,0.7,7.5,3,0.4092,0.3972,0.8064,0.39,0.414,0.414,0.42,0.408,0.372,0.384,0.378,0.45,0.402,0.762,0.798,0.792,0.87,0.81,1.3780747579,-1.1746092977,-0.2147341207,0.4383630284,-0.2929235709,-0.2764860112,-0.5987296231,0.4092769007,0.285179165,0.3531694906,0.305448446,0.3232768193,0.3322622832,0.31773567,0.336473218,0.324770244,0.330086462,0.654208888,0.654856706
"90:10 PPF:DEF, 3bar, 7.5mm/s, 0.7mm",2,1,90,0.7,7.5,3,0.3024,0.4428,0.7452,0.288,0.306,0.288,0.324,0.306,0.45,0.432,0.432,0.45,0.45,0.738,0.738,0.72,0.774,0.756,1.3780747579,-1.1746092977,-0.2147341207,0.4383630284,-0.9873690585,-0.0711728602,-0.905481155,0.4092769007,0.285179165,0.3531694906,0.305448446,0.3232768193,0.3322622832,0.31773567,0.336473218,0.324770244,0.330086462,0.654208888,0.654856706
"90:10 PPF:DEF, 3bar, 7.5mm/s, 0.7mm",2,2,90,0.7,7.5,3,0.324,0.4194,0.7434,0.297,0.396,0.297,0.315,0.315,0.333,0.432,0.459,0.432,0.441,0.63,0.828,0.756,0.747,0.756,1.3780747579,-1.1746092977,-0.2147341207,0.4383630284,-0.8469194093,-0.1765309246,-0.9145032589,0.4092769007,0.285179165,0.3531694906,0.305448446,0.3232768193,0.3322622832,0.31773567,0.336473218,0.324770244,0.330086462,0.654208888,0.654856706
"90:10 PPF:DEF, 3bar, 7.5mm/s, 0.7mm",2,3,90,0.7,7.5,3,0.3132,0.4248,0.738,0.297,0.324,0.306,0.306,0.333,0.423,0.405,0.441,0.441,0.414,0.72,0.729,0.747,0.747,0.747,1.3780747579,-1.1746092977,-0.2147341207,0.4383630284,-0.9171442339,-0.1522175251,-0.9415695705,0.4092769007,0.285179165,0.3531694906,0.305448446,0.3232768193,0.3322622832,0.31773567,0.336473218,0.324770244,0.330086462,0.654208888,0.654856706
"90:10 PPF:DEF, 3bar, 7.5mm/s, 0.7mm",2,4,90,0.7,7.5,3,0.3438,0.3996,0.7434,0.297,0.423,0.306,0.342,0.351,0.369,0.369,0.423,0.432,0.405,0.666,0.792,0.729,0.774,0.756,1.3780747579,-1.1746092977,-0.2147341207,0.4383630284,-0.7181738976,-0.2656800559,-0.9145032589,0.4092769007,0.285179165,0.3531694906,0.305448446,0.3232768193,0.3322622832,0.31773567,0.336473218,0.324770244,0.330086462,0.654208888,0.654856706
"90:10 PPF:DEF, 3bar, 7.5mm/s, 0.7mm",3,1,90,0.7,7.5,3,0.3582,0.3762,0.7344,0.378,0.36,0.351,0.351,0.351,0.369,0.342,0.387,0.405,0.378,0.747,0.702,0.738,0.756,0.729,1.3780747579,-1.1746092977,-0.2147341207,0.4383630284,-0.6245407981,-0.3710381202,-0.9596137783,0.4092769007,0.285179165,0.3531694906,0.305448446,0.3232768193,0.3322622832,0.31773567,0.336473218,0.324770244,0.330086462,0.654208888,0.654856706
"90:10 PPF:DEF, 3bar, 7.5mm/s, 0.7mm",3,2,90,0.7,7.5,3,0.3042,0.423,0.7272,0.333,0.306,0.288,0.288,0.306,0.414,0.414,0.414,0.459,0.414,0.747,0.72,0.702,0.747,0.72,1.3780747579,-1.1746092977,-0.2147341207,0.4383630284,-0.9756649211,-0.1603219916,-0.9957021938,0.4092769007,0.285179165,0.3531694906,0.305448446,0.3232768193,0.3322622832,0.31773567,0.336473218,0.324770244,0.330086462,0.654208888,0.654856706
"90:10 PPF:DEF, 3bar, 7.5mm/s, 0.7mm",3,3,90,0.7,7.5,3,0.3438,0.4014,0.7452,0.351,0.351,0.351,0.36,0.306,0.405,0.378,0.423,0.387,0.414,0.756,0.729,0.774,0.747,0.72,1.3780747579,-1.1746092977,-0.2147341207,0.4383630284,-0.7181738976,-0.2575755894,-0.905481155,0.4092769007,0.285179165,0.3531694906,0.305448446,0.3232768193,0.3322622832,0.31773567,0.336473218,0.324770244,0.330086462,0.654208888,0.654856706
"90:10 PPF:DEF, 3bar, 7.5mm/s, 0.7mm",3,4,90,0.7,7.5,3,0.315,0.4392,0.7542,0.342,0.288,0.288,0.315,0.342,0.405,0.45,0.468,0.405,0.468,0.747,0.738,0.756,0.72,0.81,1.3780747579,-1.1746092977,-0.2147341207,0.4383630284,-0.9054400965,-0.0873817932,-0.8603706356,0.4092769007,0.285179165,0.3531694906,0.305448446,0.3232768193,0.3322622832,0.31773567,0.336473218,0.324770244,0.330086462,0.654208888,0.654856706
"90:10 PPF:DEF, 3bar, 7.5mm/s, 0.7mm",4,1,90,0.7,7.5,3,,,,,,,,,,,,,,,,,,,1.3780747579,-1.1746092977,-0.2147341207,0.4383630284,,,,0.4092769007,0.285179165,0.3531694906,0.305448446,0.3232768193,0.3322622832,0.31773567,0.336473218,0.324770244,0.330086462,0.654208888,0.654856706
"90:10 PPF:DEF, 3bar, 7.5mm/s, 0.7mm",4,2,90,0.7,7.5,3,,,,,,,,,,,,,,,,,,,1.3780747579,-1.1746092977,-0.2147341207,0.4383630284,,,,0.4092769007,0.285179165,0.3531694906,0.305448446,0.3232768193,0.3322622832,0.31773567,0.336473218,0.324770244,0.330086462,0.654208888,0.654856706
"90:10 PPF:DEF, 3bar, 7.5mm/s, 0.7mm",4,3,90,0.7,7.5,3,,,,,,,,,,,,,,,,,,,1.3780747579,-1.1746092977,-0.2147341207,0.4383630284,,,,0.4092769007,0.285179165,0.3531694906,0.305448446,0.3232768193,0.3322622832,0.31773567,0.336473218,0.324770244,0.330086462,0.654208888,0.654856706
"90:10 PPF:DEF, 3bar, 7.5mm/s, 0.7mm",4,4,90,0.7,7.5,3,,,,,,,,,,,,,,,,,,,1.3780747579,-1.1746092977,-0.2147341207,0.4383630284,,,,0.4092769007,0.285179165,0.3531694906,0.305448446,0.3232768193,0.3322622832,0.31773567,0.336473218,0.324770244,0.330086462,0.654208888,0.654856706
"90:10 PPF:DEF, 3bar, 7.5mm/s, 0.7mm",5,1,90,0.7,7.5,3,,,,,,,,,,,,,,,,,,,1.3780747579,-1.1746092977,-0.2147341207,0.4383630284,,,,0.4092769007,0.285179165,0.3531694906,0.305448446,0.3232768193,0.3322622832,0.31773567,0.336473218,0.324770244,0.330086462,0.654208888,0.654856706
"90:10 PPF:DEF, 3bar, 7.5mm/s, 0.7mm",5,2,90,0.7,7.5,3,,,,,,,,,,,,,,,,,,,1.3780747579,-1.1746092977,-0.2147341207,0.4383630284,,,,0.4092769007,0.285179165,0.3531694906,0.305448446,0.3232768193,0.3322622832,0.31773567,0.336473218,0.324770244,0.330086462,0.654208888,0.654856706
"90:10 PPF:DEF, 3bar, 7.5mm/s, 0.7mm",5,3,90,0.7,7.5,3,,,,,,,,,,,,,,,,,,,1.3780747579,-1.1746092977,-0.2147341207,0.4383630284,,,,0.4092769007,0.285179165,0.3531694906,0.305448446,0.3232768193,0.3322622832,0.31773567,0.336473218,0.324770244,0.330086462,0.654208888,0.654856706
"90:10 PPF:DEF, 3bar, 7.5mm/s, 0.7mm",5,4,90,0.7,7.5,3,,,,,,,,,,,,,,,,,,,1.3780747579,-1.1746092977,-0.2147341207,0.4383630284,,,,0.4092769007,0.285179165,0.3531694906,0.305448446,0.3232768193,0.3322622832,0.31773567,0.336473218,0.324770244,0.330086462,0.654208888,0.654856706
"90:10 PPF:DEF, 3bar, 7.5mm/s, 0.7mm",6,1,90,0.7,7.5,3,,,,,,,,,,,,,,,,,,,1.3780747579,-1.1746092977,-0.2147341207,0.4383630284,,,,0.4092769007,0.285179165,0.3531694906,0.305448446,0.3232768193,0.3322622832,0.31773567,0.336473218,0.324770244,0.330086462,0.654208888,0.654856706
"90:10 PPF:DEF, 3bar, 7.5mm/s, 0.7mm",6,2,90,0.7,7.5,3,,,,,,,,,,,,,,,,,,,1.3780747579,-1.1746092977,-0.2147341207,0.4383630284,,,,0.4092769007,0.285179165,0.3531694906,0.305448446,0.3232768193,0.3322622832,0.31773567,0.336473218,0.324770244,0.330086462,0.654208888,0.654856706
"90:10 PPF:DEF, 3bar, 7.5mm/s, 0.7mm",6,3,90,0.7,7.5,3,,,,,,,,,,,,,,,,,,,1.3780747579,-1.1746092977,-0.2147341207,0.4383630284,,,,0.4092769007,0.285179165,0.3531694906,0.305448446,0.3232768193,0.3322622832,0.31773567,0.336473218,0.324770244,0.330086462,0.654208888,0.654856706
"90:10 PPF:DEF, 3bar, 7.5mm/s, 0.7mm",6,4,90,0.7,7.5,3,,,,,,,,,,,,,,,,,,,1.3780747579,-1.1746092977,-0.2147341207,0.4383630284,,,,0.4092769007,0.285179165,0.3531694906,0.305448446,0.3232768193,0.3322622832,0.31773567,0.336473218,0.324770244,0.330086462,0.654208888,0.654856706
"90:10 PPF:DEF, 3bar, 7.5mm/s, 0.7mm",7,1,90,0.7,7.5,3,,,,,,,,,,,,,,,,,,,1.3780747579,-1.1746092977,-0.2147341207,0.4383630284,,,,0.4092769007,0.285179165,0.3531694906,0.305448446,0.3232768193,0.3322622832,0.31773567,0.336473218,0.324770244,0.330086462,0.654208888,0.654856706
"90:10 PPF:DEF, 3bar, 7.5mm/s, 0.7mm",7,2,90,0.7,7.5,3,,,,,,,,,,,,,,,,,,,1.3780747579,-1.1746092977,-0.2147341207,0.4383630284,,,,0.4092769007,0.285179165,0.3531694906,0.305448446,0.3232768193,0.3322622832,0.31773567,0.336473218,0.324770244,0.330086462,0.654208888,0.654856706
"90:10 PPF:DEF, 3bar, 7.5mm/s, 0.7mm",7,3,90,0.7,7.5,3,,,,,,,,,,,,,,,,,,,1.3780747579,-1.1746092977,-0.2147341207,0.4383630284,,,,0.4092769007,0.285179165,0.3531694906,0.305448446,0.3232768193,0.3322622832,0.31773567,0.336473218,0.324770244,0.330086462,0.654208888,0.654856706
"90:10 PPF:DEF, 3bar, 7.5mm/s, 0.7mm",7,4,90,0.7,7.5,3,,,,,,,,,,,,,,,,,,,1.3780747579,-1.1746092977,-0.2147341207,0.4383630284,,,,0.4092769007,0.285179165,0.3531694906,0.305448446,0.3232768193,0.3322622832,0.31773567,0.336473218,0.324770244,0.330086462,0.654208888,0.654856706
"90:10 PPF:DEF, 3bar, 7.5mm/s, 0.7mm",8,1,90,0.7,7.5,3,,,,,,,,,,,,,,,,,,,1.3780747579,-1.1746092977,-0.2147341207,0.4383630284,,,,0.4092769007,0.285179165,0.3531694906,0.305448446,0.3232768193,0.3322622832,0.31773567,0.336473218,0.324770244,0.330086462,0.654208888,0.654856706
"90:10 PPF:DEF, 3bar, 7.5mm/s, 0.7mm",8,2,90,0.7,7.5,3,,,,,,,,,,,,,,,,,,,1.3780747579,-1.1746092977,-0.2147341207,0.4383630284,,,,0.4092769007,0.285179165,0.3531694906,0.305448446,0.3232768193,0.3322622832,0.31773567,0.336473218,0.324770244,0.330086462,0.654208888,0.654856706
"90:10 PPF:DEF, 3bar, 7.5mm/s, 0.7mm",8,3,90,0.7,7.5,3,,,,,,,,,,,,,,,,,,,1.3780747579,-1.1746092977,-0.2147341207,0.4383630284,,,,0.4092769007,0.285179165,0.3531694906,0.305448446,0.3232768193,0.3322622832,0.31773567,0.336473218,0.324770244,0.330086462,0.654208888,0.654856706
"90:10 PPF:DEF, 3bar, 7.5mm/s, 0.7mm",8,4,90,0.7,7.5,3,,,,,,,,,,,,,,,,,,,1.3780747579,-1.1746092977,-0.2147341207,0.4383630284,,,,0.4092769007,0.285179165,0.3531694906,0.305448446,0.3232768193,0.3322622832,0.31773567,0.336473218,0.324770244,0.330086462,0.654208888,0.654856706
"90:10 PPF:DEF, 3bar, 7.5mm/s, 0.7mm",9,1,90,0.7,7.5,3,,,,,,,,,,,,,,,,,,,1.3780747579,-1.1746092977,-0.2147341207,0.4383630284,,,,0.4092769007,0.285179165,0.3531694906,0.305448446,0.3232768193,0.3322622832,0.31773567,0.336473218,0.324770244,0.330086462,0.654208888,0.654856706
"90:10 PPF:DEF, 3bar, 7.5mm/s, 0.7mm",9,2,90,0.7,7.5,3,,,,,,,,,,,,,,,,,,,1.3780747579,-1.1746092977,-0.2147341207,0.4383630284,,,,0.4092769007,0.285179165,0.3531694906,0.305448446,0.3232768193,0.3322622832,0.31773567,0.336473218,0.324770244,0.330086462,0.654208888,0.654856706
"90:10 PPF:DEF, 3bar, 7.5mm/s, 0.7mm",9,3,90,0.7,7.5,3,,,,,,,,,,,,,,,,,,,1.3780747579,-1.1746092977,-0.2147341207,0.4383630284,,,,0.4092769007,0.285179165,0.3531694906,0.305448446,0.3232768193,0.3322622832,0.31773567,0.336473218,0.324770244,0.330086462,0.654208888,0.654856706
"90:10 PPF:DEF, 3bar, 7.5mm/s, 0.7mm",9,4,90,0.7,7.5,3,,,,,,,,,,,,,,,,,,,1.3780747579,-1.1746092977,-0.2147341207,0.4383630284,,,,0.4092769007,0.285179165,0.3531694906,0.305448446,0.3232768193,0.3322622832,0.31773567,0.336473218,0.324770244,0.330086462,0.654208888,0.654856706
"90:10 PPF:DEF, 3bar, 7.5mm/s, 0.7mm",10,1,90,0.7,7.5,3,,,,,,,,,,,,,,,,,,,1.3780747579,-1.1746092977,-0.2147341207,0.4383630284,,,,0.4092769007,0.285179165,0.3531694906,0.305448446,0.3232768193,0.3322622832,0.31773567,0.336473218,0.324770244,0.330086462,0.654208888,0.654856706
"90:10 PPF:DEF, 3bar, 7.5mm/s, 0.7mm",10,2,90,0.7,7.5,3,,,,,,,,,,,,,,,,,,,1.3780747579,-1.1746092977,-0.2147341207,0.4383630284,,,,0.4092769007,0.285179165,0.3531694906,0.305448446,0.3232768193,0.3322622832,0.31773567,0.336473218,0.324770244,0.330086462,0.654208888,0.654856706
"90:10 PPF:DEF, 3bar, 7.5mm/s, 0.7mm",10,3,90,0.7,7.5,3,,,,,,,,,,,,,,,,,,,1.3780747579,-1.1746092977,-0.2147341207,0.4383630284,,,,0.4092769007,0.285179165,0.3531694906,0.305448446,0.3232768193,0.3322622832,0.31773567,0.336473218,0.324770244,0.330086462,0.654208888,0.654856706
"90:10 PPF:DEF, 3bar, 7.5mm/s, 0.7mm",10,4,90,0.7,7.5,3,,,,,,,,,,,,,,,,,,,1.3780747579,-1.1746092977,-0.2147341207,0.4383630284,,,,0.4092769007,0.285179165,0.3531694906,0.305448446,0.3232768193,0.3322622832,0.31773567,0.336473218,0.324770244,0.330086462,0.654208888,0.654856706
"90:10 PPF:DEF, 3bar, 7.5mm/s, 0.7mm",,,,,,,,,,,,,,,,,,,,,,,,,,,,,,,,,,,,,,,,,,,
"90:10 PPF:DEF, 3bar, 7.5mm/s, 0.6mm",1,1,90,0.6,7.5,3,0.3852,0.1908,0.576,0.372,0.384,0.414,0.396,0.36,0.228,0.162,0.156,0.222,0.186,0.6,0.546,0.57,0.618,0.546,1.3780747579,-1.6444530168,-0.2147341207,0.4383630284,-0.4489787366,-1.2057981682,-1.7535589197,0.3129769007,0.186779165,0.3531694906,0.305448446,0.2229353793,0.3322622832,0.221029818,0.338378348,0.226478445,0.333211195,0.559408166,0.55968964
"90:10 PPF:DEF, 3bar, 7.5mm/s, 0.6mm",1,2,90,0.6,7.5,3,0.378,0.2112,0.5892,0.366,0.378,0.39,0.39,0.366,0.222,0.21,0.246,0.162,0.216,0.588,0.588,0.636,0.552,0.582,1.3780747579,-1.6444530168,-0.2147341207,0.4383630284,-0.4957952863,-1.113947548,-1.6873968246,0.3129769007,0.186779165,0.3531694906,0.305448446,0.2229353793,0.3322622832,0.221029818,0.338378348,0.226478445,0.333211195,0.559408166,0.55968964
"90:10 PPF:DEF, 3bar, 7.5mm/s, 0.6mm",1,3,90,0.6,7.5,3,0.3648,0.2136,0.5784,0.366,0.36,0.36,0.36,0.378,0.222,0.228,0.204,0.198,0.216,0.588,0.588,0.564,0.558,0.594,1.3780747579,-1.6444530168,-0.2147341207,0.4383630284,-0.5816256275,-1.1031415927,-1.7415294479,0.3129769007,0.186779165,0.3531694906,0.305448446,0.2229353793,0.3322622832,0.221029818,0.338378348,0.226478445,0.333211195,0.559408166,0.55968964
