Repository: KavrakiLab/bioMateriaLs

File: Factorial_study_data.csv (part 19 of 21)
Label,Layer #,Scaffold #,wt% PPF,Spacing (mm),Speed (mm/s),Pressure (bar),Mean fiber,Mean pore,Mean spacing,Fiber Size (x1),x2,x3,x4,x5,Pore Size (x1),x2 2,x3 2,x4 2,x5 2,Fiber spacing (x1),Spacing x2,Spacing x3,Spacing x4,Spacing x5,Std wt% PPF,Std Spacing (mm),Std Speed (mm/s),Std Pressure (bar),Std Mean fiber,Std Mean pore,Std Mean spacing,Linear pore size,Quadratic pore size,Linear fiber diameter,Quadratic fiber diameter,4th order pore,4th order fiber,"Pore (lin, step)","Fiber (lin, step)","Pore (quad, step)","Fiber (quad, step)","Sum (lin, step)","Sum (quad, step)"
"90:10 PPF:DEF, 3bar, 7.5mm/s, 0.6mm",1,4,90,0.6,7.5,3,0.3792,0.2004,0.5796,0.378,0.396,0.384,0.372,0.366,0.18,0.21,0.186,0.228,0.198,0.558,0.606,0.57,0.6,0.564,1.3780747579,-1.6444530168,-0.2147341207,0.4383630284,-0.4879925281,-1.162574347,-1.7355147119,0.3129769007,0.186779165,0.3531694906,0.305448446,0.2229353793,0.3322622832,0.221029818,0.338378348,0.226478445,0.333211195,0.559408166,0.55968964
"90:10 PPF:DEF, 3bar, 7.5mm/s, 0.6mm",2,1,90,0.6,7.5,3,0.348,0.2112,0.5592,0.348,0.336,0.342,0.354,0.36,0.21,0.222,0.198,0.222,0.204,0.558,0.558,0.54,0.576,0.564,1.3780747579,-1.6444530168,-0.2147341207,0.4383630284,-0.6908642435,-1.113947548,-1.8377652226,0.3129769007,0.186779165,0.3531694906,0.305448446,0.2229353793,0.3322622832,0.221029818,0.338378348,0.226478445,0.333211195,0.559408166,0.55968964
"90:10 PPF:DEF, 3bar, 7.5mm/s, 0.6mm",2,2,90,0.6,7.5,3,0.281,0.2004,0.4814,0.013,0.354,0.348,0.348,0.342,0.144,0.204,0.228,0.198,0.228,0.157,0.558,0.576,0.546,0.57,1.3780747579,-1.6444530168,-0.2147341207,0.4383630284,-1.126518248,-1.162574347,-2.2277206014,0.3129769007,0.186779165,0.3531694906,0.305448446,0.2229353793,0.3322622832,0.221029818,0.338378348,0.226478445,0.333211195,0.559408166,0.55968964
"90:10 PPF:DEF, 3bar, 7.5mm/s, 0.6mm",2,3,90,0.6,7.5,3,0.342,0.2076,0.5496,0.36,0.342,0.324,0.336,0.348,0.144,0.204,0.228,0.24,0.222,0.504,0.546,0.552,0.576,0.57,1.3780747579,-1.6444530168,-0.2147341207,0.4383630284,-0.729878035,-1.130156481,-1.8858831099,0.3129769007,0.186779165,0.3531694906,0.305448446,0.2229353793,0.3322622832,0.221029818,0.338378348,0.226478445,0.333211195,0.559408166,0.55968964
"90:10 PPF:DEF, 3bar, 7.5mm/s, 0.6mm",2,4,90,0.6,7.5,3,0.3396,0.2256,0.5652,0.354,0.36,0.324,0.342,0.318,0.192,0.234,0.24,0.24,0.222,0.546,0.594,0.564,0.582,0.54,1.3780747579,-1.6444530168,-0.2147341207,0.4383630284,-0.7454835516,-1.0491118162,-1.807691543,0.3129769007,0.186779165,0.3531694906,0.305448446,0.2229353793,0.3322622832,0.221029818,0.338378348,0.226478445,0.333211195,0.559408166,0.55968964
"90:10 PPF:DEF, 3bar, 7.5mm/s, 0.6mm",3,1,90,0.6,7.5,3,0.3672,0.2172,0.5844,0.354,0.384,0.39,0.354,0.354,0.234,0.204,0.228,0.222,0.198,0.588,0.588,0.618,0.576,0.552,1.3780747579,-1.6444530168,-0.2147341207,0.4383630284,-0.5660201109,-1.0869326598,-1.7114557683,0.3129769007,0.186779165,0.3531694906,0.305448446,0.2229353793,0.3322622832,0.221029818,0.338378348,0.226478445,0.333211195,0.559408166,0.55968964
"90:10 PPF:DEF, 3bar, 7.5mm/s, 0.6mm",3,2,90,0.6,7.5,3,0.336,0.2364,0.5724,0.354,0.342,0.336,0.318,0.33,0.228,0.234,0.24,0.228,0.252,0.582,0.576,0.576,0.546,0.582,1.3780747579,-1.6444530168,-0.2147341207,0.4383630284,-0.7688918264,-1.0004850172,-1.7716031275,0.3129769007,0.186779165,0.3531694906,0.305448446,0.2229353793,0.3322622832,0.221029818,0.338378348,0.226478445,0.333211195,0.559408166,0.55968964
"90:10 PPF:DEF, 3bar, 7.5mm/s, 0.6mm",3,3,90,0.6,7.5,3,0.3336,0.234,0.5676,0.336,0.348,0.33,0.324,0.33,0.228,0.246,0.234,0.234,0.228,0.564,0.594,0.564,0.558,0.558,1.3780747579,-1.6444530168,-0.2147341207,0.4383630284,-0.784497343,-1.0112909726,-1.7956620711,0.3129769007,0.186779165,0.3531694906,0.305448446,0.2229353793,0.3322622832,0.221029818,0.338378348,0.226478445,0.333211195,0.559408166,0.55968964
"90:10 PPF:DEF, 3bar, 7.5mm/s, 0.6mm",3,4,90,0.6,7.5,3,0.3516,0.2244,0.576,0.366,0.366,0.36,0.33,0.336,0.216,0.222,0.222,0.24,0.222,0.582,0.588,0.582,0.57,0.558,1.3780747579,-1.6444530168,-0.2147341207,0.4383630284,-0.6674559687,-1.0545147938,-1.7535589197,0.3129769007,0.186779165,0.3531694906,0.305448446,0.2229353793,0.3322622832,0.221029818,0.338378348,0.226478445,0.333211195,0.559408166,0.55968964
"90:10 PPF:DEF, 3bar, 7.5mm/s, 0.6mm",4,1,90,0.6,7.5,3,0.348,0.21,0.558,0.318,0.372,0.342,0.348,0.36,0.234,0.198,0.216,0.216,0.186,0.552,0.57,0.558,0.564,0.546,1.3780747579,-1.6444530168,-0.2147341207,0.4383630284,-0.6908642435,-1.1193505257,-1.8437799585,0.3129769007,0.186779165,0.3531694906,0.305448446,0.2229353793,0.3322622832,0.221029818,0.338378348,0.226478445,0.333211195,0.559408166,0.55968964
"90:10 PPF:DEF, 3bar, 7.5mm/s, 0.6mm",4,2,90,0.6,7.5,3,0.3324,0.2256,0.558,0.324,0.33,0.342,0.324,0.342,0.234,0.216,0.222,0.21,0.246,0.558,0.546,0.564,0.534,0.588,1.3780747579,-1.6444530168,-0.2147341207,0.4383630284,-0.7923001013,-1.0491118162,-1.8437799585,0.3129769007,0.186779165,0.3531694906,0.305448446,0.2229353793,0.3322622832,0.221029818,0.338378348,0.226478445,0.333211195,0.559408166,0.55968964
"90:10 PPF:DEF, 3bar, 7.5mm/s, 0.6mm",4,3,90,0.6,7.5,3,0.336,0.2292,0.5652,0.336,0.318,0.348,0.342,0.336,0.204,0.234,0.234,0.234,0.24,0.54,0.552,0.582,0.576,0.576,1.3780747579,-1.6444530168,-0.2147341207,0.4383630284,-0.7688918264,-1.0329028832,-1.807691543,0.3129769007,0.186779165,0.3531694906,0.305448446,0.2229353793,0.3322622832,0.221029818,0.338378348,0.226478445,0.333211195,0.559408166,0.55968964
"90:10 PPF:DEF, 3bar, 7.5mm/s, 0.6mm",4,4,90,0.6,7.5,3,0.3408,0.2316,0.5724,0.336,0.348,0.348,0.324,0.348,0.246,0.24,0.216,0.228,0.228,0.582,0.588,0.564,0.552,0.576,1.3780747579,-1.6444530168,-0.2147341207,0.4383630284,-0.7376807933,-1.0220969279,-1.7716031275,0.3129769007,0.186779165,0.3531694906,0.305448446,0.2229353793,0.3322622832,0.221029818,0.338378348,0.226478445,0.333211195,0.559408166,0.55968964
"90:10 PPF:DEF, 3bar, 7.5mm/s, 0.6mm",5,1,90,0.6,7.5,3,,,,,,,,,,,,,,,,,,,1.3780747579,-1.6444530168,-0.2147341207,0.4383630284,,,,0.3129769007,0.186779165,0.3531694906,0.305448446,0.2229353793,0.3322622832,0.221029818,0.338378348,0.226478445,0.333211195,0.559408166,0.55968964
"90:10 PPF:DEF, 3bar, 7.5mm/s, 0.6mm",5,2,90,0.6,7.5,3,,,,,,,,,,,,,,,,,,,1.3780747579,-1.6444530168,-0.2147341207,0.4383630284,,,,0.3129769007,0.186779165,0.3531694906,0.305448446,0.2229353793,0.3322622832,0.221029818,0.338378348,0.226478445,0.333211195,0.559408166,0.55968964
"90:10 PPF:DEF, 3bar, 7.5mm/s, 0.6mm",5,3,90,0.6,7.5,3,,,,,,,,,,,,,,,,,,,1.3780747579,-1.6444530168,-0.2147341207,0.4383630284,,,,0.3129769007,0.186779165,0.3531694906,0.305448446,0.2229353793,0.3322622832,0.221029818,0.338378348,0.226478445,0.333211195,0.559408166,0.55968964
"90:10 PPF:DEF, 3bar, 7.5mm/s, 0.6mm",5,4,90,0.6,7.5,3,,,,,,,,,,,,,,,,,,,1.3780747579,-1.6444530168,-0.2147341207,0.4383630284,,,,0.3129769007,0.186779165,0.3531694906,0.305448446,0.2229353793,0.3322622832,0.221029818,0.338378348,0.226478445,0.333211195,0.559408166,0.55968964
"90:10 PPF:DEF, 3bar, 7.5mm/s, 0.6mm",6,1,90,0.6,7.5,3,,,,,,,,,,,,,,,,,,,1.3780747579,-1.6444530168,-0.2147341207,0.4383630284,,,,0.3129769007,0.186779165,0.3531694906,0.305448446,0.2229353793,0.3322622832,0.221029818,0.338378348,0.226478445,0.333211195,0.559408166,0.55968964
"90:10 PPF:DEF, 3bar, 7.5mm/s, 0.6mm",6,2,90,0.6,7.5,3,,,,,,,,,,,,,,,,,,,1.3780747579,-1.6444530168,-0.2147341207,0.4383630284,,,,0.3129769007,0.186779165,0.3531694906,0.305448446,0.2229353793,0.3322622832,0.221029818,0.338378348,0.226478445,0.333211195,0.559408166,0.55968964
"90:10 PPF:DEF, 3bar, 7.5mm/s, 0.6mm",6,3,90,0.6,7.5,3,,,,,,,,,,,,,,,,,,,1.3780747579,-1.6444530168,-0.2147341207,0.4383630284,,,,0.3129769007,0.186779165,0.3531694906,0.305448446,0.2229353793,0.3322622832,0.221029818,0.338378348,0.226478445,0.333211195,0.559408166,0.55968964
"90:10 PPF:DEF, 3bar, 7.5mm/s, 0.6mm",6,4,90,0.6,7.5,3,,,,,,,,,,,,,,,,,,,1.3780747579,-1.6444530168,-0.2147341207,0.4383630284,,,,0.3129769007,0.186779165,0.3531694906,0.305448446,0.2229353793,0.3322622832,0.221029818,0.338378348,0.226478445,0.333211195,0.559408166,0.55968964
"90:10 PPF:DEF, 3bar, 7.5mm/s, 0.6mm",7,1,90,0.6,7.5,3,,,,,,,,,,,,,,,,,,,1.3780747579,-1.6444530168,-0.2147341207,0.4383630284,,,,0.3129769007,0.186779165,0.3531694906,0.305448446,0.2229353793,0.3322622832,0.221029818,0.338378348,0.226478445,0.333211195,0.559408166,0.55968964
"90:10 PPF:DEF, 3bar, 7.5mm/s, 0.6mm",7,2,90,0.6,7.5,3,,,,,,,,,,,,,,,,,,,1.3780747579,-1.6444530168,-0.2147341207,0.4383630284,,,,0.3129769007,0.186779165,0.3531694906,0.305448446,0.2229353793,0.3322622832,0.221029818,0.338378348,0.226478445,0.333211195,0.559408166,0.55968964
"90:10 PPF:DEF, 3bar, 7.5mm/s, 0.6mm",7,3,90,0.6,7.5,3,,,,,,,,,,,,,,,,,,,1.3780747579,-1.6444530168,-0.2147341207,0.4383630284,,,,0.3129769007,0.186779165,0.3531694906,0.305448446,0.2229353793,0.3322622832,0.221029818,0.338378348,0.226478445,0.333211195,0.559408166,0.55968964
"90:10 PPF:DEF, 3bar, 7.5mm/s, 0.6mm",7,4,90,0.6,7.5,3,,,,,,,,,,,,,,,,,,,1.3780747579,-1.6444530168,-0.2147341207,0.4383630284,,,,0.3129769007,0.186779165,0.3531694906,0.305448446,0.2229353793,0.3322622832,0.221029818,0.338378348,0.226478445,0.333211195,0.559408166,0.55968964
"90:10 PPF:DEF, 3bar, 7.5mm/s, 0.6mm",8,1,90,0.6,7.5,3,,,,,,,,,,,,,,,,,,,1.3780747579,-1.6444530168,-0.2147341207,0.4383630284,,,,0.3129769007,0.186779165,0.3531694906,0.305448446,0.2229353793,0.3322622832,0.221029818,0.338378348,0.226478445,0.333211195,0.559408166,0.55968964
"90:10 PPF:DEF, 3bar, 7.5mm/s, 0.6mm",8,2,90,0.6,7.5,3,,,,,,,,,,,,,,,,,,,1.3780747579,-1.6444530168,-0.2147341207,0.4383630284,,,,0.3129769007,0.186779165,0.3531694906,0.305448446,0.2229353793,0.3322622832,0.221029818,0.338378348,0.226478445,0.333211195,0.559408166,0.55968964
"90:10 PPF:DEF, 3bar, 7.5mm/s, 0.6mm",8,3,90,0.6,7.5,3,,,,,,,,,,,,,,,,,,,1.3780747579,-1.6444530168,-0.2147341207,0.4383630284,,,,0.3129769007,0.186779165,0.3531694906,0.305448446,0.2229353793,0.3322622832,0.221029818,0.338378348,0.226478445,0.333211195,0.559408166,0.55968964
"90:10 PPF:DEF, 3bar, 7.5mm/s, 0.6mm",8,4,90,0.6,7.5,3,,,,,,,,,,,,,,,,,,,1.3780747579,-1.6444530168,-0.2147341207,0.4383630284,,,,0.3129769007,0.186779165,0.3531694906,0.305448446,0.2229353793,0.3322622832,0.221029818,0.338378348,0.226478445,0.333211195,0.559408166,0.55968964
"90:10 PPF:DEF, 3bar, 7.5mm/s, 0.6mm",9,1,90,0.6,7.5,3,,,,,,,,,,,,,,,,,,,1.3780747579,-1.6444530168,-0.2147341207,0.4383630284,,,,0.3129769007,0.186779165,0.3531694906,0.305448446,0.2229353793,0.3322622832,0.221029818,0.338378348,0.226478445,0.333211195,0.559408166,0.55968964
"90:10 PPF:DEF, 3bar, 7.5mm/s, 0.6mm",9,2,90,0.6,7.5,3,,,,,,,,,,,,,,,,,,,1.3780747579,-1.6444530168,-0.2147341207,0.4383630284,,,,0.3129769007,0.186779165,0.3531694906,0.305448446,0.2229353793,0.3322622832,0.221029818,0.338378348,0.226478445,0.333211195,0.559408166,0.55968964
"90:10 PPF:DEF, 3bar, 7.5mm/s, 0.6mm",9,3,90,0.6,7.5,3,,,,,,,,,,,,,,,,,,,1.3780747579,-1.6444530168,-0.2147341207,0.4383630284,,,,0.3129769007,0.186779165,0.3531694906,0.305448446,0.2229353793,0.3322622832,0.221029818,0.338378348,0.226478445,0.333211195,0.559408166,0.55968964
"90:10 PPF:DEF, 3bar, 7.5mm/s, 0.6mm",9,4,90,0.6,7.5,3,,,,,,,,,,,,,,,,,,,1.3780747579,-1.6444530168,-0.2147341207,0.4383630284,,,,0.3129769007,0.186779165,0.3531694906,0.305448446,0.2229353793,0.3322622832,0.221029818,0.338378348,0.226478445,0.333211195,0.559408166,0.55968964
"90:10 PPF:DEF, 3bar, 7.5mm/s, 0.6mm",10,1,90,0.6,7.5,3,,,,,,,,,,,,,,,,,,,1.3780747579,-1.6444530168,-0.2147341207,0.4383630284,,,,0.3129769007,0.186779165,0.3531694906,0.305448446,0.2229353793,0.3322622832,0.221029818,0.338378348,0.226478445,0.333211195,0.559408166,0.55968964
"90:10 PPF:DEF, 3bar, 7.5mm/s, 0.6mm",10,2,90,0.6,7.5,3,,,,,,,,,,,,,,,,,,,1.3780747579,-1.6444530168,-0.2147341207,0.4383630284,,,,0.3129769007,0.186779165,0.3531694906,0.305448446,0.2229353793,0.3322622832,0.221029818,0.338378348,0.226478445,0.333211195,0.559408166,0.55968964
"90:10 PPF:DEF, 3bar, 7.5mm/s, 0.6mm",10,3,90,0.6,7.5,3,,,,,,,,,,,,,,,,,,,1.3780747579,-1.6444530168,-0.2147341207,0.4383630284,,,,0.3129769007,0.186779165,0.3531694906,0.305448446,0.2229353793,0.3322622832,0.221029818,0.338378348,0.226478445,0.333211195,0.559408166,0.55968964
"90:10 PPF:DEF, 3bar, 7.5mm/s, 0.6mm",10,4,90,0.6,7.5,3,,,,,,,,,,,,,,,,,,,1.3780747579,-1.6444530168,-0.2147341207,0.4383630284,,,,0.3129769007,0.186779165,0.3531694906,0.305448446,0.2229353793,0.3322622832,0.221029818,0.338378348,0.226478445,0.333211195,0.559408166,0.55968964
"90:10 PPF:DEF, 3bar, 7.5mm/s, 0.6mm",,,,,,,,,,,,,,,,,,,,,,,,,,,,,,,,,,,,,,,,,,,
"90:10 PPF:DEF, 3bar, 7.5mm/s, 0.5mm",1,1,90,0.5,7.5,3,,0,,,,,,,0,0,0,0,0,,,,,,1.3780747579,-2.1142967359,-0.2147341207,0.4383630284,,-2.0648716157,,0.2166769007,0.088379165,0.3531694906,0.305448446,0.1225939393,0.3322622832,0.124323966,0.340283478,0.128186647,0.336335927,0.464607444,0.464522574
"90:10 PPF:DEF, 3bar, 7.5mm/s, 0.5mm",1,2,90,0.5,7.5,3,,0,,,,,,,0,0,0,0,0,,,,,,1.3780747579,-2.1142967359,-0.2147341207,0.4383630284,,-2.0648716157,,0.2166769007,0.088379165,0.3531694906,0.305448446,0.1225939393,0.3322622832,0.124323966,0.340283478,0.128186647,0.336335927,0.464607444,0.464522574
"90:10 PPF:DEF, 3bar, 7.5mm/s, 0.5mm",1,3,90,0.5,7.5,3,,0,,,,,,,0,0,0,0,0,,,,,,1.3780747579,-2.1142967359,-0.2147341207,0.4383630284,,-2.0648716157,,0.2166769007,0.088379165,0.3531694906,0.305448446,0.1225939393,0.3322622832,0.124323966,0.340283478,0.128186647,0.336335927,0.464607444,0.464522574
"90:10 PPF:DEF, 3bar, 7.5mm/s, 0.5mm",1,4,90,0.5,7.5,3,,0,,,,,,,0,0,0,0,0,,,,,,1.3780747579,-2.1142967359,-0.2147341207,0.4383630284,,-2.0648716157,,0.2166769007,0.088379165,0.3531694906,0.305448446,0.1225939393,0.3322622832,0.124323966,0.340283478,0.128186647,0.336335927,0.464607444,0.464522574
"90:10 PPF:DEF, 3bar, 7.5mm/s, 0.5mm",2,1,90,0.5,7.5,3,,0,,,,,,,0,0,0,0,0,,,,,,1.3780747579,-2.1142967359,-0.2147341207,0.4383630284,,-2.0648716157,,0.2166769007,0.088379165,0.3531694906,0.305448446,0.1225939393,0.3322622832,0.124323966,0.340283478,0.128186647,0.336335927,0.464607444,0.464522574
"90:10 PPF:DEF, 3bar, 7.5mm/s, 0.5mm",2,2,90,0.5,7.5,3,,0,,,,,,,0,0,0,0,0,,,,,,1.3780747579,-2.1142967359,-0.2147341207,0.4383630284,,-2.0648716157,,0.2166769007,0.088379165,0.3531694906,0.305448446,0.1225939393,0.3322622832,0.124323966,0.340283478,0.128186647,0.336335927,0.464607444,0.464522574
"90:10 PPF:DEF, 3bar, 7.5mm/s, 0.5mm",2,3,90,0.5,7.5,3,,0,,,,,,,0,0,0,0,0,,,,,,1.3780747579,-2.1142967359,-0.2147341207,0.4383630284,,-2.0648716157,,0.2166769007,0.088379165,0.3531694906,0.305448446,0.1225939393,0.3322622832,0.124323966,0.340283478,0.128186647,0.336335927,0.464607444,0.464522574
"90:10 PPF:DEF, 3bar, 7.5mm/s, 0.5mm",2,4,90,0.5,7.5,3,,0,,,,,,,0,0,0,0,0,,,,,,1.3780747579,-2.1142967359,-0.2147341207,0.4383630284,,-2.0648716157,,0.2166769007,0.088379165,0.3531694906,0.305448446,0.1225939393,0.3322622832,0.124323966,0.340283478,0.128186647,0.336335927,0.464607444,0.464522574
"90:10 PPF:DEF, 3bar, 7.5mm/s, 0.5mm",3,1,90,0.5,7.5,3,,0,,,,,,,0,0,0,0,0,,,,,,1.3780747579,-2.1142967359,-0.2147341207,0.4383630284,,-2.0648716157,,0.2166769007,0.088379165,0.3531694906,0.305448446,0.1225939393,0.3322622832,0.124323966,0.340283478,0.128186647,0.336335927,0.464607444,0.464522574
"90:10 PPF:DEF, 3bar, 7.5mm/s, 0.5mm",3,2,90,0.5,7.5,3,,0,,,,,,,0,0,0,0,0,,,,,,1.3780747579,-2.1142967359,-0.2147341207,0.4383630284,,-2.0648716157,,0.2166769007,0.088379165,0.3531694906,0.305448446,0.1225939393,0.3322622832,0.124323966,0.340283478,0.128186647,0.336335927,0.464607444,0.464522574
"90:10 PPF:DEF, 3bar, 7.5mm/s, 0.5mm",3,3,90,0.5,7.5,3,,0,,,,,,,0,0,0,0,0,,,,,,1.3780747579,-2.1142967359,-0.2147341207,0.4383630284,,-2.0648716157,,0.2166769007,0.088379165,0.3531694906,0.305448446,0.1225939393,0.3322622832,0.124323966,0.340283478,0.128186647,0.336335927,0.464607444,0.464522574
"90:10 PPF:DEF, 3bar, 7.5mm/s, 0.5mm",3,4,90,0.5,7.5,3,,0,,,,,,,0,0,0,0,0,,,,,,1.3780747579,-2.1142967359,-0.2147341207,0.4383630284,,-2.0648716157,,0.2166769007,0.088379165,0.3531694906,0.305448446,0.1225939393,0.3322622832,0.124323966,0.340283478,0.128186647,0.336335927,0.464607444,0.464522574
"90:10 PPF:DEF, 3bar, 7.5mm/s, 0.5mm",4,1,90,0.5,7.5,3,,0,,,,,,,0,0,0,0,0,,,,,,1.3780747579,-2.1142967359,-0.2147341207,0.4383630284,,-2.0648716157,,0.2166769007,0.088379165,0.3531694906,0.305448446,0.1225939393,0.3322622832,0.124323966,0.340283478,0.128186647,0.336335927,0.464607444,0.464522574
"90:10 PPF:DEF, 3bar, 7.5mm/s, 0.5mm",4,2,90,0.5,7.5,3,,0,,,,,,,0,0,0,0,0,,,,,,1.3780747579,-2.1142967359,-0.2147341207,0.4383630284,,-2.0648716157,,0.2166769007,0.088379165,0.3531694906,0.305448446,0.1225939393,0.3322622832,0.124323966,0.340283478,0.128186647,0.336335927,0.464607444,0.464522574
"90:10 PPF:DEF, 3bar, 7.5mm/s, 0.5mm",4,3,90,0.5,7.5,3,,0,,,,,,,0,0,0,0,0,,,,,,1.3780747579,-2.1142967359,-0.2147341207,0.4383630284,,-2.0648716157,,0.2166769007,0.088379165,0.3531694906,0.305448446,0.1225939393,0.3322622832,0.124323966,0.340283478,0.128186647,0.336335927,0.464607444,0.464522574
"90:10 PPF:DEF, 3bar, 7.5mm/s, 0.5mm",4,4,90,0.5,7.5,3,,0,,,,,,,0,0,0,0,0,,,,,,1.3780747579,-2.1142967359,-0.2147341207,0.4383630284,,-2.0648716157,,0.2166769007,0.088379165,0.3531694906,0.305448446,0.1225939393,0.3322622832,0.124323966,0.340283478,0.128186647,0.336335927,0.464607444,0.464522574
"90:10 PPF:DEF, 3bar, 7.5mm/s, 0.5mm",5,1,90,0.5,7.5,3,,,,,,,,,,,,,,,,,,,1.3780747579,-2.1142967359,-0.2147341207,0.4383630284,,,,0.2166769007,0.088379165,0.3531694906,0.305448446,0.1225939393,0.3322622832,0.124323966,0.340283478,0.128186647,0.336335927,0.464607444,0.464522574
"90:10 PPF:DEF, 3bar, 7.5mm/s, 0.5mm",5,2,90,0.5,7.5,3,,,,,,,,,,,,,,,,,,,1.3780747579,-2.1142967359,-0.2147341207,0.4383630284,,,,0.2166769007,0.088379165,0.3531694906,0.305448446,0.1225939393,0.3322622832,0.124323966,0.340283478,0.128186647,0.336335927,0.464607444,0.464522574
"90:10 PPF:DEF, 3bar, 7.5mm/s, 0.5mm",5,3,90,0.5,7.5,3,,,,,,,,,,,,,,,,,,,1.3780747579,-2.1142967359,-0.2147341207,0.4383630284,,,,0.2166769007,0.088379165,0.3531694906,0.305448446,0.1225939393,0.3322622832,0.124323966,0.340283478,0.128186647,0.336335927,0.464607444,0.464522574
"90:10 PPF:DEF, 3bar, 7.5mm/s, 0.5mm",5,4,90,0.5,7.5,3,,,,,,,,,,,,,,,,,,,1.3780747579,-2.1142967359,-0.2147341207,0.4383630284,,,,0.2166769007,0.088379165,0.3531694906,0.305448446,0.1225939393,0.3322622832,0.124323966,0.340283478,0.128186647,0.336335927,0.464607444,0.464522574
"90:10 PPF:DEF, 3bar, 7.5mm/s, 0.5mm",6,1,90,0.5,7.5,3,,,,,,,,,,,,,,,,,,,1.3780747579,-2.1142967359,-0.2147341207,0.4383630284,,,,0.2166769007,0.088379165,0.3531694906,0.305448446,0.1225939393,0.3322622832,0.124323966,0.340283478,0.128186647,0.336335927,0.464607444,0.464522574
"90:10 PPF:DEF, 3bar, 7.5mm/s, 0.5mm",6,2,90,0.5,7.5,3,,,,,,,,,,,,,,,,,,,1.3780747579,-2.1142967359,-0.2147341207,0.4383630284,,,,0.2166769007,0.088379165,0.3531694906,0.305448446,0.1225939393,0.3322622832,0.124323966,0.340283478,0.128186647,0.336335927,0.464607444,0.464522574
"90:10 PPF:DEF, 3bar, 7.5mm/s, 0.5mm",6,3,90,0.5,7.5,3,,,,,,,,,,,,,,,,,,,1.3780747579,-2.1142967359,-0.2147341207,0.4383630284,,,,0.2166769007,0.088379165,0.3531694906,0.305448446,0.1225939393,0.3322622832,0.124323966,0.340283478,0.128186647,0.336335927,0.464607444,0.464522574
"90:10 PPF:DEF, 3bar, 7.5mm/s, 0.5mm",6,4,90,0.5,7.5,3,,,,,,,,,,,,,,,,,,,1.3780747579,-2.1142967359,-0.2147341207,0.4383630284,,,,0.2166769007,0.088379165,0.3531694906,0.305448446,0.1225939393,0.3322622832,0.124323966,0.340283478,0.128186647,0.336335927,0.464607444,0.464522574
"90:10 PPF:DEF, 3bar, 7.5mm/s, 0.5mm",7,1,90,0.5,7.5,3,,,,,,,,,,,,,,,,,,,1.3780747579,-2.1142967359,-0.2147341207,0.4383630284,,,,0.2166769007,0.088379165,0.3531694906,0.305448446,0.1225939393,0.3322622832,0.124323966,0.340283478,0.128186647,0.336335927,0.464607444,0.464522574
"90:10 PPF:DEF, 3bar, 7.5mm/s, 0.5mm",7,2,90,0.5,7.5,3,,,,,,,,,,,,,,,,,,,1.3780747579,-2.1142967359,-0.2147341207,0.4383630284,,,,0.2166769007,0.088379165,0.3531694906,0.305448446,0.1225939393,0.3322622832,0.124323966,0.340283478,0.128186647,0.336335927,0.464607444,0.464522574
"90:10 PPF:DEF, 3bar, 7.5mm/s, 0.5mm",7,3,90,0.5,7.5,3,,,,,,,,,,,,,,,,,,,1.3780747579,-2.1142967359,-0.2147341207,0.4383630284,,,,0.2166769007,0.088379165,0.3531694906,0.305448446,0.1225939393,0.3322622832,0.124323966,0.340283478,0.128186647,0.336335927,0.464607444,0.464522574
"90:10 PPF:DEF, 3bar, 7.5mm/s, 0.5mm",7,4,90,0.5,7.5,3,,,,,,,,,,,,,,,,,,,1.3780747579,-2.1142967359,-0.2147341207,0.4383630284,,,,0.2166769007,0.088379165,0.3531694906,0.305448446,0.1225939393,0.3322622832,0.124323966,0.340283478,0.128186647,0.336335927,0.464607444,0.464522574
"90:10 PPF:DEF, 3bar, 7.5mm/s, 0.5mm",8,1,90,0.5,7.5,3,,,,,,,,,,,,,,,,,,,1.3780747579,-2.1142967359,-0.2147341207,0.4383630284,,,,0.2166769007,0.088379165,0.3531694906,0.305448446,0.1225939393,0.3322622832,0.124323966,0.340283478,0.128186647,0.336335927,0.464607444,0.464522574
"90:10 PPF:DEF, 3bar, 7.5mm/s, 0.5mm",8,2,90,0.5,7.5,3,,,,,,,,,,,,,,,,,,,1.3780747579,-2.1142967359,-0.2147341207,0.4383630284,,,,0.2166769007,0.088379165,0.3531694906,0.305448446,0.1225939393,0.3322622832,0.124323966,0.340283478,0.128186647,0.336335927,0.464607444,0.464522574
"90:10 PPF:DEF, 3bar, 7.5mm/s, 0.5mm",8,3,90,0.5,7.5,3,,,,,,,,,,,,,,,,,,,1.3780747579,-2.1142967359,-0.2147341207,0.4383630284,,,,0.2166769007,0.088379165,0.3531694906,0.305448446,0.1225939393,0.3322622832,0.124323966,0.340283478,0.128186647,0.336335927,0.464607444,0.464522574
"90:10 PPF:DEF, 3bar, 7.5mm/s, 0.5mm",8,4,90,0.5,7.5,3,,,,,,,,,,,,,,,,,,,1.3780747579,-2.1142967359,-0.2147341207,0.4383630284,,,,0.2166769007,0.088379165,0.3531694906,0.305448446,0.1225939393,0.3322622832,0.124323966,0.340283478,0.128186647,0.336335927,0.464607444,0.464522574
"90:10 PPF:DEF, 3bar, 7.5mm/s, 0.5mm",9,1,90,0.5,7.5,3,,,,,,,,,,,,,,,,,,,1.3780747579,-2.1142967359,-0.2147341207,0.4383630284,,,,0.2166769007,0.088379165,0.3531694906,0.305448446,0.1225939393,0.3322622832,0.124323966,0.340283478,0.128186647,0.336335927,0.464607444,0.464522574
"90:10 PPF:DEF, 3bar, 7.5mm/s, 0.5mm",9,2,90,0.5,7.5,3,,,,,,,,,,,,,,,,,,,1.3780747579,-2.1142967359,-0.2147341207,0.4383630284,,,,0.2166769007,0.088379165,0.3531694906,0.305448446,0.1225939393,0.3322622832,0.124323966,0.340283478,0.128186647,0.336335927,0.464607444,0.464522574
"90:10 PPF:DEF, 3bar, 7.5mm/s, 0.5mm",9,3,90,0.5,7.5,3,,,,,,,,,,,,,,,,,,,1.3780747579,-2.1142967359,-0.2147341207,0.4383630284,,,,0.2166769007,0.088379165,0.3531694906,0.305448446,0.1225939393,0.3322622832,0.124323966,0.340283478,0.128186647,0.336335927,0.464607444,0.464522574
"90:10 PPF:DEF, 3bar, 7.5mm/s, 0.5mm",9,4,90,0.5,7.5,3,,,,,,,,,,,,,,,,,,,1.3780747579,-2.1142967359,-0.2147341207,0.4383630284,,,,0.2166769007,0.088379165,0.3531694906,0.305448446,0.1225939393,0.3322622832,0.124323966,0.340283478,0.128186647,0.336335927,0.464607444,0.464522574
"90:10 PPF:DEF, 3bar, 7.5mm/s, 0.5mm",10,1,90,0.5,7.5,3,,,,,,,,,,,,,,,,,,,1.3780747579,-2.1142967359,-0.2147341207,0.4383630284,,,,0.2166769007,0.088379165,0.3531694906,0.305448446,0.1225939393,0.3322622832,0.124323966,0.340283478,0.128186647,0.336335927,0.464607444,0.464522574
"90:10 PPF:DEF, 3bar, 7.5mm/s, 0.5mm",10,2,90,0.5,7.5,3,,,,,,,,,,,,,,,,,,,1.3780747579,-2.1142967359,-0.2147341207,0.4383630284,,,,0.2166769007,0.088379165,0.3531694906,0.305448446,0.1225939393,0.3322622832,0.124323966,0.340283478,0.128186647,0.336335927,0.464607444,0.464522574
"90:10 PPF:DEF, 3bar, 7.5mm/s, 0.5mm",10,3,90,0.5,7.5,3,,,,,,,,,,,,,,,,,,,1.3780747579,-2.1142967359,-0.2147341207,0.4383630284,,,,0.2166769007,0.088379165,0.3531694906,0.305448446,0.1225939393,0.3322622832,0.124323966,0.340283478,0.128186647,0.336335927,0.464607444,0.464522574
"90:10 PPF:DEF, 3bar, 7.5mm/s, 0.5mm",10,4,90,0.5,7.5,3,,,,,,,,,,,,,,,,,,,1.3780747579,-2.1142967359,-0.2147341207,0.4383630284,,,,0.2166769007,0.088379165,0.3531694906,0.305448446,0.1225939393,0.3322622832,0.124323966,0.340283478,0.128186647,0.336335927,0.464607444,0.464522574
"90:10 PPF:DEF, 3bar, 7.5mm/s, 0.5mm",,,,,,,,,,,,,,,,,,,,,,,,,,,,,,,,,,,,,,,,,,,
"90:10 PPF:DEF, 4bar, 5mm/s, 1.2mm",1,1,90,1.2,5,4,0.276,0.8712,1.1472,0.276,0.276,0.264,0.276,0.288,0.888,0.876,0.888,0.852,0.852,1.164,1.152,1.152,1.128,1.14,1.3780747579,1.1746092977,-0.8062444689,2.1718895499,-1.1590297408,1.8576901633,1.1094553782,0.8718663807,0.847278665,0.3430340256,0.251987446,0.8989899881,0.2550720232,0.820881353,0.305255286,0.852040375,0.277200513,1.126136639,1.129240888
"90:10 PPF:DEF, 4bar, 5mm/s, 1.2mm",1,2,90,1.2,5,4,0.2496,0.8856,1.1352,0.24,0.252,0.228,0.252,0.276,0.864,0.912,0.876,0.9,0.876,1.104,1.164,1.104,1.152,1.152,1.3780747579,1.1746092977,-0.8062444689,2.1718895499,-1.3306904232,1.9225258952,1.049308019,0.8718663807,0.847278665,0.3430340256,0.251987446,0.8989899881,0.2550720232,0.820881353,0.305255286,0.852040375,0.277200513,1.126136639,1.129240888
"90:10 PPF:DEF, 4bar, 5mm/s, 1.2mm",1,3,90,1.2,5,4,0.2664,0.8616,1.128,0.264,0.3,0.252,0.24,0.276,0.888,0.876,0.876,0.852,0.816,1.152,1.176,1.128,1.092,1.092,1.3780747579,1.1746092977,-0.8062444689,2.1718895499,-1.2214518071,1.814466342,1.0132196035,0.8718663807,0.847278665,0.3430340256,0.251987446,0.8989899881,0.2550720232,0.820881353,0.305255286,0.852040375,0.277200513,1.126136639,1.129240888
"90:10 PPF:DEF, 4bar, 5mm/s, 1.2mm",1,4,90,1.2,5,4,0.252,0.876,1.128,0.252,0.24,0.252,0.252,0.264,0.912,0.864,0.888,0.852,0.864,1.164,1.104,1.14,1.104,1.128,1.3780747579,1.1746092977,-0.8062444689,2.1718895499,-1.3150849066,1.8793020739,1.0132196035,0.8718663807,0.847278665,0.3430340256,0.251987446,0.8989899881,0.2550720232,0.820881353,0.305255286,0.852040375,0.277200513,1.126136639,1.129240888
"90:10 PPF:DEF, 4bar, 5mm/s, 1.2mm",2,1,90,1.2,5,4,0.2304,0.9168,1.1472,0.24,0.228,0.228,0.228,0.228,0.912,0.948,0.948,0.924,0.852,1.152,1.176,1.176,1.152,1.08,1.3780747579,1.1746092977,-0.8062444689,2.1718895499,-1.4555345558,2.0630033143,1.1094553782,0.8718663807,0.847278665,0.3430340256,0.251987446,0.8989899881,0.2550720232,0.820881353,0.305255286,0.852040375,0.277200513,1.126136639,1.129240888
"90:10 PPF:DEF, 4bar, 5mm/s, 1.2mm",2,2,90,1.2,5,4,0.228,0.924,1.152,0.228,0.228,0.204,0.216,0.264,0.912,0.912,0.936,0.924,0.936,1.14,1.14,1.14,1.14,1.2,1.3780747579,1.1746092977,-0.8062444689,2.1718895499,-1.4711400724,2.0954211802,1.1335143219,0.8718663807,0.847278665,0.3430340256,0.251987446,0.8989899881,0.2550720232,0.820881353,0.305255286,0.852040375,0.277200513,1.126136639,1.129240888
"90:10 PPF:DEF, 4bar, 5mm/s, 1.2mm",2,3,90,1.2,5,4,0.2376,0.8904,1.128,0.228,0.252,0.228,0.24,0.24,0.936,0.876,0.888,0.864,0.888,1.164,1.128,1.116,1.104,1.128,1.3780747579,1.1746092977,-0.8062444689,2.1718895499,-1.408718006,1.9441378058,1.0132196035,0.8718663807,0.847278665,0.3430340256,0.251987446,0.8989899881,0.2550720232,0.820881353,0.305255286,0.852040375,0.277200513,1.126136639,1.129240888
"90:10 PPF:DEF, 4bar, 5mm/s, 1.2mm",2,4,90,1.2,5,4,0.2088,0.9216,1.1304,0.216,0.192,0.204,0.204,0.228,0.876,0.972,0.912,0.912,0.936,1.092,1.164,1.116,1.116,1.164,1.3780747579,1.1746092977,-0.8062444689,2.1718895499,-1.595984205,2.0846152249,1.0252490753,0.8718663807,0.847278665,0.3430340256,0.251987446,0.8989899881,0.2550720232,0.820881353,0.305255286,0.852040375,0.277200513,1.126136639,1.129240888
"90:10 PPF:DEF, 4bar, 5mm/s, 1.2mm",3,1,90,1.2,5,4,0.2208,0.912,1.1328,0.24,0.228,0.216,0.216,0.204,0.912,0.912,0.912,0.912,0.912,1.152,1.14,1.128,1.128,1.116,1.3780747579,1.1746092977,-0.8062444689,2.1718895499,-1.5179566221,2.0413914036,1.0372785472,0.8718663807,0.847278665,0.3430340256,0.251987446,0.8989899881,0.2550720232,0.820881353,0.305255286,0.852040375,0.277200513,1.126136639,1.129240888
"90:10 PPF:DEF, 4bar, 5mm/s, 1.2mm",3,2,90,1.2,5,4,0.2232,0.9072,1.1304,0.216,0.228,0.216,0.24,0.216,0.936,0.876,0.912,0.888,0.924,1.152,1.104,1.128,1.128,1.14,1.3780747579,1.1746092977,-0.8062444689,2.1718895499,-1.5023511055,2.019779493,1.0252490753,0.8718663807,0.847278665,0.3430340256,0.251987446,0.8989899881,0.2550720232,0.820881353,0.305255286,0.852040375,0.277200513,1.126136639,1.129240888
"90:10 PPF:DEF, 4bar, 5mm/s, 1.2mm",3,3,90,1.2,5,4,0.2208,0.8976,1.1184,0.204,0.216,0.216,0.24,0.228,0.888,0.924,0.888,0.9,0.888,1.092,1.14,1.104,1.14,1.116,1.3780747579,1.1746092977,-0.8062444689,2.1718895499,-1.5179566221,1.9765556718,0.9651017161,0.8718663807,0.847278665,0.3430340256,0.251987446,0.8989899881,0.2550720232,0.820881353,0.305255286,0.852040375,0.277200513,1.126136639,1.129240888
"90:10 PPF:DEF, 4bar, 5mm/s, 1.2mm",3,4,90,1.2,5,4,0.2136,0.912,1.1256,0.216,0.204,0.216,0.216,0.216,0.924,0.9,0.924,0.912,0.9,1.14,1.104,1.14,1.128,1.116,1.3780747579,1.1746092977,-0.8062444689,2.1718895499,-1.5647731718,2.0413914036,1.0011901317,0.8718663807,0.847278665,0.3430340256,0.251987446,0.8989899881,0.2550720232,0.820881353,0.305255286,0.852040375,0.277200513,1.126136639,1.129240888
"90:10 PPF:DEF, 4bar, 5mm/s, 1.2mm",4,1,90,1.2,5,4,0.2064,0.9312,1.1376,0.204,0.192,0.228,0.18,0.228,0.996,0.888,0.96,0.888,0.924,1.2,1.08,1.188,1.068,1.152,1.3780747579,1.1746092977,-0.8062444689,2.1718895499,-1.6115897215,2.1278390461,1.0613374909,0.8718663807,0.847278665,0.3430340256,0.251987446,0.8989899881,0.2550720232,0.820881353,0.305255286,0.852040375,0.277200513,1.126136639,1.129240888
"90:10 PPF:DEF, 4bar, 5mm/s, 1.2mm",4,2,90,1.2,5,4,0.2304,0.9072,1.1376,0.24,0.24,0.24,0.18,0.252,0.888,0.9,0.936,0.924,0.888,1.128,1.14,1.176,1.104,1.14,1.3780747579,1.1746092977,-0.8062444689,2.1718895499,-1.4555345558,2.019779493,1.0613374909,0.8718663807,0.847278665,0.3430340256,0.251987446,0.8989899881,0.2550720232,0.820881353,0.305255286,0.852040375,0.277200513,1.126136639,1.129240888
"90:10 PPF:DEF, 4bar, 5mm/s, 1.2mm",4,3,90,1.2,5,4,0.2448,0.8928,1.1376,0.264,0.252,0.204,0.216,0.288,0.876,0.876,0.936,0.996,0.78,1.14,1.128,1.14,1.212,1.068,1.3780747579,1.1746092977,-0.8062444689,2.1718895499,-1.3619014563,1.9549437611,1.0613374909,0.8718663807,0.847278665,0.3430340256,0.251987446,0.8989899881,0.2550720232,0.820881353,0.305255286,0.852040375,0.277200513,1.126136639,1.129240888
"90:10 PPF:DEF, 4bar, 5mm/s, 1.2mm",4,4,90,1.2,5,4,0.2232,0.8784,1.1016,0.252,0.132,0.264,0.228,0.24,0.864,0.936,0.888,0.864,0.84,1.116,1.068,1.152,1.092,1.08,1.3780747579,1.1746092977,-0.8062444689,2.1718895499,-1.5023511055,1.8901080292,0.8808954133,0.8718663807,0.847278665,0.3430340256,0.251987446,0.8989899881,0.2550720232,0.820881353,0.305255286,0.852040375,0.277200513,1.126136639,1.129240888
"90:10 PPF:DEF, 4bar, 5mm/s, 1.2mm",5,1,90,1.2,5,4,0.2352,0.8856,1.1208,0.288,0.216,0.216,0.228,0.228,0.876,0.9,0.912,0.888,0.852,1.164,1.116,1.128,1.116,1.08,1.3780747579,1.1746092977,-0.8062444689,2.1718895499,-1.4243235226,1.9225258952,0.977131188,0.8718663807,0.847278665,0.3430340256,0.251987446,0.8989899881,0.2550720232,0.820881353,0.305255286,0.852040375,0.277200513,1.126136639,1.129240888
"90:10 PPF:DEF, 4bar, 5mm/s, 1.2mm",5,2,90,1.2,5,4,0.24,0.8856,1.1256,0.24,0.216,0.252,0.24,0.252,0.912,0.936,0.888,0.852,0.84,1.152,1.152,1.14,1.092,1.092,1.3780747579,1.1746092977,-0.8062444689,2.1718895499,-1.3931124895,1.9225258952,1.0011901317,0.8718663807,0.847278665,0.3430340256,0.251987446,0.8989899881,0.2550720232,0.820881353,0.305255286,0.852040375,0.277200513,1.126136639,1.129240888
"90:10 PPF:DEF, 4bar, 5mm/s, 1.2mm",5,3,90,1.2,5,4,0.24,0.8832,1.1232,0.252,0.204,0.276,0.216,0.252,0.876,0.9,0.876,0.888,0.876,1.128,1.104,1.152,1.104,1.128,1.3780747579,1.1746092977,-0.8062444689,2.1718895499,-1.3931124895,1.9117199399,0.9891606598,0.8718663807,0.847278665,0.3430340256,0.251987446,0.8989899881,0.2550720232,0.820881353,0.305255286,0.852040375,0.277200513,1.126136639,1.129240888
"90:10 PPF:DEF, 4bar, 5mm/s, 1.2mm",5,4,90,1.2,5,4,0.216,0.8784,1.0944,0.192,0.252,0.18,0.24,0.216,0.924,0.924,0.864,0.84,0.84,1.116,1.176,1.044,1.08,1.056,1.3780747579,1.1746092977,-0.8062444689,2.1718895499,-1.5491676552,1.8901080292,0.8448069977,0.8718663807,0.847278665,0.3430340256,0.251987446,0.8989899881,0.2550720232,0.820881353,0.305255286,0.852040375,0.277200513,1.126136639,1.129240888
"90:10 PPF:DEF, 4bar, 5mm/s, 1.2mm",6,1,90,1.2,5,4,0.2232,0.9048,1.128,0.216,0.18,0.216,0.192,0.312,0.948,0.864,0.936,0.876,0.9,1.164,1.044,1.152,1.068,1.212,1.3780747579,1.1746092977,-0.8062444689,2.1718895499,-1.5023511055,2.0089735377,1.0132196035,0.8718663807,0.847278665,0.3430340256,0.251987446,0.8989899881,0.2550720232,0.820881353,0.305255286,0.852040375,0.277200513,1.126136639,1.129240888
"90:10 PPF:DEF, 4bar, 5mm/s, 1.2mm",6,2,90,1.2,5,4,0.2232,0.8952,1.1184,0.252,0.216,0.204,0.204,0.24,0.924,0.864,0.912,0.852,0.924,1.176,1.08,1.116,1.056,1.164,1.3780747579,1.1746092977,-0.8062444689,2.1718895499,-1.5023511055,1.9657497164,0.9651017161,0.8718663807,0.847278665,0.3430340256,0.251987446,0.8989899881,0.2550720232,0.820881353,0.305255286,0.852040375,0.277200513,1.126136639,1.129240888
"90:10 PPF:DEF, 4bar, 5mm/s, 1.2mm",6,3,90,1.2,5,4,0.252,0.8832,1.1352,0.276,0.216,0.216,0.24,0.312,0.9,0.852,0.912,0.888,0.864,1.176,1.068,1.128,1.128,1.176,1.3780747579,1.1746092977,-0.8062444689,2.1718895499,-1.3150849066,1.9117199399,1.049308019,0.8718663807,0.847278665,0.3430340256,0.251987446,0.8989899881,0.2550720232,0.820881353,0.305255286,0.852040375,0.277200513,1.126136639,1.129240888
"90:10 PPF:DEF, 4bar, 5mm/s, 1.2mm",6,4,90,1.2,5,4,0.2832,0.84,1.1232,0.3,0.348,0.276,0.204,0.288,0.852,0.792,0.9,0.84,0.816,1.152,1.14,1.176,1.044,1.104,1.3780747579,1.1746092977,-0.8062444689,2.1718895499,-1.1122131911,1.7172127442,0.9891606598,0.8718663807,0.847278665,0.3430340256,0.251987446,0.8989899881,0.2550720232,0.820881353,0.305255286,0.852040375,0.277200513,1.126136639,1.129240888
"90:10 PPF:DEF, 4bar, 5mm/s, 1.2mm",7,1,90,1.2,5,4,0.2088,0.8808,1.0896,0.192,0.204,0.24,0.216,0.192,0.9,0.912,0.9,0.852,0.84,1.092,1.116,1.14,1.068,1.032,1.3780747579,1.1746092977,-0.8062444689,2.1718895499,-1.595984205,1.9009139846,0.8207480541,0.8718663807,0.847278665,0.3430340256,0.251987446,0.8989899881,0.2550720232,0.820881353,0.305255286,0.852040375,0.277200513,1.126136639,1.129240888
"90:10 PPF:DEF, 4bar, 5mm/s, 1.2mm",7,2,90,1.2,5,4,0.216,0.8784,1.0944,0.192,0.204,0.228,0.228,0.228,0.936,0.852,0.876,0.888,0.84,1.128,1.056,1.104,1.116,1.068,1.3780747579,1.1746092977,-0.8062444689,2.1718895499,-1.5491676552,1.8901080292,0.8448069977,0.8718663807,0.847278665,0.3430340256,0.251987446,0.8989899881,0.2550720232,0.820881353,0.305255286,0.852040375,0.277200513,1.126136639,1.129240888
"90:10 PPF:DEF, 4bar, 5mm/s, 1.2mm",7,3,90,1.2,5,4,0.2496,0.8544,1.104,0.264,0.204,0.252,0.24,0.288,0.84,0.876,0.876,0.864,0.816,1.104,1.08,1.128,1.104,1.104,1.3780747579,1.1746092977,-0.8062444689,2.1718895499,-1.3306904232,1.7820484761,0.8929248851,0.8718663807,0.847278665,0.3430340256,0.251987446,0.8989899881,0.2550720232,0.820881353,0.305255286,0.852040375,0.277200513,1.126136639,1.129240888
"90:10 PPF:DEF, 4bar, 5mm/s, 1.2mm",7,4,90,1.2,5,4,0.192,0.9288,1.1208,0.216,0.18,0.216,0.24,0.108,0.912,0.924,0.936,0.9,0.972,1.128,1.104,1.152,1.14,1.08,1.3780747579,1.1746092977,-0.8062444689,2.1718895499,-1.705222821,2.1170330908,0.977131188,0.8718663807,0.847278665,0.3430340256,0.251987446,0.8989899881,0.2550720232,0.820881353,0.305255286,0.852040375,0.277200513,1.126136639,1.129240888
"90:10 PPF:DEF, 4bar, 5mm/s, 1.2mm",8,1,90,1.2,5,4,0.2616,0.8712,1.1328,0.204,0.324,0.264,0.204,0.312,0.936,0.744,0.96,0.852,0.864,1.14,1.068,1.224,1.056,1.176,1.3780747579,1.1746092977,-0.8062444689,2.1718895499,-1.2526628403,1.8576901633,1.0372785472,0.8718663807,0.847278665,0.3430340256,0.251987446,0.8989899881,0.2550720232,0.820881353,0.305255286,0.852040375,0.277200513,1.126136639,1.129240888
"90:10 PPF:DEF, 4bar, 5mm/s, 1.2mm",8,2,90,1.2,5,4,0.2712,0.864,1.1352,0.24,0.444,0.228,0.144,0.3,0.648,0.912,0.972,0.912,0.876,0.888,1.356,1.2,1.056,1.176,1.3780747579,1.1746092977,-0.8062444689,2.1718895499,-1.190240774,1.8252722974,1.049308019,0.8718663807,0.847278665,0.3430340256,0.251987446,0.8989899881,0.2550720232,0.820881353,0.305255286,0.852040375,0.277200513,1.126136639,1.129240888
"90:10 PPF:DEF, 4bar, 5mm/s, 1.2mm",8,3,90,1.2,5,4,0.2568,0.8616,1.1184,0.252,0.18,0.3,0.348,0.204,0.948,0.864,0.84,0.804,0.852,1.2,1.044,1.14,1.152,1.056,1.3780747579,1.1746092977,-0.8062444689,2.1718895499,-1.2838738734,1.814466342,0.9651017161,0.8718663807,0.847278665,0.3430340256,0.251987446,0.8989899881,0.2550720232,0.820881353,0.305255286,0.852040375,0.277200513,1.126136639,1.129240888
"90:10 PPF:DEF, 4bar, 5mm/s, 1.2mm",8,4,90,1.2,5,4,0.2808,0.8352,1.116,0.252,0.384,0.264,0.204,0.3,0.876,0.756,0.948,0.828,0.768,1.128,1.14,1.212,1.032,1.068,1.3780747579,1.1746092977,-0.8062444689,2.1718895499,-1.1278187077,1.6956008336,0.9530722443,0.8718663807,0.847278665,0.3430340256,0.251987446,0.8989899881,0.2550720232,0.820881353,0.305255286,0.852040375,0.277200513,1.126136639,1.129240888
"90:10 PPF:DEF, 4bar, 5mm/s, 1.2mm",9,1,90,1.2,5,4,0.2592,0.8664,1.1256,0.228,0.216,0.228,0.396,0.228,0.828,0.924,0.888,0.852,0.84,1.056,1.14,1.116,1.248,1.068,1.3780747579,1.1746092977,-0.8062444689,2.1718895499,-1.2682683569,1.8360782527,1.0011901317,0.8718663807,0.847278665,0.3430340256,0.251987446,0.8989899881,0.2550720232,0.820881353,0.305255286,0.852040375,0.277200513,1.126136639,1.129240888
"90:10 PPF:DEF, 4bar, 5mm/s, 1.2mm",9,2,90,1.2,5,4,0.2688,0.8928,1.1616,0.204,0.228,0.36,0.276,0.276,0.876,0.888,0.912,0.9,0.888,1.08,1.116,1.272,1.176,1.164,1.3780747579,1.1746092977,-0.8062444689,2.1718895499,-1.2058462906,1.9549437611,1.1816322093,0.8718663807,0.847278665,0.3430340256,0.251987446,0.8989899881,0.2550720232,0.820881353,0.305255286,0.852040375,0.277200513,1.126136639,1.129240888
"90:10 PPF:DEF, 4bar, 5mm/s, 1.2mm",9,3,90,1.2,5,4,0.252,0.8784,1.1304,0.288,0.264,0.264,0.216,0.228,0.888,0.912,0.852,0.852,0.888,1.176,1.176,1.116,1.068,1.116,1.3780747579,1.1746092977,-0.8062444689,2.1718895499,-1.3150849066,1.8901080292,1.0252490753,0.8718663807,0.847278665,0.3430340256,0.251987446,0.8989899881,0.2550720232,0.820881353,0.305255286,0.852040375,0.277200513,1.126136639,1.129240888
"90:10 PPF:DEF, 4bar, 5mm/s, 1.2mm",9,4,90,1.2,5,4,0.2448,0.888,1.1328,0.216,0.12,0.288,0.276,0.324,0.972,0.828,0.924,0.816,0.9,1.188,0.948,1.212,1.092,1.224,1.3780747579,1.1746092977,-0.8062444689,2.1718895499,-1.3619014563,1.9333318505,1.0372785472,0.8718663807,0.847278665,0.3430340256,0.251987446,0.8989899881,0.2550720232,0.820881353,0.305255286,0.852040375,0.277200513,1.126136639,1.129240888
"90:10 PPF:DEF, 4bar, 5mm/s, 1.2mm",10,1,90,1.2,5,4,0.2736,0.8568,1.1304,0.192,0.228,0.24,0.396,0.312,0.972,0.876,0.804,0.78,0.852,1.164,1.104,1.044,1.176,1.164,1.3780747579,1.1746092977,-0.8062444689,2.1718895499,-1.1746352574,1.7928544314,1.0252490753,0.8718663807,0.847278665,0.3430340256,0.251987446,0.8989899881,0.2550720232,0.820881353,0.305255286,0.852040375,0.277200513,1.126136639,1.129240888
"90:10 PPF:DEF, 4bar, 5mm/s, 1.2mm",10,2,90,1.2,5,4,0.252,0.8256,1.0776,0.18,0.24,0.3,0.252,0.288,0.852,0.792,0.948,0.84,0.696,1.032,1.032,1.248,1.092,0.984,1.3780747579,1.1746092977,-0.8062444689,2.1718895499,-1.3150849066,1.6523770123,0.7606006949,0.8718663807,0.847278665,0.3430340256,0.251987446,0.8989899881,0.2550720232,0.820881353,0.305255286,0.852040375,0.277200513,1.126136639,1.129240888
"90:10 PPF:DEF, 4bar, 5mm/s, 1.2mm",10,3,90,1.2,5,4,0.2712,0.804,1.0752,0.3,0.3,0.216,0.3,0.24,0.792,0.816,0.852,0.84,0.72,1.092,1.116,1.068,1.14,0.96,1.3780747579,1.1746092977,-0.8062444689,2.1718895499,-1.190240774,1.5551234145,0.748571223,0.8718663807,0.847278665,0.3430340256,0.251987446,0.8989899881,0.2550720232,0.820881353,0.305255286,0.852040375,0.277200513,1.126136639,1.129240888
"90:10 PPF:DEF, 4bar, 5mm/s, 1.2mm",10,4,90,1.2,5,4,0.2952,0.7392,1.0344,0.42,0.372,0.276,0.18,0.228,0.672,0.72,0.696,0.828,0.78,1.092,1.092,0.972,1.008,1.008,1.3780747579,1.1746092977,-0.8062444689,2.1718895499,-1.0341856082,1.263362621,0.5440702017,0.8718663807,0.847278665,0.3430340256,0.251987446,0.8989899881,0.2550720232,0.820881353,0.305255286,0.852040375,0.277200513,1.126136639,1.129240888
"90:10 PPF:DEF, 4bar, 5mm/s, 1.2mm",,,,,,,,,,,,,,,,,,,,,,,,,,,,,,,,,,,,,,,,,,,
"90:10 PPF:DEF, 4bar, 5mm/s, 1mm",1,1,90,1,5,4,0.261,0.6894,0.9504,0.261,0.243,0.252,0.27,0.279,0.675,0.684,0.702,0.684,0.702,0.936,0.927,0.954,0.954,0.981,1.3780747579,0.2349218595,-0.8062444689,2.1718895499,-1.2565642194,1.0391390483,0.1230386873,0.6792663807,0.650478665,0.3430340256,0.251987446,0.6983071081,0.2550720232,0.64456725,0.293191615,0.667420679,0.272634797,0.937758865,0.940055476
