Repository: KavrakiLab/bioMateriaLs

File: Factorial_study_data.csv (part 20 of 21)
Label,Layer #,Scaffold #,wt% PPF,Spacing (mm),Speed (mm/s),Pressure (bar),Mean fiber,Mean pore,Mean spacing,Fiber Size (x1),x2,x3,x4,x5,Pore Size (x1),x2 2,x3 2,x4 2,x5 2,Fiber spacing (x1),Spacing x2,Spacing x3,Spacing x4,Spacing x5,Std wt% PPF,Std Spacing (mm),Std Speed (mm/s),Std Pressure (bar),Std Mean fiber,Std Mean pore,Std Mean spacing,Linear pore size,Quadratic pore size,Linear fiber diameter,Quadratic fiber diameter,4th order pore,4th order fiber,"Pore (lin, step)","Fiber (lin, step)","Pore (quad, step)","Fiber (quad, step)","Sum (lin, step)","Sum (quad, step)"
"90:10 PPF:DEF, 4bar, 5mm/s, 1mm",1,2,90,1,5,4,0.2646,0.6894,0.954,0.261,0.261,0.27,0.261,0.27,0.693,0.693,0.702,0.675,0.684,0.954,0.954,0.972,0.936,0.954,1.3780747579,0.2349218595,-0.8062444689,2.1718895499,-1.2331559446,1.0391390483,0.1410828951,0.6792663807,0.650478665,0.3430340256,0.251987446,0.6983071081,0.2550720232,0.64456725,0.293191615,0.667420679,0.272634797,0.937758865,0.940055476
"90:10 PPF:DEF, 4bar, 5mm/s, 1mm",1,3,90,1,5,4,0.2448,0.6804,0.9252,0.234,0.243,0.243,0.243,0.261,0.693,0.693,0.684,0.675,0.657,0.927,0.936,0.927,0.918,0.918,1.3780747579,0.2349218595,-0.8062444689,2.1718895499,-1.3619014563,0.9986167158,-0.003270767,0.6792663807,0.650478665,0.3430340256,0.251987446,0.6983071081,0.2550720232,0.64456725,0.293191615,0.667420679,0.272634797,0.937758865,0.940055476
"90:10 PPF:DEF, 4bar, 5mm/s, 1mm",1,4,90,1,5,4,0.2502,0.7038,0.954,0.252,0.252,0.234,0.252,0.261,0.702,0.72,0.711,0.693,0.693,0.954,0.972,0.945,0.945,0.954,1.3780747579,0.2349218595,-0.8062444689,2.1718895499,-1.326789044,1.1039747801,0.1410828951,0.6792663807,0.650478665,0.3430340256,0.251987446,0.6983071081,0.2550720232,0.64456725,0.293191615,0.667420679,0.272634797,0.937758865,0.940055476
"90:10 PPF:DEF, 4bar, 5mm/s, 1mm",2,1,90,1,5,4,0.2106,0.7308,0.9414,0.261,0.189,0.207,0.198,0.198,0.729,0.747,0.738,0.747,0.693,0.99,0.936,0.945,0.945,0.891,1.3780747579,0.2349218595,-0.8062444689,2.1718895499,-1.5842800675,1.2255417774,0.0779281679,0.6792663807,0.650478665,0.3430340256,0.251987446,0.6983071081,0.2550720232,0.64456725,0.293191615,0.667420679,0.272634797,0.937758865,0.940055476
"90:10 PPF:DEF, 4bar, 5mm/s, 1mm",2,2,90,1,5,4,0.2088,0.738,0.9468,0.18,0.189,0.225,0.198,0.252,0.729,0.774,0.729,0.729,0.729,0.909,0.963,0.954,0.927,0.981,1.3780747579,0.2349218595,-0.8062444689,2.1718895499,-1.595984205,1.2579596434,0.1049944796,0.6792663807,0.650478665,0.3430340256,0.251987446,0.6983071081,0.2550720232,0.64456725,0.293191615,0.667420679,0.272634797,0.937758865,0.940055476
"90:10 PPF:DEF, 4bar, 5mm/s, 1mm",2,3,90,1,5,4,0.2124,0.7434,0.9558,0.198,0.198,0.234,0.189,0.243,0.738,0.774,0.747,0.747,0.711,0.936,0.972,0.981,0.936,0.954,1.3780747579,0.2349218595,-0.8062444689,2.1718895499,-1.5725759301,1.2822730428,0.150104999,0.6792663807,0.650478665,0.3430340256,0.251987446,0.6983071081,0.2550720232,0.64456725,0.293191615,0.667420679,0.272634797,0.937758865,0.940055476
"90:10 PPF:DEF, 4bar, 5mm/s, 1mm",2,4,90,1,5,4,0.2232,0.7218,0.945,0.207,0.198,0.234,0.198,0.279,0.684,0.801,0.702,0.729,0.693,0.891,0.999,0.936,0.927,0.972,1.3780747579,0.2349218595,-0.8062444689,2.1718895499,-1.5023511055,1.185019445,0.0959723757,0.6792663807,0.650478665,0.3430340256,0.251987446,0.6983071081,0.2550720232,0.64456725,0.293191615,0.667420679,0.272634797,0.937758865,0.940055476
"90:10 PPF:DEF, 4bar, 5mm/s, 1mm",3,1,90,1,5,4,0.2106,0.7236,0.9342,0.207,0.207,0.198,0.216,0.225,0.711,0.729,0.738,0.72,0.72,0.918,0.936,0.936,0.936,0.945,1.3780747579,0.2349218595,-0.8062444689,2.1718895499,-1.5842800675,1.1931239115,0.0418397524,0.6792663807,0.650478665,0.3430340256,0.251987446,0.6983071081,0.2550720232,0.64456725,0.293191615,0.667420679,0.272634797,0.937758865,0.940055476
"90:10 PPF:DEF, 4bar, 5mm/s, 1mm",3,2,90,1,5,4,0.2088,0.7164,0.9252,0.207,0.189,0.216,0.207,0.225,0.738,0.738,0.711,0.711,0.684,0.945,0.927,0.927,0.918,0.909,1.3780747579,0.2349218595,-0.8062444689,2.1718895499,-1.595984205,1.1607060455,-0.003270767,0.6792663807,0.650478665,0.3430340256,0.251987446,0.6983071081,0.2550720232,0.64456725,0.293191615,0.667420679,0.272634797,0.937758865,0.940055476
"90:10 PPF:DEF, 4bar, 5mm/s, 1mm",3,3,90,1,5,4,0.2196,0.711,0.9306,0.207,0.216,0.216,0.198,0.261,0.72,0.738,0.702,0.702,0.693,0.927,0.954,0.918,0.9,0.954,1.3780747579,0.2349218595,-0.8062444689,2.1718895499,-1.5257593804,1.1363926461,0.0237955447,0.6792663807,0.650478665,0.3430340256,0.251987446,0.6983071081,0.2550720232,0.64456725,0.293191615,0.667420679,0.272634797,0.937758865,0.940055476
"90:10 PPF:DEF, 4bar, 5mm/s, 1mm",3,4,90,1,5,4,0.2322,0.702,0.9342,0.207,0.225,0.234,0.252,0.243,0.72,0.72,0.693,0.693,0.684,0.927,0.945,0.927,0.945,0.927,1.3780747579,0.2349218595,-0.8062444689,2.1718895499,-1.4438304183,1.0958703137,0.0418397524,0.6792663807,0.650478665,0.3430340256,0.251987446,0.6983071081,0.2550720232,0.64456725,0.293191615,0.667420679,0.272634797,0.937758865,0.940055476
"90:10 PPF:DEF, 4bar, 5mm/s, 1mm",4,1,90,1,5,4,0.2394,0.7002,0.9396,0.243,0.252,0.225,0.252,0.225,0.675,0.72,0.702,0.72,0.684,0.918,0.972,0.927,0.972,0.909,1.3780747579,0.2349218595,-0.8062444689,2.1718895499,-1.3970138686,1.0877658472,0.0689060641,0.6792663807,0.650478665,0.3430340256,0.251987446,0.6983071081,0.2550720232,0.64456725,0.293191615,0.667420679,0.272634797,0.937758865,0.940055476
"90:10 PPF:DEF, 4bar, 5mm/s, 1mm",4,2,90,1,5,4,0.243,0.6912,0.9342,0.261,0.225,0.243,0.261,0.225,0.684,0.693,0.711,0.675,0.693,0.945,0.918,0.954,0.936,0.918,1.3780747579,0.2349218595,-0.8062444689,2.1718895499,-1.3736055938,1.0472435148,0.0418397524,0.6792663807,0.650478665,0.3430340256,0.251987446,0.6983071081,0.2550720232,0.64456725,0.293191615,0.667420679,0.272634797,0.937758865,0.940055476
"90:10 PPF:DEF, 4bar, 5mm/s, 1mm",4,3,90,1,5,4,0.2322,0.711,0.9432,0.216,0.216,0.225,0.261,0.243,0.747,0.72,0.72,0.693,0.675,0.963,0.936,0.945,0.954,0.918,1.3780747579,0.2349218595,-0.8062444689,2.1718895499,-1.4438304183,1.1363926461,0.0869502718,0.6792663807,0.650478665,0.3430340256,0.251987446,0.6983071081,0.2550720232,0.64456725,0.293191615,0.667420679,0.272634797,0.937758865,0.940055476
"90:10 PPF:DEF, 4bar, 5mm/s, 1mm",4,4,90,1,5,4,0.243,0.7056,0.9486,0.234,0.216,0.243,0.261,0.261,0.693,0.711,0.747,0.675,0.702,0.927,0.927,0.99,0.936,0.963,1.3780747579,0.2349218595,-0.8062444689,2.1718895499,-1.3736055938,1.1120792466,0.1140165835,0.6792663807,0.650478665,0.3430340256,0.251987446,0.6983071081,0.2550720232,0.64456725,0.293191615,0.667420679,0.272634797,0.937758865,0.940055476
"90:10 PPF:DEF, 4bar, 5mm/s, 1mm",5,1,90,1,5,4,0.2412,0.6894,0.9306,0.216,0.225,0.243,0.252,0.27,0.693,0.702,0.684,0.702,0.666,0.909,0.927,0.927,0.954,0.936,1.3780747579,0.2349218595,-0.8062444689,2.1718895499,-1.3853097312,1.0391390483,0.0237955447,0.6792663807,0.650478665,0.3430340256,0.251987446,0.6983071081,0.2550720232,0.64456725,0.293191615,0.667420679,0.272634797,0.937758865,0.940055476
"90:10 PPF:DEF, 4bar, 5mm/s, 1mm",5,2,90,1,5,4,0.2502,0.711,0.9612,0.243,0.225,0.279,0.216,0.288,0.711,0.729,0.702,0.684,0.729,0.954,0.954,0.981,0.9,1.017,1.3780747579,0.2349218595,-0.8062444689,2.1718895499,-1.326789044,1.1363926461,0.1771713106,0.6792663807,0.650478665,0.3430340256,0.251987446,0.6983071081,0.2550720232,0.64456725,0.293191615,0.667420679,0.272634797,0.937758865,0.940055476
"90:10 PPF:DEF, 4bar, 5mm/s, 1mm",5,3,90,1,5,4,0.252,0.6804,0.9324,0.234,0.243,0.252,0.243,0.288,0.675,0.72,0.657,0.675,0.675,0.909,0.963,0.909,0.918,0.963,1.3780747579,0.2349218595,-0.8062444689,2.1718895499,-1.3150849066,0.9986167158,0.0328176485,0.6792663807,0.650478665,0.3430340256,0.251987446,0.6983071081,0.2550720232,0.64456725,0.293191615,0.667420679,0.272634797,0.937758865,0.940055476
"90:10 PPF:DEF, 4bar, 5mm/s, 1mm",5,4,90,1,5,4,0.252,0.6912,0.9432,0.225,0.252,0.27,0.225,0.288,0.711,0.702,0.693,0.657,0.693,0.936,0.954,0.963,0.882,0.981,1.3780747579,0.2349218595,-0.8062444689,2.1718895499,-1.3150849066,1.0472435148,0.0869502718,0.6792663807,0.650478665,0.3430340256,0.251987446,0.6983071081,0.2550720232,0.64456725,0.293191615,0.667420679,0.272634797,0.937758865,0.940055476
"90:10 PPF:DEF, 4bar, 5mm/s, 1mm",6,1,90,1,5,4,0.2466,0.6912,0.9378,0.234,0.225,0.252,0.225,0.297,0.729,0.738,0.666,0.675,0.648,0.963,0.963,0.918,0.9,0.945,1.3780747579,0.2349218595,-0.8062444689,2.1718895499,-1.3501973189,1.0472435148,0.0598839602,0.6792663807,0.650478665,0.3430340256,0.251987446,0.6983071081,0.2550720232,0.64456725,0.293191615,0.667420679,0.272634797,0.937758865,0.940055476
"90:10 PPF:DEF, 4bar, 5mm/s, 1mm",6,2,90,1,5,4,0.2502,0.7002,0.9504,0.207,0.234,0.261,0.297,0.252,0.711,0.666,0.756,0.666,0.702,0.918,0.9,1.017,0.963,0.954,1.3780747579,0.2349218595,-0.8062444689,2.1718895499,-1.326789044,1.0877658472,0.1230386873,0.6792663807,0.650478665,0.3430340256,0.251987446,0.6983071081,0.2550720232,0.64456725,0.293191615,0.667420679,0.272634797,0.937758865,0.940055476
"90:10 PPF:DEF, 4bar, 5mm/s, 1mm",6,3,90,1,5,4,0.2394,0.6876,0.927,0.27,0.207,0.189,0.261,0.27,0.693,0.621,0.756,0.702,0.666,0.963,0.828,0.945,0.963,0.936,1.3780747579,0.2349218595,-0.8062444689,2.1718895499,-1.3970138686,1.0310345818,0.0057513369,0.6792663807,0.650478665,0.3430340256,0.251987446,0.6983071081,0.2550720232,0.64456725,0.293191615,0.667420679,0.272634797,0.937758865,0.940055476
"90:10 PPF:DEF, 4bar, 5mm/s, 1mm",6,4,90,1,5,4,0.234,0.6912,0.9252,0.225,0.18,0.243,0.27,0.252,0.666,0.639,0.819,0.675,0.657,0.891,0.819,1.062,0.945,0.909,1.3780747579,0.2349218595,-0.8062444689,2.1718895499,-1.4321262809,1.0472435148,-0.003270767,0.6792663807,0.650478665,0.3430340256,0.251987446,0.6983071081,0.2550720232,0.64456725,0.293191615,0.667420679,0.272634797,0.937758865,0.940055476
"90:10 PPF:DEF, 4bar, 5mm/s, 1mm",7,1,90,1,5,4,0.2448,0.6768,0.9216,0.216,0.27,0.216,0.27,0.252,0.693,0.711,0.693,0.675,0.612,0.909,0.981,0.909,0.945,0.864,1.3780747579,0.2349218595,-0.8062444689,2.1718895499,-1.3619014563,0.9824077829,-0.0213149747,0.6792663807,0.650478665,0.3430340256,0.251987446,0.6983071081,0.2550720232,0.64456725,0.293191615,0.667420679,0.272634797,0.937758865,0.940055476
"90:10 PPF:DEF, 4bar, 5mm/s, 1mm",7,2,90,1,5,4,0.2322,0.7146,0.9468,0.27,0.189,0.261,0.216,0.225,0.747,0.675,0.738,0.711,0.702,1.017,0.864,0.999,0.927,0.927,1.3780747579,0.2349218595,-0.8062444689,2.1718895499,-1.4438304183,1.1526015791,0.1049944796,0.6792663807,0.650478665,0.3430340256,0.251987446,0.6983071081,0.2550720232,0.64456725,0.293191615,0.667420679,0.272634797,0.937758865,0.940055476
"90:10 PPF:DEF, 4bar, 5mm/s, 1mm",7,3,90,1,5,4,0.2412,0.7056,0.9468,0.216,0.225,0.261,0.243,0.261,0.684,0.72,0.711,0.711,0.702,0.9,0.945,0.972,0.954,0.963,1.3780747579,0.2349218595,-0.8062444689,2.1718895499,-1.3853097312,1.1120792466,0.1049944796,0.6792663807,0.650478665,0.3430340256,0.251987446,0.6983071081,0.2550720232,0.64456725,0.293191615,0.667420679,0.272634797,0.937758865,0.940055476
"90:10 PPF:DEF, 4bar, 5mm/s, 1mm",7,4,90,1,5,4,0.27,0.6804,0.9504,0.297,0.243,0.27,0.243,0.297,0.675,0.702,0.729,0.648,0.648,0.972,0.945,0.999,0.891,0.945,1.3780747579,0.2349218595,-0.8062444689,2.1718895499,-1.1980435323,0.9986167158,0.1230386873,0.6792663807,0.650478665,0.3430340256,0.251987446,0.6983071081,0.2550720232,0.64456725,0.293191615,0.667420679,0.272634797,0.937758865,0.940055476
"90:10 PPF:DEF, 4bar, 5mm/s, 1mm",8,1,90,1,5,4,0.243,0.6912,0.9342,0.27,0.216,0.225,0.225,0.279,0.711,0.747,0.693,0.63,0.675,0.981,0.963,0.918,0.855,0.954,1.3780747579,0.2349218595,-0.8062444689,2.1718895499,-1.3736055938,1.0472435148,0.0418397524,0.6792663807,0.650478665,0.3430340256,0.251987446,0.6983071081,0.2550720232,0.64456725,0.293191615,0.667420679,0.272634797,0.937758865,0.940055476
"90:10 PPF:DEF, 4bar, 5mm/s, 1mm",8,2,90,1,5,4,0.2826,0.666,0.9486,0.225,0.252,0.369,0.279,0.288,0.693,0.711,0.648,0.612,0.666,0.918,0.963,1.017,0.891,0.954,1.3780747579,0.2349218595,-0.8062444689,2.1718895499,-1.1161145702,0.933780984,0.1140165835,0.6792663807,0.650478665,0.3430340256,0.251987446,0.6983071081,0.2550720232,0.64456725,0.293191615,0.667420679,0.272634797,0.937758865,0.940055476
"90:10 PPF:DEF, 4bar, 5mm/s, 1mm",8,3,90,1,5,4,0.2628,0.6732,0.936,0.243,0.252,0.261,0.288,0.27,0.711,0.657,0.666,0.666,0.666,0.954,0.909,0.927,0.954,0.936,1.3780747579,0.2349218595,-0.8062444689,2.1718895499,-1.244860082,0.9661988499,0.0508618563,0.6792663807,0.650478665,0.3430340256,0.251987446,0.6983071081,0.2550720232,0.64456725,0.293191615,0.667420679,0.272634797,0.937758865,0.940055476
"90:10 PPF:DEF, 4bar, 5mm/s, 1mm",8,4,90,1,5,4,0.2682,0.693,0.9612,0.306,0.252,0.216,0.288,0.279,0.72,0.549,0.864,0.675,0.657,1.026,0.801,1.08,0.963,0.936,1.3780747579,0.2349218595,-0.8062444689,2.1718895499,-1.2097476697,1.0553479812,0.1771713106,0.6792663807,0.650478665,0.3430340256,0.251987446,0.6983071081,0.2550720232,0.64456725,0.293191615,0.667420679,0.272634797,0.937758865,0.940055476
"90:10 PPF:DEF, 4bar, 5mm/s, 1mm",9,1,90,1,5,4,0.3366,0.6156,0.9522,0.279,0.234,0.504,0.279,0.387,0.684,0.585,0.549,0.648,0.612,0.963,0.819,1.053,0.927,0.999,1.3780747579,0.2349218595,-0.8062444689,2.1718895499,-0.7649904473,0.7068559224,0.1320607912,0.6792663807,0.650478665,0.3430340256,0.251987446,0.6983071081,0.2550720232,0.64456725,0.293191615,0.667420679,0.272634797,0.937758865,0.940055476
"90:10 PPF:DEF, 4bar, 5mm/s, 1mm",9,2,90,1,5,4,0.2592,0.711,0.9702,0.297,0.27,0.198,0.252,0.279,0.675,0.72,0.729,0.738,0.693,0.972,0.99,0.927,0.99,0.972,1.3780747579,0.2349218595,-0.8062444689,2.1718895499,-1.2682683569,1.1363926461,0.22228183,0.6792663807,0.650478665,0.3430340256,0.251987446,0.6983071081,0.2550720232,0.64456725,0.293191615,0.667420679,0.272634797,0.937758865,0.940055476
"90:10 PPF:DEF, 4bar, 5mm/s, 1mm",9,3,90,1,5,4,0.297,0.6732,0.9702,0.396,0.279,0.279,0.261,0.27,0.675,0.693,0.648,0.684,0.666,1.071,0.972,0.927,0.945,0.936,1.3780747579,0.2349218595,-0.8062444689,2.1718895499,-1.0224814708,0.9661988499,0.22228183,0.6792663807,0.650478665,0.3430340256,0.251987446,0.6983071081,0.2550720232,0.64456725,0.293191615,0.667420679,0.272634797,0.937758865,0.940055476
"90:10 PPF:DEF, 4bar, 5mm/s, 1mm",9,4,90,1,5,4,0.306,0.6552,0.9612,0.306,0.297,0.261,0.369,0.297,0.702,0.657,0.702,0.63,0.585,1.008,0.954,0.963,0.999,0.882,1.3780747579,0.2349218595,-0.8062444689,2.1718895499,-0.9639607836,0.885154185,0.1771713106,0.6792663807,0.650478665,0.3430340256,0.251987446,0.6983071081,0.2550720232,0.64456725,0.293191615,0.667420679,0.272634797,0.937758865,0.940055476
"90:10 PPF:DEF, 4bar, 5mm/s, 1mm",10,1,90,1,5,4,0.2844,0.6696,0.954,0.297,0.234,0.369,0.252,0.27,0.747,0.585,0.576,0.702,0.738,1.044,0.819,0.945,0.954,1.008,1.3780747579,0.2349218595,-0.8062444689,2.1718895499,-1.1044104328,0.9499899169,0.1410828951,0.6792663807,0.650478665,0.3430340256,0.251987446,0.6983071081,0.2550720232,0.64456725,0.293191615,0.667420679,0.272634797,0.937758865,0.940055476
"90:10 PPF:DEF, 4bar, 5mm/s, 1mm",10,2,90,1,5,4,0.2646,0.6444,0.909,0.243,0.207,0.288,0.27,0.315,0.666,0.684,0.63,0.621,0.621,0.909,0.891,0.918,0.891,0.936,1.3780747579,0.2349218595,-0.8062444689,2.1718895499,-1.2331559446,0.8365273861,-0.0844697019,0.6792663807,0.650478665,0.3430340256,0.251987446,0.6983071081,0.2550720232,0.64456725,0.293191615,0.667420679,0.272634797,0.937758865,0.940055476
"90:10 PPF:DEF, 4bar, 5mm/s, 1mm",10,3,90,1,5,4,0.3042,0.5976,0.9018,0.279,0.315,0.324,0.279,0.324,0.477,0.639,0.657,0.585,0.63,0.756,0.954,0.981,0.864,0.954,1.3780747579,0.2349218595,-0.8062444689,2.1718895499,-0.9756649211,0.6258112575,-0.1205581174,0.6792663807,0.650478665,0.3430340256,0.251987446,0.6983071081,0.2550720232,0.64456725,0.293191615,0.667420679,0.272634797,0.937758865,0.940055476
"90:10 PPF:DEF, 4bar, 5mm/s, 1mm",10,4,90,1,5,4,0.3276,0.6768,1.0044,0.333,0.207,0.378,0.405,0.315,0.558,0.594,0.675,0.684,0.873,0.891,0.801,1.053,1.089,1.188,1.3780747579,0.2349218595,-0.8062444689,2.1718895499,-0.8235111344,0.9824077829,0.3937018037,0.6792663807,0.650478665,0.3430340256,0.251987446,0.6983071081,0.2550720232,0.64456725,0.293191615,0.667420679,0.272634797,0.937758865,0.940055476
"90:10 PPF:DEF, 4bar, 5mm/s, 1mm",,,,,,,,,,,,,,,,,,,,,,,,,,,,,,,,,,,,,,,,,,,
"90:10 PPF:DEF, 4bar, 5mm/s, 0.8mm",1,1,90,0.8,5,4,0.252,0.5124,0.7644,0.234,0.243,0.261,0.27,0.252,0.51,0.516,0.498,0.534,0.504,0.744,0.759,0.759,0.804,0.756,1.3780747579,-0.7047655786,-0.8062444689,2.1718895499,-1.3150849066,0.2421998439,-0.8092453803,0.4866663807,0.453678665,0.3430340256,0.251987446,0.4976242281,0.2550720232,0.468253147,0.281127944,0.482800982,0.268069082,0.749381091,0.750870064
"90:10 PPF:DEF, 4bar, 5mm/s, 0.8mm",1,2,90,0.8,5,4,0.2412,0.5184,0.7596,0.234,0.234,0.252,0.24,0.246,0.534,0.516,0.522,0.504,0.516,0.768,0.75,0.774,0.744,0.762,1.3780747579,-0.7047655786,-0.8062444689,2.1718895499,-1.3853097312,0.2692147321,-0.8333043239,0.4866663807,0.453678665,0.3430340256,0.251987446,0.4976242281,0.2550720232,0.468253147,0.281127944,0.482800982,0.268069082,0.749381091,0.750870064
"90:10 PPF:DEF, 4bar, 5mm/s, 0.8mm",1,3,90,0.8,5,4,0.2484,0.516,0.7644,0.276,0.24,0.228,0.24,0.258,0.516,0.516,0.534,0.516,0.498,0.792,0.756,0.762,0.756,0.756,1.3780747579,-0.7047655786,-0.8062444689,2.1718895499,-1.3384931815,0.2584087768,-0.8092453803,0.4866663807,0.453678665,0.3430340256,0.251987446,0.4976242281,0.2550720232,0.468253147,0.281127944,0.482800982,0.268069082,0.749381091,0.750870064
"90:10 PPF:DEF, 4bar, 5mm/s, 0.8mm",1,4,90,0.8,5,4,0.2532,0.5064,0.7596,0.264,0.246,0.24,0.258,0.258,0.504,0.504,0.516,0.498,0.51,0.768,0.75,0.756,0.756,0.768,1.3780747579,-0.7047655786,-0.8062444689,2.1718895499,-1.3072821483,0.2151849556,-0.8333043239,0.4866663807,0.453678665,0.3430340256,0.251987446,0.4976242281,0.2550720232,0.468253147,0.281127944,0.482800982,0.268069082,0.749381091,0.750870064
"90:10 PPF:DEF, 4bar, 5mm/s, 0.8mm",2,1,90,0.8,5,4,0.216,0.531,0.747,0.207,0.225,0.216,0.207,0.225,0.54,0.522,0.558,0.522,0.513,0.747,0.747,0.774,0.729,0.738,1.3780747579,-0.7047655786,-0.8062444689,2.1718895499,-1.5491676552,0.3259459975,-0.8964590511,0.4866663807,0.453678665,0.3430340256,0.251987446,0.4976242281,0.2550720232,0.468253147,0.281127944,0.482800982,0.268069082,0.749381091,0.750870064
"90:10 PPF:DEF, 4bar, 5mm/s, 0.8mm",2,2,90,0.8,5,4,0.2178,0.531,0.7488,0.207,0.216,0.216,0.234,0.216,0.486,0.558,0.531,0.54,0.54,0.693,0.774,0.747,0.774,0.756,1.3780747579,-0.7047655786,-0.8062444689,2.1718895499,-1.5374635178,0.3259459975,-0.8874369472,0.4866663807,0.453678665,0.3430340256,0.251987446,0.4976242281,0.2550720232,0.468253147,0.281127944,0.482800982,0.268069082,0.749381091,0.750870064
"90:10 PPF:DEF, 4bar, 5mm/s, 0.8mm",2,3,90,0.8,5,4,0.2106,0.5346,0.7452,0.198,0.198,0.225,0.216,0.216,0.54,0.531,0.549,0.531,0.522,0.738,0.729,0.774,0.747,0.738,1.3780747579,-0.7047655786,-0.8062444689,2.1718895499,-1.5842800675,0.3421549305,-0.905481155,0.4866663807,0.453678665,0.3430340256,0.251987446,0.4976242281,0.2550720232,0.468253147,0.281127944,0.482800982,0.268069082,0.749381091,0.750870064
"90:10 PPF:DEF, 4bar, 5mm/s, 0.8mm",2,4,90,0.8,5,4,0.225,0.5292,0.7542,0.216,0.216,0.225,0.225,0.243,0.594,0.504,0.522,0.513,0.513,0.81,0.72,0.747,0.738,0.756,1.3780747579,-0.7047655786,-0.8062444689,2.1718895499,-1.4906469681,0.3178415311,-0.8603706356,0.4866663807,0.453678665,0.3430340256,0.251987446,0.4976242281,0.2550720232,0.468253147,0.281127944,0.482800982,0.268069082,0.749381091,0.750870064
"90:10 PPF:DEF, 4bar, 5mm/s, 0.8mm",3,1,90,0.8,5,4,0.225,0.5274,0.7524,0.234,0.216,0.225,0.225,0.225,0.549,0.513,0.522,0.531,0.522,0.783,0.729,0.747,0.756,0.747,1.3780747579,-0.7047655786,-0.8062444689,2.1718895499,-1.4906469681,0.3097370646,-0.8693927395,0.4866663807,0.453678665,0.3430340256,0.251987446,0.4976242281,0.2550720232,0.468253147,0.281127944,0.482800982,0.268069082,0.749381091,0.750870064
"90:10 PPF:DEF, 4bar, 5mm/s, 0.8mm",3,2,90,0.8,5,4,0.2376,0.5148,0.7524,0.243,0.225,0.252,0.225,0.243,0.522,0.495,0.522,0.504,0.531,0.765,0.72,0.774,0.729,0.774,1.3780747579,-0.7047655786,-0.8062444689,2.1718895499,-1.408718006,0.2530057992,-0.8693927395,0.4866663807,0.453678665,0.3430340256,0.251987446,0.4976242281,0.2550720232,0.468253147,0.281127944,0.482800982,0.268069082,0.749381091,0.750870064
"90:10 PPF:DEF, 4bar, 5mm/s, 0.8mm",3,3,90,0.8,5,4,0.2358,0.5166,0.7524,0.225,0.225,0.234,0.243,0.252,0.504,0.549,0.504,0.531,0.495,0.729,0.774,0.738,0.774,0.747,1.3780747579,-0.7047655786,-0.8062444689,2.1718895499,-1.4204221435,0.2611102657,-0.8693927395,0.4866663807,0.453678665,0.3430340256,0.251987446,0.4976242281,0.2550720232,0.468253147,0.281127944,0.482800982,0.268069082,0.749381091,0.750870064
"90:10 PPF:DEF, 4bar, 5mm/s, 0.8mm",3,4,90,0.8,5,4,0.2376,0.5202,0.7578,0.234,0.243,0.225,0.243,0.243,0.522,0.531,0.504,0.54,0.504,0.756,0.774,0.729,0.783,0.747,1.3780747579,-0.7047655786,-0.8062444689,2.1718895499,-1.408718006,0.2773191986,-0.8423264278,0.4866663807,0.453678665,0.3430340256,0.251987446,0.4976242281,0.2550720232,0.468253147,0.281127944,0.482800982,0.268069082,0.749381091,0.750870064
"90:10 PPF:DEF, 4bar, 5mm/s, 0.8mm",4,1,90,0.8,5,4,0.2358,0.5184,0.7542,0.225,0.234,0.234,0.234,0.252,0.54,0.504,0.522,0.513,0.513,0.765,0.738,0.756,0.747,0.765,1.3780747579,-0.7047655786,-0.8062444689,2.1718895499,-1.4204221435,0.2692147321,-0.8603706356,0.4866663807,0.453678665,0.3430340256,0.251987446,0.4976242281,0.2550720232,0.468253147,0.281127944,0.482800982,0.268069082,0.749381091,0.750870064
"90:10 PPF:DEF, 4bar, 5mm/s, 0.8mm",4,2,90,0.8,5,4,0.243,0.5076,0.7506,0.216,0.225,0.252,0.252,0.27,0.549,0.504,0.513,0.477,0.495,0.765,0.729,0.765,0.729,0.765,1.3780747579,-0.7047655786,-0.8062444689,2.1718895499,-1.3736055938,0.2205879332,-0.8784148433,0.4866663807,0.453678665,0.3430340256,0.251987446,0.4976242281,0.2550720232,0.468253147,0.281127944,0.482800982,0.268069082,0.749381091,0.750870064
"90:10 PPF:DEF, 4bar, 5mm/s, 0.8mm",4,3,90,0.8,5,4,0.2412,0.5166,0.7578,0.225,0.243,0.225,0.252,0.261,0.54,0.522,0.522,0.513,0.486,0.765,0.765,0.747,0.765,0.747,1.3780747579,-0.7047655786,-0.8062444689,2.1718895499,-1.3853097312,0.2611102657,-0.8423264278,0.4866663807,0.453678665,0.3430340256,0.251987446,0.4976242281,0.2550720232,0.468253147,0.281127944,0.482800982,0.268069082,0.749381091,0.750870064
"90:10 PPF:DEF, 4bar, 5mm/s, 0.8mm",4,4,90,0.8,5,4,0.252,0.5058,0.7578,0.243,0.243,0.243,0.279,0.252,0.531,0.495,0.54,0.441,0.522,0.774,0.738,0.783,0.72,0.774,1.3780747579,-0.7047655786,-0.8062444689,2.1718895499,-1.3150849066,0.2124834667,-0.8423264278,0.4866663807,0.453678665,0.3430340256,0.251987446,0.4976242281,0.2550720232,0.468253147,0.281127944,0.482800982,0.268069082,0.749381091,0.750870064
"90:10 PPF:DEF, 4bar, 5mm/s, 0.8mm",5,1,90,0.8,5,4,0.2448,0.4932,0.738,0.234,0.234,0.243,0.234,0.279,0.477,0.504,0.495,0.504,0.486,0.711,0.738,0.738,0.738,0.765,1.3780747579,-0.7047655786,-0.8062444689,2.1718895499,-1.3619014563,0.1557522014,-0.9415695705,0.4866663807,0.453678665,0.3430340256,0.251987446,0.4976242281,0.2550720232,0.468253147,0.281127944,0.482800982,0.268069082,0.749381091,0.750870064
"90:10 PPF:DEF, 4bar, 5mm/s, 0.8mm",5,2,90,0.8,5,4,0.252,0.4914,0.7434,0.225,0.252,0.252,0.27,0.261,0.504,0.477,0.513,0.486,0.477,0.729,0.729,0.765,0.756,0.738,1.3780747579,-0.7047655786,-0.8062444689,2.1718895499,-1.3150849066,0.1476477349,-0.9145032589,0.4866663807,0.453678665,0.3430340256,0.251987446,0.4976242281,0.2550720232,0.468253147,0.281127944,0.482800982,0.268069082,0.749381091,0.750870064
"90:10 PPF:DEF, 4bar, 5mm/s, 0.8mm",5,3,90,0.8,5,4,0.2574,0.4878,0.7452,0.243,0.279,0.261,0.252,0.252,0.513,0.513,0.459,0.486,0.468,0.756,0.792,0.72,0.738,0.72,1.3780747579,-0.7047655786,-0.8062444689,2.1718895499,-1.2799724943,0.1314388019,-0.905481155,0.4866663807,0.453678665,0.3430340256,0.251987446,0.4976242281,0.2550720232,0.468253147,0.281127944,0.482800982,0.268069082,0.749381091,0.750870064
"90:10 PPF:DEF, 4bar, 5mm/s, 0.8mm",5,4,90,0.8,5,4,0.2718,0.4554,0.7272,0.252,0.198,0.27,0.36,0.279,0.414,0.531,0.468,0.459,0.405,0.666,0.729,0.738,0.819,0.684,1.3780747579,-0.7047655786,-0.8062444689,2.1718895499,-1.1863393948,-0.0144415948,-0.9957021938,0.4866663807,0.453678665,0.3430340256,0.251987446,0.4976242281,0.2550720232,0.468253147,0.281127944,0.482800982,0.268069082,0.749381091,0.750870064
"90:10 PPF:DEF, 4bar, 5mm/s, 0.8mm",6,1,90,0.8,5,4,0.2844,0.468,0.7524,0.252,0.324,0.252,0.333,0.261,0.567,0.351,0.522,0.387,0.513,0.819,0.675,0.774,0.72,0.774,1.3780747579,-0.7047655786,-0.8062444689,2.1718895499,-1.1044104328,0.0422896706,-0.8693927395,0.4866663807,0.453678665,0.3430340256,0.251987446,0.4976242281,0.2550720232,0.468253147,0.281127944,0.482800982,0.268069082,0.749381091,0.750870064
"90:10 PPF:DEF, 4bar, 5mm/s, 0.8mm",6,2,90,0.8,5,4,0.2682,0.4878,0.756,0.243,0.27,0.27,0.279,0.279,0.522,0.468,0.513,0.468,0.468,0.765,0.738,0.783,0.747,0.747,1.3780747579,-0.7047655786,-0.8062444689,2.1718895499,-1.2097476697,0.1314388019,-0.8513485317,0.4866663807,0.453678665,0.3430340256,0.251987446,0.4976242281,0.2550720232,0.468253147,0.281127944,0.482800982,0.268069082,0.749381091,0.750870064
"90:10 PPF:DEF, 4bar, 5mm/s, 0.8mm",6,3,90,0.8,5,4,0.2718,0.4644,0.7362,0.216,0.261,0.279,0.324,0.279,0.54,0.549,0.351,0.522,0.36,0.756,0.81,0.63,0.846,0.639,1.3780747579,-0.7047655786,-0.8062444689,2.1718895499,-1.1863393948,0.0260807376,-0.9505916744,0.4866663807,0.453678665,0.3430340256,0.251987446,0.4976242281,0.2550720232,0.468253147,0.281127944,0.482800982,0.268069082,0.749381091,0.750870064
"90:10 PPF:DEF, 4bar, 5mm/s, 0.8mm",6,4,90,0.8,5,4,0.279,0.4482,0.7272,0.18,0.27,0.297,0.27,0.378,0.459,0.54,0.423,0.441,0.378,0.639,0.81,0.72,0.711,0.756,1.3780747579,-0.7047655786,-0.8062444689,2.1718895499,-1.1395228451,-0.0468594608,-0.9957021938,0.4866663807,0.453678665,0.3430340256,0.251987446,0.4976242281,0.2550720232,0.468253147,0.281127944,0.482800982,0.268069082,0.749381091,0.750870064
"90:10 PPF:DEF, 4bar, 5mm/s, 0.8mm",7,1,90,0.8,5,4,0.2466,0.5022,0.7488,0.288,0.234,0.252,0.225,0.234,0.495,0.486,0.513,0.513,0.504,0.783,0.72,0.765,0.738,0.738,1.3780747579,-0.7047655786,-0.8062444689,2.1718895499,-1.3501973189,0.1962745338,-0.8874369472,0.4866663807,0.453678665,0.3430340256,0.251987446,0.4976242281,0.2550720232,0.468253147,0.281127944,0.482800982,0.268069082,0.749381091,0.750870064
"90:10 PPF:DEF, 4bar, 5mm/s, 0.8mm",7,2,90,0.8,5,4,0.261,0.4914,0.7524,0.261,0.261,0.27,0.252,0.261,0.495,0.486,0.504,0.504,0.468,0.756,0.747,0.774,0.756,0.729,1.3780747579,-0.7047655786,-0.8062444689,2.1718895499,-1.2565642194,0.1476477349,-0.8693927395,0.4866663807,0.453678665,0.3430340256,0.251987446,0.4976242281,0.2550720232,0.468253147,0.281127944,0.482800982,0.268069082,0.749381091,0.750870064
"90:10 PPF:DEF, 4bar, 5mm/s, 0.8mm",7,3,90,0.8,5,4,0.2538,0.4968,0.7506,0.279,0.243,0.252,0.243,0.252,0.495,0.513,0.468,0.495,0.513,0.774,0.756,0.72,0.738,0.765,1.3780747579,-0.7047655786,-0.8062444689,2.1718895499,-1.3033807692,0.1719611343,-0.8784148433,0.4866663807,0.453678665,0.3430340256,0.251987446,0.4976242281,0.2550720232,0.468253147,0.281127944,0.482800982,0.268069082,0.749381091,0.750870064
"90:10 PPF:DEF, 4bar, 5mm/s, 0.8mm",7,4,90,0.8,5,4,0.2772,0.5292,0.8064,0.45,0.27,0.135,0.27,0.261,0.522,0.621,0.522,0.495,0.486,0.972,0.891,0.657,0.765,0.747,1.3780747579,-0.7047655786,-0.8062444689,2.1718895499,-1.1512269825,0.3178415311,-0.5987296231,0.4866663807,0.453678665,0.3430340256,0.251987446,0.4976242281,0.2550720232,0.468253147,0.281127944,0.482800982,0.268069082,0.749381091,0.750870064
"90:10 PPF:DEF, 4bar, 5mm/s, 0.8mm",8,1,90,0.8,5,4,0.27,0.486,0.756,0.261,0.288,0.27,0.27,0.261,0.558,0.36,0.585,0.432,0.495,0.819,0.648,0.855,0.702,0.756,1.3780747579,-0.7047655786,-0.8062444689,2.1718895499,-1.1980435323,0.1233343354,-0.8513485317,0.4866663807,0.453678665,0.3430340256,0.251987446,0.4976242281,0.2550720232,0.468253147,0.281127944,0.482800982,0.268069082,0.749381091,0.750870064
"90:10 PPF:DEF, 4bar, 5mm/s, 0.8mm",8,2,90,0.8,5,4,0.2664,0.495,0.7614,0.252,0.261,0.261,0.279,0.279,0.486,0.504,0.486,0.513,0.486,0.738,0.765,0.747,0.792,0.765,1.3780747579,-0.7047655786,-0.8062444689,2.1718895499,-1.2214518071,0.1638566678,-0.8242822201,0.4866663807,0.453678665,0.3430340256,0.251987446,0.4976242281,0.2550720232,0.468253147,0.281127944,0.482800982,0.268069082,0.749381091,0.750870064
"90:10 PPF:DEF, 4bar, 5mm/s, 0.8mm",8,3,90,0.8,5,4,0.288,0.4392,0.7272,0.288,0.27,0.279,0.315,0.288,0.549,0.333,0.45,0.405,0.459,0.837,0.603,0.729,0.72,0.747,1.3780747579,-0.7047655786,-0.8062444689,2.1718895499,-1.0810021579,-0.0873817932,-0.9957021938,0.4866663807,0.453678665,0.3430340256,0.251987446,0.4976242281,0.2550720232,0.468253147,0.281127944,0.482800982,0.268069082,0.749381091,0.750870064
"90:10 PPF:DEF, 4bar, 5mm/s, 0.8mm",8,4,90,0.8,5,4,0.252,0.4644,0.7164,0.216,0.207,0.117,0.432,0.288,0.54,0.522,0.513,0.297,0.45,0.756,0.729,0.63,0.729,0.738,1.3780747579,-0.7047655786,-0.8062444689,2.1718895499,-1.3150849066,0.0260807376,-1.0498348171,0.4866663807,0.453678665,0.3430340256,0.251987446,0.4976242281,0.2550720232,0.468253147,0.281127944,0.482800982,0.268069082,0.749381091,0.750870064
"90:10 PPF:DEF, 4bar, 5mm/s, 0.8mm",9,1,90,0.8,5,4,0.2646,0.468,0.7326,0.279,0.261,0.216,0.288,0.279,0.468,0.54,0.45,0.459,0.423,0.747,0.801,0.666,0.747,0.702,1.3780747579,-0.7047655786,-0.8062444689,2.1718895499,-1.2331559446,0.0422896706,-0.9686358821,0.4866663807,0.453678665,0.3430340256,0.251987446,0.4976242281,0.2550720232,0.468253147,0.281127944,0.482800982,0.268069082,0.749381091,0.750870064
"90:10 PPF:DEF, 4bar, 5mm/s, 0.8mm",9,2,90,0.8,5,4,0.2718,0.4788,0.7506,0.27,0.261,0.279,0.279,0.27,0.477,0.486,0.504,0.441,0.486,0.747,0.747,0.783,0.72,0.756,1.3780747579,-0.7047655786,-0.8062444689,2.1718895499,-1.1863393948,0.0909164695,-0.8784148433,0.4866663807,0.453678665,0.3430340256,0.251987446,0.4976242281,0.2550720232,0.468253147,0.281127944,0.482800982,0.268069082,0.749381091,0.750870064
"90:10 PPF:DEF, 4bar, 5mm/s, 0.8mm",9,3,90,0.8,5,4,0.3726,0.405,0.7776,0.324,0.279,0.495,0.306,0.459,0.54,0.414,0.333,0.405,0.333,0.864,0.693,0.828,0.711,0.792,1.3780747579,-0.7047655786,-0.8062444689,2.1718895499,-0.5309076986,-0.2413666564,-0.7430832851,0.4866663807,0.453678665,0.3430340256,0.251987446,0.4976242281,0.2550720232,0.468253147,0.281127944,0.482800982,0.268069082,0.749381091,0.750870064
"90:10 PPF:DEF, 4bar, 5mm/s, 0.8mm",9,4,90,0.8,5,4,0.3474,0.3258,0.6732,0.315,0.36,0.513,0.279,0.27,0.243,0.261,0.351,0.324,0.45,0.558,0.621,0.864,0.603,0.72,1.3780747579,-0.7047655786,-0.8062444689,2.1718895499,-0.6947656227,-0.5979631818,-1.2663653102,0.4866663807,0.453678665,0.3430340256,0.251987446,0.4976242281,0.2550720232,0.468253147,0.281127944,0.482800982,0.268069082,0.749381091,0.750870064
"90:10 PPF:DEF, 4bar, 5mm/s, 0.8mm",10,1,90,0.8,5,4,0.4338,0.3384,0.7722,0.315,0.549,0.414,0.45,0.441,0.279,0.288,0.459,0.261,0.405,0.594,0.837,0.873,0.711,0.846,1.3780747579,-0.7047655786,-0.8062444689,2.1718895499,-0.1329670259,-0.5412319164,-0.7701495968,0.4866663807,0.453678665,0.3430340256,0.251987446,0.4976242281,0.2550720232,0.468253147,0.281127944,0.482800982,0.268069082,0.749381091,0.750870064
"90:10 PPF:DEF, 4bar, 5mm/s, 0.8mm",10,2,90,0.8,5,4,0.2772,0.45,0.7272,0.252,0.297,0.27,0.306,0.261,0.486,0.45,0.54,0.369,0.405,0.738,0.747,0.81,0.675,0.666,1.3780747579,-0.7047655786,-0.8062444689,2.1718895499,-1.1512269825,-0.0387549943,-0.9957021938,0.4866663807,0.453678665,0.3430340256,0.251987446,0.4976242281,0.2550720232,0.468253147,0.281127944,0.482800982,0.268069082,0.749381091,0.750870064
"90:10 PPF:DEF, 4bar, 5mm/s, 0.8mm",10,3,90,0.8,5,4,0.3168,0.4032,0.72,0.45,0.306,0.306,0.279,0.243,0.36,0.342,0.459,0.369,0.486,0.81,0.648,0.765,0.648,0.729,1.3780747579,-0.7047655786,-0.8062444689,2.1718895499,-0.893735959,-0.2494711229,-1.0317906093,0.4866663807,0.453678665,0.3430340256,0.251987446,0.4976242281,0.2550720232,0.468253147,0.281127944,0.482800982,0.268069082,0.749381091,0.750870064
"90:10 PPF:DEF, 4bar, 5mm/s, 0.8mm",10,4,90,0.8,5,4,0.4068,0.405,0.8118,0.252,0.36,0.459,0.504,0.459,0.522,0.288,0.333,0.423,0.459,0.774,0.648,0.792,0.927,0.918,1.3780747579,-0.7047655786,-0.8062444689,2.1718895499,-0.3085290874,-0.2413666564,-0.5716633114,0.4866663807,0.453678665,0.3430340256,0.251987446,0.4976242281,0.2550720232,0.468253147,0.281127944,0.482800982,0.268069082,0.749381091,0.750870064
"90:10 PPF:DEF, 4bar, 5mm/s, 0.8mm",,,,,,,,,,,,,,,,,,,,,,,,,,,,,,,,,,,,,,,,,,,
"90:10 PPF:DEF, 4bar, 5mm/s, 0.6mm",1,1,90,0.6,5,4,0.2724,0.2868,0.5592,0.27,0.27,0.276,0.264,0.282,0.288,0.294,0.294,0.288,0.27,0.558,0.564,0.57,0.552,0.552,1.3780747579,-1.6444530168,-0.8062444689,2.1718895499,-1.1824380157,-0.7735599556,-1.8377652226,0.2940663807,0.256878665,0.3430340256,0.251987446,0.2969413481,0.2550720232,0.291939044,0.269064274,0.298181285,0.263503366,0.561003318,0.561684651
"90:10 PPF:DEF, 4bar, 5mm/s, 0.6mm",1,2,90,0.6,5,4,0.2712,0.2928,0.564,0.264,0.27,0.27,0.276,0.276,0.294,0.288,0.288,0.294,0.3,0.558,0.558,0.558,0.57,0.576,1.3780747579,-1.6444530168,-0.8062444689,2.1718895499,-1.190240774,-0.7465450674,-1.8137062789,0.2940663807,0.256878665,0.3430340256,0.251987446,0.2969413481,0.2550720232,0.291939044,0.269064274,0.298181285,0.263503366,0.561003318,0.561684651
"90:10 PPF:DEF, 4bar, 5mm/s, 0.6mm",1,3,90,0.6,5,4,0.2688,0.2976,0.5664,0.264,0.27,0.264,0.282,0.264,0.306,0.3,0.306,0.282,0.294,0.57,0.57,0.57,0.564,0.558,1.3780747579,-1.6444530168,-0.8062444689,2.1718895499,-1.2058462906,-0.7249331567,-1.8016768071,0.2940663807,0.256878665,0.3430340256,0.251987446,0.2969413481,0.2550720232,0.291939044,0.269064274,0.298181285,0.263503366,0.561003318,0.561684651
"90:10 PPF:DEF, 4bar, 5mm/s, 0.6mm",1,4,90,0.6,5,4,0.2688,0.306,0.5748,0.258,0.27,0.27,0.264,0.282,0.306,0.306,0.312,0.3,0.306,0.564,0.576,0.582,0.564,0.588,1.3780747579,-1.6444530168,-0.8062444689,2.1718895499,-1.2058462906,-0.6871123131,-1.7595736556,0.2940663807,0.256878665,0.3430340256,0.251987446,0.2969413481,0.2550720232,0.291939044,0.269064274,0.298181285,0.263503366,0.561003318,0.561684651
"90:10 PPF:DEF, 4bar, 5mm/s, 0.6mm",2,1,90,0.6,5,4,0.264,0.306,0.57,0.252,0.252,0.264,0.27,0.282,0.306,0.324,0.294,0.318,0.288,0.558,0.576,0.558,0.588,0.57,1.3780747579,-1.6444530168,-0.8062444689,2.1718895499,-1.2370573237,-0.6871123131,-1.7836325993,0.2940663807,0.256878665,0.3430340256,0.251987446,0.2969413481,0.2550720232,0.291939044,0.269064274,0.298181285,0.263503366,0.561003318,0.561684651
"90:10 PPF:DEF, 4bar, 5mm/s, 0.6mm",2,2,90,0.6,5,4,0.252,0.3132,0.5652,0.246,0.234,0.264,0.264,0.252,0.312,0.33,0.312,0.312,0.3,0.558,0.564,0.576,0.576,0.552,1.3780747579,-1.6444530168,-0.8062444689,2.1718895499,-1.3150849066,-0.6546944472,-1.807691543,0.2940663807,0.256878665,0.3430340256,0.251987446,0.2969413481,0.2550720232,0.291939044,0.269064274,0.298181285,0.263503366,0.561003318,0.561684651
"90:10 PPF:DEF, 4bar, 5mm/s, 0.6mm",2,3,90,0.6,5,4,0.2508,0.3036,0.5544,0.246,0.24,0.246,0.258,0.264,0.276,0.33,0.312,0.306,0.294,0.522,0.57,0.558,0.564,0.558,1.3780747579,-1.6444530168,-0.8062444689,2.1718895499,-1.3228876649,-0.6979182685,-1.8618241663,0.2940663807,0.256878665,0.3430340256,0.251987446,0.2969413481,0.2550720232,0.291939044,0.269064274,0.298181285,0.263503366,0.561003318,0.561684651
"90:10 PPF:DEF, 4bar, 5mm/s, 0.6mm",2,4,90,0.6,5,4,0.21,0.3324,0.5424,0.198,0.198,0.246,0.198,0.21,0.354,0.294,0.33,0.348,0.336,0.552,0.492,0.576,0.546,0.546,1.3780747579,-1.6444530168,-0.8062444689,2.1718895499,-1.5881814467,-0.5682468047,-1.9219715255,0.2940663807,0.256878665,0.3430340256,0.251987446,0.2969413481,0.2550720232,0.291939044,0.269064274,0.298181285,0.263503366,0.561003318,0.561684651
"90:10 PPF:DEF, 4bar, 5mm/s, 0.6mm",3,1,90,0.6,5,4,0.24,0.3168,0.5568,0.246,0.228,0.234,0.24,0.252,0.318,0.318,0.33,0.312,0.306,0.564,0.546,0.564,0.552,0.558,1.3780747579,-1.6444530168,-0.8062444689,2.1718895499,-1.3931124895,-0.6384855142,-1.8497946944,0.2940663807,0.256878665,0.3430340256,0.251987446,0.2969413481,0.2550720232,0.291939044,0.269064274,0.298181285,0.263503366,0.561003318,0.561684651
"90:10 PPF:DEF, 4bar, 5mm/s, 0.6mm",3,2,90,0.6,5,4,0.2712,0.3084,0.5796,0.288,0.276,0.276,0.246,0.27,0.306,0.294,0.306,0.324,0.312,0.594,0.57,0.582,0.57,0.582,1.3780747579,-1.6444530168,-0.8062444689,2.1718895499,-1.190240774,-0.6763063578,-1.7355147119,0.2940663807,0.256878665,0.3430340256,0.251987446,0.2969413481,0.2550720232,0.291939044,0.269064274,0.298181285,0.263503366,0.561003318,0.561684651
"90:10 PPF:DEF, 4bar, 5mm/s, 0.6mm",3,3,90,0.6,5,4,0.2484,0.3192,0.5676,0.24,0.24,0.252,0.252,0.258,0.324,0.33,0.318,0.318,0.306,0.564,0.57,0.57,0.57,0.564,1.3780747579,-1.6444530168,-0.8062444689,2.1718895499,-1.3384931815,-0.6276795589,-1.7956620711,0.2940663807,0.256878665,0.3430340256,0.251987446,0.2969413481,0.2550720232,0.291939044,0.269064274,0.298181285,0.263503366,0.561003318,0.561684651
"90:10 PPF:DEF, 4bar, 5mm/s, 0.6mm",3,4,90,0.6,5,4,0.2592,0.3048,0.564,0.24,0.264,0.252,0.282,0.258,0.3,0.312,0.312,0.294,0.306,0.54,0.576,0.564,0.576,0.564,1.3780747579,-1.6444530168,-0.8062444689,2.1718895499,-1.2682683569,-0.6925152908,-1.8137062789,0.2940663807,0.256878665,0.3430340256,0.251987446,0.2969413481,0.2550720232,0.291939044,0.269064274,0.298181285,0.263503366,0.561003318,0.561684651
"90:10 PPF:DEF, 4bar, 5mm/s, 0.6mm",4,1,90,0.6,5,4,0.2556,0.306,0.5616,0.264,0.252,0.27,0.24,0.252,0.3,0.294,0.324,0.3,0.312,0.564,0.546,0.594,0.54,0.564,1.3780747579,-1.6444530168,-0.8062444689,2.1718895499,-1.2916766317,-0.6871123131,-1.8257357507,0.2940663807,0.256878665,0.3430340256,0.251987446,0.2969413481,0.2550720232,0.291939044,0.269064274,0.298181285,0.263503366,0.561003318,0.561684651
"90:10 PPF:DEF, 4bar, 5mm/s, 0.6mm",4,2,90,0.6,5,4,0.2532,0.3084,0.5616,0.288,0.24,0.234,0.234,0.27,0.3,0.366,0.258,0.33,0.288,0.588,0.606,0.492,0.564,0.558,1.3780747579,-1.6444530168,-0.8062444689,2.1718895499,-1.3072821483,-0.6763063578,-1.8257357507,0.2940663807,0.256878665,0.3430340256,0.251987446,0.2969413481,0.2550720232,0.291939044,0.269064274,0.298181285,0.263503366,0.561003318,0.561684651
"90:10 PPF:DEF, 4bar, 5mm/s, 0.6mm",4,3,90,0.6,5,4,0.2352,0.336,0.5712,0.222,0.198,0.258,0.228,0.27,0.354,0.342,0.324,0.3,0.36,0.576,0.54,0.582,0.528,0.63,1.3780747579,-1.6444530168,-0.8062444689,2.1718895499,-1.4243235226,-0.5520378717,-1.7776178634,0.2940663807,0.256878665,0.3430340256,0.251987446,0.2969413481,0.2550720232,0.291939044,0.269064274,0.298181285,0.263503366,0.561003318,0.561684651
"90:10 PPF:DEF, 4bar, 5mm/s, 0.6mm",4,4,90,0.6,5,4,0.2124,0.3264,0.5388,0.21,0.144,0.24,0.216,0.252,0.396,0.27,0.306,0.3,0.36,0.606,0.414,0.546,0.516,0.612,1.3780747579,-1.6444530168,-0.8062444689,2.1718895499,-1.5725759301,-0.595261693,-1.9400157332,0.2940663807,0.256878665,0.3430340256,0.251987446,0.2969413481,0.2550720232,0.291939044,0.269064274,0.298181285,0.263503366,0.561003318,0.561684651
"90:10 PPF:DEF, 4bar, 5mm/s, 0.6mm",5,1,90,0.6,5,4,0.282,0.2892,0.5712,0.288,0.276,0.288,0.258,0.3,0.306,0.306,0.276,0.276,0.282,0.594,0.582,0.564,0.534,0.582,1.3780747579,-1.6444530168,-0.8062444689,2.1718895499,-1.1200159494,-0.7627540003,-1.7776178634,0.2940663807,0.256878665,0.3430340256,0.251987446,0.2969413481,0.2550720232,0.291939044,0.269064274,0.298181285,0.263503366,0.561003318,0.561684651
"90:10 PPF:DEF, 4bar, 5mm/s, 0.6mm",5,2,90,0.6,5,4,0.2688,0.3048,0.5736,0.252,0.264,0.258,0.288,0.282,0.3,0.324,0.306,0.306,0.288,0.552,0.588,0.564,0.594,0.57,1.3780747579,-1.6444530168,-0.8062444689,2.1718895499,-1.2058462906,-0.6925152908,-1.7655883915,0.2940663807,0.256878665,0.3430340256,0.251987446,0.2969413481,0.2550720232,0.291939044,0.269064274,0.298181285,0.263503366,0.561003318,0.561684651
"90:10 PPF:DEF, 4bar, 5mm/s, 0.6mm",5,3,90,0.6,5,4,0.2424,0.3252,0.5676,0.24,0.246,0.24,0.24,0.246,0.3,0.342,0.318,0.33,0.336,0.54,0.588,0.558,0.57,0.582,1.3780747579,-1.6444530168,-0.8062444689,2.1718895499,-1.3775069729,-0.6006646706,-1.7956620711,0.2940663807,0.256878665,0.3430340256,0.251987446,0.2969413481,0.2550720232,0.291939044,0.269064274,0.298181285,0.263503366,0.561003318,0.561684651
"90:10 PPF:DEF, 4bar, 5mm/s, 0.6mm",5,4,90,0.6,5,4,0.2316,0.3264,0.558,0.216,0.258,0.228,0.228,0.228,0.342,0.336,0.3,0.336,0.318,0.558,0.594,0.528,0.564,0.546,1.3780747579,-1.6444530168,-0.8062444689,2.1718895499,-1.4477317975,-0.595261693,-1.8437799585,0.2940663807,0.256878665,0.3430340256,0.251987446,0.2969413481,0.2550720232,0.291939044,0.269064274,0.298181285,0.263503366,0.561003318,0.561684651
