Repository: KavrakiLab/bioMateriaLs

File: Factorial_study_data.csv (part 21 of 21)
Label,Layer #,Scaffold #,wt% PPF,Spacing (mm),Speed (mm/s),Pressure (bar),Mean fiber,Mean pore,Mean spacing,Fiber Size (x1),x2,x3,x4,x5,Pore Size (x1),x2 2,x3 2,x4 2,x5 2,Fiber spacing (x1),Spacing x2,Spacing x3,Spacing x4,Spacing x5,Std wt% PPF,Std Spacing (mm),Std Speed (mm/s),Std Pressure (bar),Std Mean fiber,Std Mean pore,Std Mean spacing,Linear pore size,Quadratic pore size,Linear fiber diameter,Quadratic fiber diameter,4th order pore,4th order fiber,"Pore (lin, step)","Fiber (lin, step)","Pore (quad, step)","Fiber (quad, step)","Sum (lin, step)","Sum (quad, step)"
"90:10 PPF:DEF, 4bar, 5mm/s, 0.6mm",6,1,90,0.6,5,4,0.258,0.2976,0.5556,0.234,0.252,0.276,0.264,0.264,0.312,0.3,0.294,0.288,0.294,0.546,0.552,0.57,0.552,0.558,1.3780747579,-1.6444530168,-0.8062444689,2.1718895499,-1.2760711152,-0.7249331567,-1.8558094303,0.2940663807,0.256878665,0.3430340256,0.251987446,0.2969413481,0.2550720232,0.291939044,0.269064274,0.298181285,0.263503366,0.561003318,0.561684651
"90:10 PPF:DEF, 4bar, 5mm/s, 0.6mm",6,2,90,0.6,5,4,0.2868,0.2928,0.5796,0.276,0.258,0.288,0.306,0.306,0.36,0.288,0.312,0.252,0.252,0.636,0.546,0.6,0.558,0.558,1.3780747579,-1.6444530168,-0.8062444689,2.1718895499,-1.0888049162,-0.7465450674,-1.7355147119,0.2940663807,0.256878665,0.3430340256,0.251987446,0.2969413481,0.2550720232,0.291939044,0.269064274,0.298181285,0.263503366,0.561003318,0.561684651
"90:10 PPF:DEF, 4bar, 5mm/s, 0.6mm",6,3,90,0.6,5,4,0.2568,0.2928,0.5496,0.252,0.234,0.264,0.258,0.276,0.288,0.3,0.3,0.306,0.27,0.54,0.534,0.564,0.564,0.546,1.3780747579,-1.6444530168,-0.8062444689,2.1718895499,-1.2838738734,-0.7465450674,-1.8858831099,0.2940663807,0.256878665,0.3430340256,0.251987446,0.2969413481,0.2550720232,0.291939044,0.269064274,0.298181285,0.263503366,0.561003318,0.561684651
"90:10 PPF:DEF, 4bar, 5mm/s, 0.6mm",6,4,90,0.6,5,4,0.258,0.294,0.552,0.288,0.252,0.234,0.246,0.27,0.312,0.234,0.402,0.258,0.264,0.6,0.486,0.636,0.504,0.534,1.3780747579,-1.6444530168,-0.8062444689,2.1718895499,-1.2760711152,-0.7411420897,-1.8738536381,0.2940663807,0.256878665,0.3430340256,0.251987446,0.2969413481,0.2550720232,0.291939044,0.269064274,0.298181285,0.263503366,0.561003318,0.561684651
"90:10 PPF:DEF, 4bar, 5mm/s, 0.6mm",7,1,90,0.6,5,4,0.2448,0.3276,0.5724,0.24,0.252,0.258,0.222,0.252,0.354,0.312,0.36,0.306,0.306,0.594,0.564,0.618,0.528,0.558,1.3780747579,-1.6444530168,-0.8062444689,2.1718895499,-1.3619014563,-0.5898587153,-1.7716031275,0.2940663807,0.256878665,0.3430340256,0.251987446,0.2969413481,0.2550720232,0.291939044,0.269064274,0.298181285,0.263503366,0.561003318,0.561684651
"90:10 PPF:DEF, 4bar, 5mm/s, 0.6mm",7,2,90,0.6,5,4,0.24,0.3192,0.5592,0.228,0.222,0.258,0.246,0.246,0.33,0.324,0.318,0.318,0.306,0.558,0.546,0.576,0.564,0.552,1.3780747579,-1.6444530168,-0.8062444689,2.1718895499,-1.3931124895,-0.6276795589,-1.8377652226,0.2940663807,0.256878665,0.3430340256,0.251987446,0.2969413481,0.2550720232,0.291939044,0.269064274,0.298181285,0.263503366,0.561003318,0.561684651
"90:10 PPF:DEF, 4bar, 5mm/s, 0.6mm",7,3,90,0.6,5,4,0.258,0.312,0.57,0.27,0.252,0.258,0.252,0.258,0.288,0.312,0.324,0.318,0.318,0.558,0.564,0.582,0.57,0.576,1.3780747579,-1.6444530168,-0.8062444689,2.1718895499,-1.2760711152,-0.6600974249,-1.7836325993,0.2940663807,0.256878665,0.3430340256,0.251987446,0.2969413481,0.2550720232,0.291939044,0.269064274,0.298181285,0.263503366,0.561003318,0.561684651
"90:10 PPF:DEF, 4bar, 5mm/s, 0.6mm",7,4,90,0.6,5,4,0.2124,0.3384,0.5508,0.192,0.24,0.21,0.192,0.228,0.378,0.306,0.354,0.336,0.318,0.57,0.546,0.564,0.528,0.546,1.3780747579,-1.6444530168,-0.8062444689,2.1718895499,-1.5725759301,-0.5412319164,-1.879868374,0.2940663807,0.256878665,0.3430340256,0.251987446,0.2969413481,0.2550720232,0.291939044,0.269064274,0.298181285,0.263503366,0.561003318,0.561684651
"90:10 PPF:DEF, 4bar, 5mm/s, 0.6mm",8,1,90,0.6,5,4,0.2364,0.3144,0.5508,0.204,0.222,0.252,0.252,0.252,0.336,0.3,0.324,0.306,0.306,0.54,0.522,0.576,0.558,0.558,1.3780747579,-1.6444530168,-0.8062444689,2.1718895499,-1.4165207643,-0.6492914695,-1.879868374,0.2940663807,0.256878665,0.3430340256,0.251987446,0.2969413481,0.2550720232,0.291939044,0.269064274,0.298181285,0.263503366,0.561003318,0.561684651
"90:10 PPF:DEF, 4bar, 5mm/s, 0.6mm",8,2,90,0.6,5,4,0.2244,0.3024,0.5268,0.204,0.204,0.216,0.246,0.252,0.27,0.318,0.3,0.312,0.312,0.474,0.522,0.516,0.558,0.564,1.3780747579,-1.6444530168,-0.8062444689,2.1718895499,-1.4945483472,-0.7033212461,-2.0001630924,0.2940663807,0.256878665,0.3430340256,0.251987446,0.2969413481,0.2550720232,0.291939044,0.269064274,0.298181285,0.263503366,0.561003318,0.561684651
"90:10 PPF:DEF, 4bar, 5mm/s, 0.6mm",8,3,90,0.6,5,4,0.2124,0.3132,0.5256,0.186,0.21,0.204,0.228,0.234,0.258,0.33,0.33,0.366,0.282,0.444,0.54,0.534,0.594,0.516,1.3780747579,-1.6444530168,-0.8062444689,2.1718895499,-1.5725759301,-0.6546944472,-2.0061778284,0.2940663807,0.256878665,0.3430340256,0.251987446,0.2969413481,0.2550720232,0.291939044,0.269064274,0.298181285,0.263503366,0.561003318,0.561684651
"90:10 PPF:DEF, 4bar, 5mm/s, 0.6mm",8,4,90,0.6,5,4,0.2592,0.2868,0.546,0.258,0.228,0.276,0.288,0.246,0.24,0.366,0.282,0.288,0.258,0.498,0.594,0.558,0.576,0.504,1.3780747579,-1.6444530168,-0.8062444689,2.1718895499,-1.2682683569,-0.7735599556,-1.9039273177,0.2940663807,0.256878665,0.3430340256,0.251987446,0.2969413481,0.2550720232,0.291939044,0.269064274,0.298181285,0.263503366,0.561003318,0.561684651
"90:10 PPF:DEF, 4bar, 5mm/s, 0.6mm",9,1,90,0.6,5,4,0.2448,0.3156,0.5604,0.222,0.324,0.228,0.228,0.222,0.318,0.252,0.372,0.3,0.336,0.54,0.576,0.6,0.528,0.558,1.3780747579,-1.6444530168,-0.8062444689,2.1718895499,-1.3619014563,-0.6438884919,-1.8317504867,0.2940663807,0.256878665,0.3430340256,0.251987446,0.2969413481,0.2550720232,0.291939044,0.269064274,0.298181285,0.263503366,0.561003318,0.561684651
"90:10 PPF:DEF, 4bar, 5mm/s, 0.6mm",9,2,90,0.6,5,4,0.2304,0.3312,0.5616,0.216,0.246,0.222,0.24,0.228,0.36,0.33,0.336,0.336,0.294,0.576,0.576,0.558,0.576,0.522,1.3780747579,-1.6444530168,-0.8062444689,2.1718895499,-1.4555345558,-0.5736497823,-1.8257357507,0.2940663807,0.256878665,0.3430340256,0.251987446,0.2969413481,0.2550720232,0.291939044,0.269064274,0.298181285,0.263503366,0.561003318,0.561684651
"90:10 PPF:DEF, 4bar, 5mm/s, 0.6mm",9,3,90,0.6,5,4,0.2196,0.3312,0.5508,0.228,0.216,0.222,0.216,0.216,0.3,0.354,0.342,0.33,0.33,0.528,0.57,0.564,0.546,0.546,1.3780747579,-1.6444530168,-0.8062444689,2.1718895499,-1.5257593804,-0.5736497823,-1.879868374,0.2940663807,0.256878665,0.3430340256,0.251987446,0.2969413481,0.2550720232,0.291939044,0.269064274,0.298181285,0.263503366,0.561003318,0.561684651
"90:10 PPF:DEF, 4bar, 5mm/s, 0.6mm",9,4,90,0.6,5,4,0.2208,0.3384,0.5592,0.204,0.216,0.216,0.252,0.216,0.36,0.354,0.294,0.354,0.33,0.564,0.57,0.51,0.606,0.546,1.3780747579,-1.6444530168,-0.8062444689,2.1718895499,-1.5179566221,-0.5412319164,-1.8377652226,0.2940663807,0.256878665,0.3430340256,0.251987446,0.2969413481,0.2550720232,0.291939044,0.269064274,0.298181285,0.263503366,0.561003318,0.561684651
"90:10 PPF:DEF, 4bar, 5mm/s, 0.6mm",10,1,90,0.6,5,4,,,,,,,,,,,,,,,,,,,1.3780747579,-1.6444530168,-0.8062444689,2.1718895499,,,,0.2940663807,0.256878665,0.3430340256,0.251987446,0.2969413481,0.2550720232,0.291939044,0.269064274,0.298181285,0.263503366,0.561003318,0.561684651
"90:10 PPF:DEF, 4bar, 5mm/s, 0.6mm",10,2,90,0.6,5,4,,,,,,,,,,,,,,,,,,,1.3780747579,-1.6444530168,-0.8062444689,2.1718895499,,,,0.2940663807,0.256878665,0.3430340256,0.251987446,0.2969413481,0.2550720232,0.291939044,0.269064274,0.298181285,0.263503366,0.561003318,0.561684651
"90:10 PPF:DEF, 4bar, 5mm/s, 0.6mm",10,3,90,0.6,5,4,,,,,,,,,,,,,,,,,,,1.3780747579,-1.6444530168,-0.8062444689,2.1718895499,,,,0.2940663807,0.256878665,0.3430340256,0.251987446,0.2969413481,0.2550720232,0.291939044,0.269064274,0.298181285,0.263503366,0.561003318,0.561684651
"90:10 PPF:DEF, 4bar, 5mm/s, 0.6mm",10,4,90,0.6,5,4,,,,,,,,,,,,,,,,,,,1.3780747579,-1.6444530168,-0.8062444689,2.1718895499,,,,0.2940663807,0.256878665,0.3430340256,0.251987446,0.2969413481,0.2550720232,0.291939044,0.269064274,0.298181285,0.263503366,0.561003318,0.561684651
"90:10 PPF:DEF, 4bar, 5mm/s, 0.6mm",,,,,,,,,,,,,,,,,,,,,,,,,,,,,,,,,,,,,,,,,,,
"90:10 PPF:DEF, 4bar, 5mm/s, 0.5mm",1,1,90,0.5,5,4,0.27,0.1956,0.4656,0.27,0.276,0.258,0.27,0.276,0.198,0.204,0.192,0.198,0.186,0.468,0.48,0.45,0.468,0.462,1.3780747579,-2.1142967359,-0.8062444689,2.1718895499,-1.1980435323,-1.1841862576,-2.3069146244,0.1977663807,0.158478665,0.3430340256,0.251987446,0.1965999081,0.2550720232,0.203781992,0.263032438,0.205871437,0.261220508,0.46681443,0.467091945
"90:10 PPF:DEF, 4bar, 5mm/s, 0.5mm",1,2,90,0.5,5,4,0.2748,0.204,0.4788,0.264,0.264,0.282,0.276,0.288,0.204,0.222,0.198,0.204,0.192,0.468,0.486,0.48,0.48,0.48,1.3780747579,-2.1142967359,-0.8062444689,2.1718895499,-1.1668324991,-1.146365414,-2.2407525292,0.1977663807,0.158478665,0.3430340256,0.251987446,0.1965999081,0.2550720232,0.203781992,0.263032438,0.205871437,0.261220508,0.46681443,0.467091945
"90:10 PPF:DEF, 4bar, 5mm/s, 0.5mm",1,3,90,0.5,5,4,0.2736,0.1992,0.4728,0.264,0.258,0.288,0.276,0.282,0.204,0.204,0.186,0.216,0.186,0.468,0.462,0.474,0.492,0.468,1.3780747579,-2.1142967359,-0.8062444689,2.1718895499,-1.1746352574,-1.1679773246,-2.2708262088,0.1977663807,0.158478665,0.3430340256,0.251987446,0.1965999081,0.2550720232,0.203781992,0.263032438,0.205871437,0.261220508,0.46681443,0.467091945
"90:10 PPF:DEF, 4bar, 5mm/s, 0.5mm",1,4,90,0.5,5,4,0.2604,0.2028,0.4632,0.258,0.264,0.252,0.258,0.27,0.198,0.216,0.204,0.216,0.18,0.456,0.48,0.456,0.474,0.45,1.3780747579,-2.1142967359,-0.8062444689,2.1718895499,-1.2604655986,-1.1517683916,-2.3189440962,0.1977663807,0.158478665,0.3430340256,0.251987446,0.1965999081,0.2550720232,0.203781992,0.263032438,0.205871437,0.261220508,0.46681443,0.467091945
"90:10 PPF:DEF, 4bar, 5mm/s, 0.5mm",2,1,90,0.5,5,4,0.2544,0.2112,0.4656,0.228,0.264,0.252,0.252,0.276,0.222,0.216,0.216,0.204,0.198,0.45,0.48,0.468,0.456,0.474,1.3780747579,-2.1142967359,-0.8062444689,2.1718895499,-1.29947939,-1.113947548,-2.3069146244,0.1977663807,0.158478665,0.3430340256,0.251987446,0.1965999081,0.2550720232,0.203781992,0.263032438,0.205871437,0.261220508,0.46681443,0.467091945
"90:10 PPF:DEF, 4bar, 5mm/s, 0.5mm",2,2,90,0.5,5,4,0.2352,0.228,0.4632,0.222,0.228,0.24,0.24,0.246,0.234,0.222,0.24,0.222,0.222,0.456,0.45,0.48,0.462,0.468,1.3780747579,-2.1142967359,-0.8062444689,2.1718895499,-1.4243235226,-1.0383058608,-2.3189440962,0.1977663807,0.158478665,0.3430340256,0.251987446,0.1965999081,0.2550720232,0.203781992,0.263032438,0.205871437,0.261220508,0.46681443,0.467091945
"90:10 PPF:DEF, 4bar, 5mm/s, 0.5mm",2,3,90,0.5,5,4,0.2388,0.2172,0.456,0.234,0.234,0.24,0.24,0.246,0.21,0.234,0.222,0.216,0.204,0.444,0.468,0.462,0.456,0.45,1.3780747579,-2.1142967359,-0.8062444689,2.1718895499,-1.4009152478,-1.0869326598,-2.3550325117,0.1977663807,0.158478665,0.3430340256,0.251987446,0.1965999081,0.2550720232,0.203781992,0.263032438,0.205871437,0.261220508,0.46681443,0.467091945
"90:10 PPF:DEF, 4bar, 5mm/s, 0.5mm",2,4,90,0.5,5,4,0.2376,0.2244,0.462,0.234,0.24,0.24,0.234,0.24,0.228,0.234,0.234,0.204,0.222,0.462,0.474,0.474,0.438,0.462,1.3780747579,-2.1142967359,-0.8062444689,2.1718895499,-1.408718006,-1.0545147938,-2.3249588321,0.1977663807,0.158478665,0.3430340256,0.251987446,0.1965999081,0.2550720232,0.203781992,0.263032438,0.205871437,0.261220508,0.46681443,0.467091945
"90:10 PPF:DEF, 4bar, 5mm/s, 0.5mm",3,1,90,0.5,5,4,0.2364,0.2352,0.4716,0.24,0.24,0.228,0.234,0.24,0.234,0.24,0.234,0.246,0.222,0.474,0.48,0.462,0.48,0.462,1.3780747579,-2.1142967359,-0.8062444689,2.1718895499,-1.4165207643,-1.0058879949,-2.2768409448,0.1977663807,0.158478665,0.3430340256,0.251987446,0.1965999081,0.2550720232,0.203781992,0.263032438,0.205871437,0.261220508,0.46681443,0.467091945
"90:10 PPF:DEF, 4bar, 5mm/s, 0.5mm",3,2,90,0.5,5,4,0.2376,0.2148,0.4524,0.234,0.246,0.246,0.222,0.24,0.21,0.222,0.216,0.222,0.204,0.444,0.468,0.462,0.444,0.444,1.3780747579,-2.1142967359,-0.8062444689,2.1718895499,-1.408718006,-1.0977386151,-2.3730767195,0.1977663807,0.158478665,0.3430340256,0.251987446,0.1965999081,0.2550720232,0.203781992,0.263032438,0.205871437,0.261220508,0.46681443,0.467091945
"90:10 PPF:DEF, 4bar, 5mm/s, 0.5mm",3,3,90,0.5,5,4,0.2436,0.228,0.4716,0.24,0.234,0.252,0.246,0.246,0.222,0.228,0.234,0.228,0.228,0.462,0.462,0.486,0.474,0.474,1.3780747579,-2.1142967359,-0.8062444689,2.1718895499,-1.3697042146,-1.0383058608,-2.2768409448,0.1977663807,0.158478665,0.3430340256,0.251987446,0.1965999081,0.2550720232,0.203781992,0.263032438,0.205871437,0.261220508,0.46681443,0.467091945
"90:10 PPF:DEF, 4bar, 5mm/s, 0.5mm",3,4,90,0.5,5,4,0.2364,0.2208,0.4572,0.24,0.24,0.24,0.222,0.24,0.21,0.228,0.234,0.228,0.204,0.45,0.468,0.474,0.45,0.444,1.3780747579,-2.1142967359,-0.8062444689,2.1718895499,-1.4165207643,-1.0707237268,-2.3490177758,0.1977663807,0.158478665,0.3430340256,0.251987446,0.1965999081,0.2550720232,0.203781992,0.263032438,0.205871437,0.261220508,0.46681443,0.467091945
"90:10 PPF:DEF, 4bar, 5mm/s, 0.5mm",4,1,90,0.5,5,4,0.2616,0.1992,0.4608,0.246,0.282,0.252,0.27,0.258,0.216,0.216,0.204,0.162,0.198,0.462,0.498,0.456,0.432,0.456,1.3780747579,-2.1142967359,-0.8062444689,2.1718895499,-1.2526628403,-1.1679773246,-2.330973568,0.1977663807,0.158478665,0.3430340256,0.251987446,0.1965999081,0.2550720232,0.203781992,0.263032438,0.205871437,0.261220508,0.46681443,0.467091945
"90:10 PPF:DEF, 4bar, 5mm/s, 0.5mm",4,2,90,0.5,5,4,0.246,0.2088,0.4548,0.252,0.246,0.234,0.24,0.258,0.222,0.222,0.216,0.204,0.18,0.474,0.468,0.45,0.444,0.438,1.3780747579,-2.1142967359,-0.8062444689,2.1718895499,-1.354098698,-1.1247535034,-2.3610472476,0.1977663807,0.158478665,0.3430340256,0.251987446,0.1965999081,0.2550720232,0.203781992,0.263032438,0.205871437,0.261220508,0.46681443,0.467091945
"90:10 PPF:DEF, 4bar, 5mm/s, 0.5mm",4,3,90,0.5,5,4,0.2688,0.1908,0.4596,0.252,0.306,0.264,0.24,0.282,0.234,0.198,0.186,0.174,0.162,0.486,0.504,0.45,0.414,0.444,1.3780747579,-2.1142967359,-0.8062444689,2.1718895499,-1.2058462906,-1.2057981682,-2.336988304,0.1977663807,0.158478665,0.3430340256,0.251987446,0.1965999081,0.2550720232,0.203781992,0.263032438,0.205871437,0.261220508,0.46681443,0.467091945
"90:10 PPF:DEF, 4bar, 5mm/s, 0.5mm",4,4,90,0.5,5,4,0.2412,0.2064,0.4476,0.24,0.21,0.264,0.246,0.246,0.21,0.21,0.21,0.204,0.198,0.45,0.42,0.474,0.45,0.444,1.3780747579,-2.1142967359,-0.8062444689,2.1718895499,-1.3853097312,-1.1355594587,-2.3971356632,0.1977663807,0.158478665,0.3430340256,0.251987446,0.1965999081,0.2550720232,0.203781992,0.263032438,0.205871437,0.261220508,0.46681443,0.467091945
"90:10 PPF:DEF, 4bar, 5mm/s, 0.5mm",5,1,90,0.5,5,4,0.234,0.222,0.456,0.228,0.228,0.24,0.234,0.24,0.228,0.222,0.24,0.21,0.21,0.456,0.45,0.48,0.444,0.45,1.3780747579,-2.1142967359,-0.8062444689,2.1718895499,-1.4321262809,-1.0653207491,-2.3550325117,0.1977663807,0.158478665,0.3430340256,0.251987446,0.1965999081,0.2550720232,0.203781992,0.263032438,0.205871437,0.261220508,0.46681443,0.467091945
"90:10 PPF:DEF, 4bar, 5mm/s, 0.5mm",5,2,90,0.5,5,4,0.228,0.2328,0.4608,0.21,0.222,0.24,0.234,0.234,0.234,0.252,0.21,0.246,0.222,0.444,0.474,0.45,0.48,0.456,1.3780747579,-2.1142967359,-0.8062444689,2.1718895499,-1.4711400724,-1.0166939502,-2.330973568,0.1977663807,0.158478665,0.3430340256,0.251987446,0.1965999081,0.2550720232,0.203781992,0.263032438,0.205871437,0.261220508,0.46681443,0.467091945
"90:10 PPF:DEF, 4bar, 5mm/s, 0.5mm",5,3,90,0.5,5,4,0.2268,0.2256,0.4524,0.222,0.228,0.222,0.234,0.228,0.216,0.246,0.222,0.24,0.204,0.438,0.474,0.444,0.474,0.432,1.3780747579,-2.1142967359,-0.8062444689,2.1718895499,-1.4789428306,-1.0491118162,-2.3730767195,0.1977663807,0.158478665,0.3430340256,0.251987446,0.1965999081,0.2550720232,0.203781992,0.263032438,0.205871437,0.261220508,0.46681443,0.467091945
"90:10 PPF:DEF, 4bar, 5mm/s, 0.5mm",5,4,90,0.5,5,4,0.2316,0.246,0.4776,0.234,0.222,0.24,0.24,0.222,0.216,0.288,0.24,0.264,0.222,0.45,0.51,0.48,0.504,0.444,1.3780747579,-2.1142967359,-0.8062444689,2.1718895499,-1.4477317975,-0.957261196,-2.2467672652,0.1977663807,0.158478665,0.3430340256,0.251987446,0.1965999081,0.2550720232,0.203781992,0.263032438,0.205871437,0.261220508,0.46681443,0.467091945
"90:10 PPF:DEF, 4bar, 5mm/s, 0.5mm",6,1,90,0.5,5,4,0.2472,0.2196,0.4668,0.24,0.264,0.252,0.222,0.258,0.216,0.198,0.246,0.21,0.228,0.456,0.462,0.498,0.432,0.486,1.3780747579,-2.1142967359,-0.8062444689,2.1718895499,-1.3462959397,-1.0761267044,-2.3008998884,0.1977663807,0.158478665,0.3430340256,0.251987446,0.1965999081,0.2550720232,0.203781992,0.263032438,0.205871437,0.261220508,0.46681443,0.467091945
"90:10 PPF:DEF, 4bar, 5mm/s, 0.5mm",6,2,90,0.5,5,4,0.2556,0.2244,0.48,0.234,0.246,0.264,0.252,0.282,0.216,0.282,0.204,0.222,0.198,0.45,0.528,0.468,0.474,0.48,1.3780747579,-2.1142967359,-0.8062444689,2.1718895499,-1.2916766317,-1.0545147938,-2.2347377933,0.1977663807,0.158478665,0.3430340256,0.251987446,0.1965999081,0.2550720232,0.203781992,0.263032438,0.205871437,0.261220508,0.46681443,0.467091945
"90:10 PPF:DEF, 4bar, 5mm/s, 0.5mm",6,3,90,0.5,5,4,0.2508,0.2088,0.4596,0.234,0.246,0.252,0.264,0.258,0.192,0.216,0.192,0.252,0.192,0.426,0.462,0.444,0.516,0.45,1.3780747579,-2.1142967359,-0.8062444689,2.1718895499,-1.3228876649,-1.1247535034,-2.336988304,0.1977663807,0.158478665,0.3430340256,0.251987446,0.1965999081,0.2550720232,0.203781992,0.263032438,0.205871437,0.261220508,0.46681443,0.467091945
"90:10 PPF:DEF, 4bar, 5mm/s, 0.5mm",6,4,90,0.5,5,4,0.2436,0.216,0.4596,0.246,0.234,0.246,0.222,0.27,0.198,0.264,0.186,0.24,0.192,0.444,0.498,0.432,0.462,0.462,1.3780747579,-2.1142967359,-0.8062444689,2.1718895499,-1.3697042146,-1.0923356374,-2.336988304,0.1977663807,0.158478665,0.3430340256,0.251987446,0.1965999081,0.2550720232,0.203781992,0.263032438,0.205871437,0.261220508,0.46681443,0.467091945
"90:10 PPF:DEF, 4bar, 5mm/s, 0.5mm",7,1,90,0.5,5,4,0.2532,0.2124,0.4656,0.258,0.246,0.24,0.252,0.27,0.21,0.24,0.186,0.24,0.186,0.468,0.486,0.426,0.492,0.456,1.3780747579,-2.1142967359,-0.8062444689,2.1718895499,-1.3072821483,-1.1085445704,-2.3069146244,0.1977663807,0.158478665,0.3430340256,0.251987446,0.1965999081,0.2550720232,0.203781992,0.263032438,0.205871437,0.261220508,0.46681443,0.467091945
"90:10 PPF:DEF, 4bar, 5mm/s, 0.5mm",7,2,90,0.5,5,4,0.2436,0.2304,0.474,0.24,0.24,0.252,0.252,0.234,0.246,0.216,0.222,0.234,0.234,0.486,0.456,0.474,0.486,0.468,1.3780747579,-2.1142967359,-0.8062444689,2.1718895499,-1.3697042146,-1.0274999055,-2.2648114729,0.1977663807,0.158478665,0.3430340256,0.251987446,0.1965999081,0.2550720232,0.203781992,0.263032438,0.205871437,0.261220508,0.46681443,0.467091945
"90:10 PPF:DEF, 4bar, 5mm/s, 0.5mm",7,3,90,0.5,5,4,0.2424,0.2364,0.4788,0.252,0.246,0.246,0.258,0.21,0.246,0.21,0.258,0.204,0.264,0.498,0.456,0.504,0.462,0.474,1.3780747579,-2.1142967359,-0.8062444689,2.1718895499,-1.3775069729,-1.0004850172,-2.2407525292,0.1977663807,0.158478665,0.3430340256,0.251987446,0.1965999081,0.2550720232,0.203781992,0.263032438,0.205871437,0.261220508,0.46681443,0.467091945
"90:10 PPF:DEF, 4bar, 5mm/s, 0.5mm",7,4,90,0.5,5,4,0.2316,0.2496,0.4812,0.234,0.24,0.234,0.204,0.246,0.276,0.222,0.276,0.198,0.276,0.51,0.462,0.51,0.402,0.522,1.3780747579,-2.1142967359,-0.8062444689,2.1718895499,-1.4477317975,-0.941052263,-2.2287230574,0.1977663807,0.158478665,0.3430340256,0.251987446,0.1965999081,0.2550720232,0.203781992,0.263032438,0.205871437,0.261220508,0.46681443,0.467091945
"90:10 PPF:DEF, 4bar, 5mm/s, 0.5mm",8,1,90,0.5,5,4,0.2904,0.1692,0.4596,0.288,0.294,0.294,0.3,0.276,0.204,0.114,0.198,0.156,0.174,0.492,0.408,0.492,0.456,0.45,1.3780747579,-2.1142967359,-0.8062444689,2.1718895499,-1.0653966414,-1.303051766,-2.336988304,0.1977663807,0.158478665,0.3430340256,0.251987446,0.1965999081,0.2550720232,0.203781992,0.263032438,0.205871437,0.261220508,0.46681443,0.467091945
"90:10 PPF:DEF, 4bar, 5mm/s, 0.5mm",8,2,90,0.5,5,4,0.2556,0.198,0.4536,0.252,0.258,0.264,0.246,0.258,0.174,0.27,0.186,0.198,0.162,0.426,0.528,0.45,0.444,0.42,1.3780747579,-2.1142967359,-0.8062444689,2.1718895499,-1.2916766317,-1.1733803023,-2.3670619836,0.1977663807,0.158478665,0.3430340256,0.251987446,0.1965999081,0.2550720232,0.203781992,0.263032438,0.205871437,0.261220508,0.46681443,0.467091945
"90:10 PPF:DEF, 4bar, 5mm/s, 0.5mm",8,3,90,0.5,5,4,0.2472,0.2316,0.4788,0.216,0.27,0.258,0.228,0.264,0.288,0.216,0.252,0.174,0.228,0.504,0.486,0.51,0.402,0.492,1.3780747579,-2.1142967359,-0.8062444689,2.1718895499,-1.3462959397,-1.0220969279,-2.2407525292,0.1977663807,0.158478665,0.3430340256,0.251987446,0.1965999081,0.2550720232,0.203781992,0.263032438,0.205871437,0.261220508,0.46681443,0.467091945
"90:10 PPF:DEF, 4bar, 5mm/s, 0.5mm",8,4,90,0.5,5,4,0.2688,0.186,0.4548,0.288,0.282,0.276,0.258,0.24,0.174,0.216,0.174,0.222,0.144,0.462,0.498,0.45,0.48,0.384,1.3780747579,-2.1142967359,-0.8062444689,2.1718895499,-1.2058462906,-1.2274100788,-2.3610472476,0.1977663807,0.158478665,0.3430340256,0.251987446,0.1965999081,0.2550720232,0.203781992,0.263032438,0.205871437,0.261220508,0.46681443,0.467091945
"90:10 PPF:DEF, 4bar, 5mm/s, 0.5mm",9,1,90,0.5,5,4,0.228,0.2388,0.4668,0.216,0.228,0.228,0.24,0.228,0.246,0.228,0.258,0.216,0.246,0.462,0.456,0.486,0.456,0.474,1.3780747579,-2.1142967359,-0.8062444689,2.1718895499,-1.4711400724,-0.9896790619,-2.3008998884,0.1977663807,0.158478665,0.3430340256,0.251987446,0.1965999081,0.2550720232,0.203781992,0.263032438,0.205871437,0.261220508,0.46681443,0.467091945
"90:10 PPF:DEF, 4bar, 5mm/s, 0.5mm",9,2,90,0.5,5,4,,,,,,,,,,,,,,,,,,,1.3780747579,-2.1142967359,-0.8062444689,2.1718895499,,,,0.1977663807,0.158478665,0.3430340256,0.251987446,0.1965999081,0.2550720232,0.203781992,0.263032438,0.205871437,0.261220508,0.46681443,0.467091945
"90:10 PPF:DEF, 4bar, 5mm/s, 0.5mm",9,3,90,0.5,5,4,,,,,,,,,,,,,,,,,,,1.3780747579,-2.1142967359,-0.8062444689,2.1718895499,,,,0.1977663807,0.158478665,0.3430340256,0.251987446,0.1965999081,0.2550720232,0.203781992,0.263032438,0.205871437,0.261220508,0.46681443,0.467091945
"90:10 PPF:DEF, 4bar, 5mm/s, 0.5mm",9,4,90,0.5,5,4,,,,,,,,,,,,,,,,,,,1.3780747579,-2.1142967359,-0.8062444689,2.1718895499,,,,0.1977663807,0.158478665,0.3430340256,0.251987446,0.1965999081,0.2550720232,0.203781992,0.263032438,0.205871437,0.261220508,0.46681443,0.467091945
"90:10 PPF:DEF, 4bar, 5mm/s, 0.5mm",10,1,90,0.5,5,4,,,,,,,,,,,,,,,,,,,1.3780747579,-2.1142967359,-0.8062444689,2.1718895499,,,,0.1977663807,0.158478665,0.3430340256,0.251987446,0.1965999081,0.2550720232,0.203781992,0.263032438,0.205871437,0.261220508,0.46681443,0.467091945
"90:10 PPF:DEF, 4bar, 5mm/s, 0.5mm",10,2,90,0.5,5,4,,,,,,,,,,,,,,,,,,,1.3780747579,-2.1142967359,-0.8062444689,2.1718895499,,,,0.1977663807,0.158478665,0.3430340256,0.251987446,0.1965999081,0.2550720232,0.203781992,0.263032438,0.205871437,0.261220508,0.46681443,0.467091945
"90:10 PPF:DEF, 4bar, 5mm/s, 0.5mm",10,3,90,0.5,5,4,,,,,,,,,,,,,,,,,,,1.3780747579,-2.1142967359,-0.8062444689,2.1718895499,,,,0.1977663807,0.158478665,0.3430340256,0.251987446,0.1965999081,0.2550720232,0.203781992,0.263032438,0.205871437,0.261220508,0.46681443,0.467091945
"90:10 PPF:DEF, 4bar, 5mm/s, 0.5mm",10,4,90,0.5,5,4,,,,,,,,,,,,,,,,,,,1.3780747579,-2.1142967359,-0.8062444689,2.1718895499,,,,0.1977663807,0.158478665,0.3430340256,0.251987446,0.1965999081,0.2550720232,0.203781992,0.263032438,0.205871437,0.261220508,0.46681443,0.467091945
"90:10 PPF:DEF, 4bar, 5mm/s, 0.5mm",,,,,,,,,,,,,,,,,,,,,,,,,,,,,,,,,,,,,,,,,,,
"90:10 PPF:DEF, 4bar, 5mm/s, 0.4mm",1,1,90,0.4,5,4,0.2652,0.1126,0.3778,0.261,0.265,0.27,0.265,0.265,0.104,0.108,0.126,0.108,0.117,0.365,0.373,0.396,0.373,0.382,1.3780747579,-2.584140455,-0.8062444689,2.1718895499,-1.2292545654,-1.5578922122,-2.7469928025,0.1014663807,0.060078665,0.3430340256,0.251987446,0.0962584681,0.2550720232,0.115624941,0.257000603,0.113561589,0.258937651,0.372625544,0.37249924
"90:10 PPF:DEF, 4bar, 5mm/s, 0.4mm",1,2,90,0.4,5,4,0.2608,0.1176,0.3784,0.256,0.261,0.256,0.261,0.27,0.108,0.112,0.13,0.112,0.126,0.364,0.373,0.386,0.373,0.396,1.3780747579,-2.584140455,-0.8062444689,2.1718895499,-1.2578646791,-1.5353798053,-2.7439854345,0.1014663807,0.060078665,0.3430340256,0.251987446,0.0962584681,0.2550720232,0.115624941,0.257000603,0.113561589,0.258937651,0.372625544,0.37249924
"90:10 PPF:DEF, 4bar, 5mm/s, 0.4mm",1,3,90,0.4,5,4,0.2554,0.118,0.3734,0.252,0.256,0.247,0.261,0.261,0.126,0.108,0.122,0.108,0.126,0.378,0.364,0.369,0.369,0.387,1.3780747579,-2.584140455,-0.8062444689,2.1718895499,-1.2929770914,-1.5335788127,-2.7690468342,0.1014663807,0.060078665,0.3430340256,0.251987446,0.0962584681,0.2550720232,0.115624941,0.257000603,0.113561589,0.258937651,0.372625544,0.37249924
"90:10 PPF:DEF, 4bar, 5mm/s, 0.4mm",1,4,90,0.4,5,4,0.2508,0.1268,0.3776,0.247,0.247,0.243,0.252,0.265,0.135,0.117,0.135,0.112,0.135,0.382,0.364,0.378,0.364,0.4,1.3780747579,-2.584140455,-0.8062444689,2.1718895499,-1.3228876649,-1.4939569766,-2.7479952585,0.1014663807,0.060078665,0.3430340256,0.251987446,0.0962584681,0.2550720232,0.115624941,0.257000603,0.113561589,0.258937651,0.372625544,0.37249924
"90:10 PPF:DEF, 4bar, 5mm/s, 0.4mm",2,1,90,0.4,5,4,0.2672,0.1062,0.3734,0.247,0.279,0.27,0.27,0.27,0.09,0.108,0.117,0.112,0.104,0.337,0.387,0.387,0.382,0.374,1.3780747579,-2.584140455,-0.8062444689,2.1718895499,-1.2162499683,-1.586708093,-2.7690468342,0.1014663807,0.060078665,0.3430340256,0.251987446,0.0962584681,0.2550720232,0.115624941,0.257000603,0.113561589,0.258937651,0.372625544,0.37249924
"90:10 PPF:DEF, 4bar, 5mm/s, 0.4mm",2,2,90,0.4,5,4,0.2706,0.1144,0.385,0.274,0.27,0.27,0.265,0.274,0.108,0.126,0.122,0.122,0.094,0.382,0.396,0.392,0.387,0.368,1.3780747579,-2.584140455,-0.8062444689,2.1718895499,-1.1941421531,-1.5497877457,-2.710904387,0.1014663807,0.060078665,0.3430340256,0.251987446,0.0962584681,0.2550720232,0.115624941,0.257000603,0.113561589,0.258937651,0.372625544,0.37249924
"90:10 PPF:DEF, 4bar, 5mm/s, 0.4mm",2,3,90,0.4,5,4,0.2626,0.107,0.3696,0.265,0.27,0.261,0.265,0.252,0.108,0.112,0.117,0.099,0.099,0.373,0.382,0.378,0.364,0.351,1.3780747579,-2.584140455,-0.8062444689,2.1718895499,-1.2461605417,-1.5831061079,-2.788093498,0.1014663807,0.060078665,0.3430340256,0.251987446,0.0962584681,0.2550720232,0.115624941,0.257000603,0.113561589,0.258937651,0.372625544,0.37249924
"90:10 PPF:DEF, 4bar, 5mm/s, 0.4mm",2,4,90,0.4,5,4,0.268,0.1068,0.3748,0.265,0.27,0.265,0.279,0.261,0.099,0.112,0.099,0.112,0.112,0.364,0.382,0.364,0.391,0.373,1.3780747579,-2.584140455,-0.8062444689,2.1718895499,-1.2110481294,-1.5840066042,-2.7620296423,0.1014663807,0.060078665,0.3430340256,0.251987446,0.0962584681,0.2550720232,0.115624941,0.257000603,0.113561589,0.258937651,0.372625544,0.37249924
"90:10 PPF:DEF, 4bar, 5mm/s, 0.4mm",3,1,90,0.4,5,4,0.2698,0.106,0.3758,0.284,0.256,0.274,0.27,0.265,0.117,0.094,0.108,0.112,0.099,0.401,0.35,0.382,0.382,0.364,1.3780747579,-2.584140455,-0.8062444689,2.1718895499,-1.199343992,-1.5876085893,-2.7570173624,0.1014663807,0.060078665,0.3430340256,0.251987446,0.0962584681,0.2550720232,0.115624941,0.257000603,0.113561589,0.258937651,0.372625544,0.37249924
"90:10 PPF:DEF, 4bar, 5mm/s, 0.4mm",3,2,90,0.4,5,4,0.2774,0.0998,0.3772,0.284,0.27,0.252,0.297,0.284,0.108,0.108,0.099,0.094,0.09,0.392,0.378,0.351,0.391,0.374,1.3780747579,-2.584140455,-0.8062444689,2.1718895499,-1.1499265228,-1.6155239739,-2.7500001705,0.1014663807,0.060078665,0.3430340256,0.251987446,0.0962584681,0.2550720232,0.115624941,0.257000603,0.113561589,0.258937651,0.372625544,0.37249924
"90:10 PPF:DEF, 4bar, 5mm/s, 0.4mm",3,3,90,0.4,5,4,0.2526,0.1108,0.3634,0.252,0.247,0.256,0.247,0.261,0.104,0.112,0.117,0.122,0.099,0.356,0.359,0.373,0.369,0.36,1.3780747579,-2.584140455,-0.8062444689,2.1718895499,-1.3111835274,-1.5659966787,-2.8191696335,0.1014663807,0.060078665,0.3430340256,0.251987446,0.0962584681,0.2550720232,0.115624941,0.257000603,0.113561589,0.258937651,0.372625544,0.37249924
"90:10 PPF:DEF, 4bar, 5mm/s, 0.4mm",3,4,90,0.4,5,4,0.2474,0.1368,0.3842,0.247,0.234,0.243,0.252,0.261,0.122,0.153,0.139,0.144,0.126,0.369,0.387,0.382,0.396,0.387,1.3780747579,-2.584140455,-0.8062444689,2.1718895499,-1.34499548,-1.4489321628,-2.7149142109,0.1014663807,0.060078665,0.3430340256,0.251987446,0.0962584681,0.2550720232,0.115624941,0.257000603,0.113561589,0.258937651,0.372625544,0.37249924
"90:10 PPF:DEF, 4bar, 5mm/s, 0.4mm",4,1,90,0.4,5,4,0.2696,0.1042,0.3738,0.265,0.265,0.292,0.274,0.252,0.094,0.13,0.09,0.117,0.09,0.359,0.395,0.382,0.391,0.342,1.3780747579,-2.584140455,-0.8062444689,2.1718895499,-1.2006444517,-1.5957130558,-2.7670419222,0.1014663807,0.060078665,0.3430340256,0.251987446,0.0962584681,0.2550720232,0.115624941,0.257000603,0.113561589,0.258937651,0.372625544,0.37249924
"90:10 PPF:DEF, 4bar, 5mm/s, 0.4mm",4,2,90,0.4,5,4,0.2864,0.0936,0.38,0.284,0.284,0.284,0.292,0.288,0.085,0.099,0.104,0.108,0.072,0.369,0.383,0.388,0.4,0.36,1.3780747579,-2.584140455,-0.8062444689,2.1718895499,-1.0914058357,-1.6434393584,-2.7359657866,0.1014663807,0.060078665,0.3430340256,0.251987446,0.0962584681,0.2550720232,0.115624941,0.257000603,0.113561589,0.258937651,0.372625544,0.37249924
"90:10 PPF:DEF, 4bar, 5mm/s, 0.4mm",4,3,90,0.4,5,4,0.2718,0.1008,0.3726,0.27,0.265,0.284,0.261,0.279,0.099,0.108,0.09,0.108,0.099,0.369,0.373,0.374,0.369,0.378,1.3780747579,-2.584140455,-0.8062444689,2.1718895499,-1.1863393948,-1.6110214925,-2.7730566582,0.1014663807,0.060078665,0.3430340256,0.251987446,0.0962584681,0.2550720232,0.115624941,0.257000603,0.113561589,0.258937651,0.372625544,0.37249924
"90:10 PPF:DEF, 4bar, 5mm/s, 0.4mm",4,4,90,0.4,5,4,0.2652,0.0956,0.3608,0.252,0.256,0.27,0.274,0.274,0.104,0.104,0.09,0.099,0.081,0.356,0.36,0.36,0.373,0.355,1.3780747579,-2.584140455,-0.8062444689,2.1718895499,-1.2292545654,-1.6344343957,-2.8322015614,0.1014663807,0.060078665,0.3430340256,0.251987446,0.0962584681,0.2550720232,0.115624941,0.257000603,0.113561589,0.258937651,0.372625544,0.37249924
"90:10 PPF:DEF, 4bar, 5mm/s, 0.4mm",5,1,90,0.4,5,4,0.2536,0.1126,0.3662,0.243,0.243,0.243,0.274,0.265,0.117,0.104,0.117,0.108,0.117,0.36,0.347,0.36,0.382,0.382,1.3780747579,-2.584140455,-0.8062444689,2.1718895499,-1.3046812289,-1.5578922122,-2.8051352497,0.1014663807,0.060078665,0.3430340256,0.251987446,0.0962584681,0.2550720232,0.115624941,0.257000603,0.113561589,0.258937651,0.372625544,0.37249924
"90:10 PPF:DEF, 4bar, 5mm/s, 0.4mm",5,2,90,0.4,5,4,0.2446,0.123,0.3676,0.247,0.247,0.225,0.252,0.252,0.117,0.117,0.139,0.13,0.112,0.364,0.364,0.364,0.382,0.364,1.3780747579,-2.584140455,-0.8062444689,2.1718895499,-1.363201916,-1.5110664058,-2.7981180578,0.1014663807,0.060078665,0.3430340256,0.251987446,0.0962584681,0.2550720232,0.115624941,0.257000603,0.113561589,0.258937651,0.372625544,0.37249924
"90:10 PPF:DEF, 4bar, 5mm/s, 0.4mm",5,3,90,0.4,5,4,0.2472,0.1342,0.3814,0.256,0.247,0.261,0.247,0.225,0.13,0.135,0.144,0.104,0.158,0.386,0.382,0.405,0.351,0.383,1.3780747579,-2.584140455,-0.8062444689,2.1718895499,-1.3462959397,-1.4606386144,-2.7289485947,0.1014663807,0.060078665,0.3430340256,0.251987446,0.0962584681,0.2550720232,0.115624941,0.257000603,0.113561589,0.258937651,0.372625544,0.37249924
"90:10 PPF:DEF, 4bar, 5mm/s, 0.4mm",5,4,90,0.4,5,4,0.2212,0.1466,0.3678,0.229,0.225,0.22,0.207,0.225,0.144,0.153,0.13,0.162,0.144,0.373,0.378,0.35,0.369,0.369,1.3780747579,-2.584140455,-0.8062444689,2.1718895499,-1.5153557027,-1.4048078452,-2.7971156018,0.1014663807,0.060078665,0.3430340256,0.251987446,0.0962584681,0.2550720232,0.115624941,0.257000603,0.113561589,0.258937651,0.372625544,0.37249924
"90:10 PPF:DEF, 4bar, 5mm/s, 0.4mm",6,1,90,0.4,5,4,0.2346,0.1162,0.3508,0.247,0.216,0.225,0.247,0.238,0.126,0.104,0.122,0.13,0.099,0.373,0.32,0.347,0.377,0.337,1.3780747579,-2.584140455,-0.8062444689,2.1718895499,-1.4282249018,-1.5416832792,-2.8823243607,0.1014663807,0.060078665,0.3430340256,0.251987446,0.0962584681,0.2550720232,0.115624941,0.257000603,0.113561589,0.258937651,0.372625544,0.37249924
"90:10 PPF:DEF, 4bar, 5mm/s, 0.4mm",6,2,90,0.4,5,4,0.2544,0.1204,0.3748,0.256,0.252,0.234,0.256,0.274,0.104,0.139,0.094,0.139,0.126,0.36,0.391,0.328,0.395,0.4,1.3780747579,-2.584140455,-0.8062444689,2.1718895499,-1.29947939,-1.5227728574,-2.7620296423,0.1014663807,0.060078665,0.3430340256,0.251987446,0.0962584681,0.2550720232,0.115624941,0.257000603,0.113561589,0.258937651,0.372625544,0.37249924
"90:10 PPF:DEF, 4bar, 5mm/s, 0.4mm",6,3,90,0.4,5,4,0.2428,0.0998,0.3426,0.256,0.234,0.225,0.234,0.265,0.09,0.117,0.108,0.09,0.094,0.346,0.351,0.333,0.324,0.359,1.3780747579,-2.584140455,-0.8062444689,2.1718895499,-1.3749060535,-1.6155239739,-2.9234250562,0.1014663807,0.060078665,0.3430340256,0.251987446,0.0962584681,0.2550720232,0.115624941,0.257000603,0.113561589,0.258937651,0.372625544,0.37249924
"90:10 PPF:DEF, 4bar, 5mm/s, 0.4mm",6,4,90,0.4,5,4,0.2742,0.0988,0.373,0.292,0.27,0.252,0.265,0.292,0.081,0.085,0.112,0.099,0.117,0.373,0.355,0.364,0.364,0.409,1.3780747579,-2.584140455,-0.8062444689,2.1718895499,-1.1707338783,-1.6200264552,-2.7710517462,0.1014663807,0.060078665,0.3430340256,0.251987446,0.0962584681,0.2550720232,0.115624941,0.257000603,0.113561589,0.258937651,0.372625544,0.37249924
"90:10 PPF:DEF, 4bar, 5mm/s, 0.4mm",7,1,90,0.4,5,4,0.2276,0.1478,0.3754,0.234,0.225,0.225,0.22,0.234,0.162,0.135,0.158,0.126,0.158,0.396,0.36,0.383,0.346,0.392,1.3780747579,-2.584140455,-0.8062444689,2.1718895499,-1.4737409918,-1.3994048676,-2.7590222743,0.1014663807,0.060078665,0.3430340256,0.251987446,0.0962584681,0.2550720232,0.115624941,0.257000603,0.113561589,0.258937651,0.372625544,0.37249924
"90:10 PPF:DEF, 4bar, 5mm/s, 0.4mm",7,2,90,0.4,5,4,0.2168,0.1482,0.365,0.238,0.18,0.238,0.212,0.216,0.139,0.162,0.13,0.166,0.144,0.377,0.342,0.368,0.378,0.36,1.3780747579,-2.584140455,-0.8062444689,2.1718895499,-1.5439658164,-1.397603875,-2.8111499856,0.1014663807,0.060078665,0.3430340256,0.251987446,0.0962584681,0.2550720232,0.115624941,0.257000603,0.113561589,0.258937651,0.372625544,0.37249924
"90:10 PPF:DEF, 4bar, 5mm/s, 0.4mm",7,3,90,0.4,5,4,0.2044,0.1708,0.3752,0.234,0.176,0.212,0.193,0.207,0.162,0.202,0.153,0.189,0.148,0.396,0.378,0.365,0.382,0.355,1.3780747579,-2.584140455,-0.8062444689,2.1718895499,-1.6245943187,-1.2958477958,-2.7600247303,0.1014663807,0.060078665,0.3430340256,0.251987446,0.0962584681,0.2550720232,0.115624941,0.257000603,0.113561589,0.258937651,0.372625544,0.37249924
"90:10 PPF:DEF, 4bar, 5mm/s, 0.4mm",7,4,90,0.4,5,4,0.2412,0.1116,0.3528,0.198,0.292,0.216,0.288,0.212,0.104,0.076,0.104,0.094,0.18,0.302,0.368,0.32,0.382,0.392,1.3780747579,-2.584140455,-0.8062444689,2.1718895499,-1.3853097312,-1.5623946936,-2.8722998008,0.1014663807,0.060078665,0.3430340256,0.251987446,0.0962584681,0.2550720232,0.115624941,0.257000603,0.113561589,0.258937651,0.372625544,0.37249924
"90:10 PPF:DEF, 4bar, 5mm/s, 0.4mm",8,1,90,0.4,5,4,0.2688,0.1172,0.386,0.31,0.27,0.261,0.265,0.238,0.104,0.104,0.126,0.144,0.108,0.414,0.374,0.387,0.409,0.346,1.3780747579,-2.584140455,-0.8062444689,2.1718895499,-1.2058462906,-1.5371807978,-2.705892107,0.1014663807,0.060078665,0.3430340256,0.251987446,0.0962584681,0.2550720232,0.115624941,0.257000603,0.113561589,0.258937651,0.372625544,0.37249924
"90:10 PPF:DEF, 4bar, 5mm/s, 0.4mm",8,2,90,0.4,5,4,0.2808,0.1044,0.3852,0.3,0.264,0.288,0.276,0.276,0.09,0.102,0.108,0.12,0.102,0.39,0.366,0.396,0.396,0.378,1.3780747579,-2.584140455,-0.8062444689,2.1718895499,-1.1278187077,-1.5948125595,-2.709901931,0.1014663807,0.060078665,0.3430340256,0.251987446,0.0962584681,0.2550720232,0.115624941,0.257000603,0.113561589,0.258937651,0.372625544,0.37249924
"90:10 PPF:DEF, 4bar, 5mm/s, 0.4mm",8,3,90,0.4,5,4,0.3144,0.0936,0.408,0.354,0.252,0.312,0.336,0.318,0.054,0.09,0.114,0.102,0.108,0.408,0.342,0.426,0.438,0.426,1.3780747579,-2.584140455,-0.8062444689,2.1718895499,-0.9093414756,-1.6434393584,-2.5956219485,0.1014663807,0.060078665,0.3430340256,0.251987446,0.0962584681,0.2550720232,0.115624941,0.257000603,0.113561589,0.258937651,0.372625544,0.37249924
"90:10 PPF:DEF, 4bar, 5mm/s, 0.4mm",8,4,90,0.4,5,4,0.4734,0.1188,0.5922,0.378,0.477,0.459,0.513,0.54,0.144,0.126,0.171,0.09,0.063,0.522,0.603,0.63,0.603,0.603,1.3780747579,-2.584140455,-0.8062444689,2.1718895499,0.1245239976,-1.5299768276,-1.6723599848,0.1014663807,0.060078665,0.3430340256,0.251987446,0.0962584681,0.2550720232,0.115624941,0.257000603,0.113561589,0.258937651,0.372625544,0.37249924
"90:10 PPF:DEF, 4bar, 5mm/s, 0.4mm",9,1,90,0.4,5,4,0.294,0.0804,0.3744,0.27,0.276,0.318,0.306,0.3,0.072,0.072,0.096,0.072,0.09,0.342,0.348,0.414,0.378,0.39,1.3780747579,-2.584140455,-0.8062444689,2.1718895499,-1.0419883665,-1.7028721126,-2.7640345543,0.1014663807,0.060078665,0.3430340256,0.251987446,0.0962584681,0.2550720232,0.115624941,0.257000603,0.113561589,0.258937651,0.372625544,0.37249924
"90:10 PPF:DEF, 4bar, 5mm/s, 0.4mm",9,2,90,0.4,5,4,0.3294,0.0738,0.4032,0.342,0.279,0.315,0.342,0.369,0.072,0.063,0.081,0.108,0.045,0.414,0.342,0.396,0.45,0.414,1.3780747579,-2.584140455,-0.8062444689,2.1718895499,-0.811806997,-1.7325884898,-2.6196808922,0.1014663807,0.060078665,0.3430340256,0.251987446,0.0962584681,0.2550720232,0.115624941,0.257000603,0.113561589,0.258937651,0.372625544,0.37249924
"90:10 PPF:DEF, 4bar, 5mm/s, 0.4mm",9,3,90,0.4,5,4,0.3258,0.0684,0.3942,0.315,0.324,0.306,0.342,0.342,0.063,0.063,0.09,0.072,0.054,0.378,0.387,0.396,0.414,0.396,1.3780747579,-2.584140455,-0.8062444689,2.1718895499,-0.8352152719,-1.7569018892,-2.6647914116,0.1014663807,0.060078665,0.3430340256,0.251987446,0.0962584681,0.2550720232,0.115624941,0.257000603,0.113561589,0.258937651,0.372625544,0.37249924
"90:10 PPF:DEF, 4bar, 5mm/s, 0.4mm",9,4,90,0.4,5,4,0.3816,0.0648,0.4464,0.378,0.333,0.351,0.333,0.513,0.063,0.063,0.054,0.063,0.081,0.441,0.396,0.405,0.396,0.594,1.3780747579,-2.584140455,-0.8062444689,2.1718895499,-0.4723870115,-1.7731108222,-2.4031503991,0.1014663807,0.060078665,0.3430340256,0.251987446,0.0962584681,0.2550720232,0.115624941,0.257000603,0.113561589,0.258937651,0.372625544,0.37249924
"90:10 PPF:DEF, 4bar, 5mm/s, 0.4mm",10,1,90,0.4,5,4,,,,,,,,,,,,,,,,,,,1.3780747579,-2.584140455,-0.8062444689,2.1718895499,,,,0.1014663807,0.060078665,0.3430340256,0.251987446,0.0962584681,0.2550720232,0.115624941,0.257000603,0.113561589,0.258937651,0.372625544,0.37249924
"90:10 PPF:DEF, 4bar, 5mm/s, 0.4mm",10,2,90,0.4,5,4,,,,,,,,,,,,,,,,,,,1.3780747579,-2.584140455,-0.8062444689,2.1718895499,,,,0.1014663807,0.060078665,0.3430340256,0.251987446,0.0962584681,0.2550720232,0.115624941,0.257000603,0.113561589,0.258937651,0.372625544,0.37249924
"90:10 PPF:DEF, 4bar, 5mm/s, 0.4mm",10,3,90,0.4,5,4,,,,,,,,,,,,,,,,,,,1.3780747579,-2.584140455,-0.8062444689,2.1718895499,,,,0.1014663807,0.060078665,0.3430340256,0.251987446,0.0962584681,0.2550720232,0.115624941,0.257000603,0.113561589,0.258937651,0.372625544,0.37249924
"90:10 PPF:DEF, 4bar, 5mm/s, 0.4mm",10,4,90,0.4,5,4,,,,,,,,,,,,,,,,,,,1.3780747579,-2.584140455,-0.8062444689,2.1718895499,,,,0.1014663807,0.060078665,0.3430340256,0.251987446,0.0962584681,0.2550720232,0.115624941,0.257000603,0.113561589,0.258937651,0.372625544,0.37249924
